Repository: Iwanap1/co_oxidation

# Training an Extrapolatable Model for CO Oxidation Light-Off Prediction over Cerium-Based Catalysts
Extrapolatable NNs for CO Oxidation light-off prediction



The exact architecture can be dictated by the provided model configs. In the most physically-informed scenario, the archictecture includes latent states for both the H<sub>2</sub>-TPR and dynamic oxygen storage capacity (OSC), which are trained both on those experimental measurements and the conversion itself. The weight-hourly space velocity is not included in the features for the conversion net, rather is used to calculate conversion using the solution for a simple first-order kinetic model in a PFR.

File: data_analysis/base_multiphase/data/co2_tpd_merged.csv
_id,fingerprint,doi_x,name,Ce,Sbet,calcination_temp,calcination_time,Dpore,Vtotal,calcination_flowing_gas,calcination_reactive_gas,synthesis_para,synthesis,description,particle_size_nm,crystallite_size_nm,phase_types,phase_flag,microscopy,morphology,image_path,pretreatment_temp_x,pretreatment_o2_vol%,pretreatment_time_h,osc,hierarchical,lattice_parameter_A,Zr,Cu,Ea_apparent,Ni,Pr,Sn,Hf,La,Mn,Fe,Co,Sm,Zn,Nd,Pm,Ag,Ru,Eu,Tb,Gd,Bi,Cr,Y,Ti,deposit,Sr,Sc,Yb,Nb,Al,Ga,Ho,Lu,single_phase_binary,material_id,pretreatment_temp_y,pretreatment_time,pretreatment_gas_type,adsorption_co2_vol%,adsorption_flow_ml_min,adsorption_temp,adsorption_time,ramp_rate_C_min,doi_y
6967aef55220ac46b014123a,826ce68c569771c471a3c3a1003a6b8da002f284,10.1016/j.surfcoat.2018.09.035,Ce0.8Cu0.2O2,0.8,32.0,550.0,4.0,11.0,0.0875,0.0,0.0,"The different mixed oxide catalysts were prepared by slightly modified two-steps solution combustion synthesis using Ce(NO3)3.6H2O and Cu(NO3)2.3H2O as oxidizers and citric acid (C6H8O7) as a fuel [23]. For the synthesis of CeO2, CuO and CexCux−1O2 mixed oxides, appropriate volumes of 0.5 M stock solutions of cerium nitrate, copper nitrate and citric acid, all dissolved in ultrapure deionized water, were mixed together. For the synthesis of CexCu1−xO2−δ, a suitable amount of copper nitrate was used to obtain catalysts with the general formula CexCu1−xO2−δ, where x = 0, 0.3, 0.5, 0.7, 0.8, 0.9, 1. For all catalysts, the amount of citric acid was chosen so that the mole ratio of the citric acid to the total metal ions is 1.5:1 (slight excess of citric acid). The reaction mixture of the metal nitrate precursors and the fuel were heated under stirring in a beaker placed in a sand-bath over a hotplate at 90 °C. The reaction mixture was left under heating and stirring till evaporation of excess water and formation of gel-like material. The gel-like material formed was then transferred to a muffle furnace pre-heated to 380 °C and was kept at this temperature for 4 h leading to combustion and formation of spongy solid product. The spongy solid product was calcined in static air at 550 °C for 4 h with heating rate of 5 °C/min. Finally, the resulting solid was ground to fine powder and used as is for characterization and catalytic testing.",solution combustion,pure,,12.83,Fluorite,single,True,sponge,SEM_500nm_6967aef55220ac46b014123a.png,0.0,0.0,0.0,,False,5.417,0.0,0.2,,0.0,0.0,0.0,0.0,0.0,0.0,0.0,0.0,0.0,0.0,0.0,0.0,0.0,0.0,0.0,0.0,0.0,0.0,0.0,0.0,0.0,,0.0,0.0,0.0,0.0,0.0,0.0,0.0,0.0,1,6967aef55220ac46b014123a,500,2,oxidising,5,30,,0.5,30,10.1016/j.surfcoat.2018.09.035
6967af305c48023e106c0458,bb10ae623985fa733b7d844fe8d5874d9bd1158a,10.1021/acsami.1c02934,NiCeOx,0.8,13.3,500.0,6.0,0.0,0.051,0.0,0.0,"The microwave-accelerated reaction system (MARS-6) for material synthesis was used in this study and has been described elsewhere. (18) The doped-ceria materials were prepared by dissolving the precursor salts Ce(NO3)3·6H2O and M(NO3)3·xH2O (M = metal heteroatom) in distilled water with the respective molar ratios for obtaining the final composition of M–Ce–O, where M: Fe, Mn, Ni, Co, Zn, Cu, and Zr and nominal M/Ce ratio: 0.25. Citric acid was used as a complexing agent. Calcination in static air, ca. 500 °C for 6 h under atmospheric pressure, was performed in all samples. More details on the applied synthesis and calcination procedures applied are provided in the Supporting Information.",microwave assisted sol-gel,doped nanoparticle,,12.43,Fluorite,single,False,polyhedra,,0.0,0.0,0.0,,False,5.43,0.0,0.0,,0.2,0.0,0.0,0.0,0.0,0.0,0.0,0.0,0.0,0.0,0.0,0.0,0.0,0.0,0.0,0.0,0.0,0.0,0.0,0.0,0.0,,0.0,0.0,0.0,0.0,0.0,0.0,0.0,0.0,1,6967af305c48023e106c0458,500,2,oxidising,5,30,,0.5,30,10.1021/acsami.1c02934
6967af305c48023e106c045b,412791362e06edf0190f10b8451ab8ce6419be90,10.1021/acsami.1c02934,CuCeOx,0.8,16.2,500.0,6.0,0.0,0.085,0.0,0.0,"The microwave-accelerated reaction system (MARS-6) for material synthesis was used in this study and has been described elsewhere. (18) The doped-ceria materials were prepared by dissolving the precursor salts Ce(NO3)3·6H2O and M(NO3)3·xH2O (M = metal heteroatom) in distilled water with the respective molar ratios for obtaining the final composition of M–Ce–O, where M: Fe, Mn, Ni, Co, Zn, Cu, and Zr and nominal M/Ce ratio: 0.25. Citric acid was used as a complexing agent. Calcination in static air, ca. 500 °C for 6 h under atmospheric pressure, was performed in all samples. More details on the applied synthesis and calcination procedures applied are provided in the Supporting Information.",microwave assisted sol-gel,doped nanoparticle,,11.07,Fluorite,single,True,polyhedra,TEM_5nm_6967af305c48023e106c045b.png,0.0,0.0,0.0,,False,5.31,0.0,0.2,,0.0,0.0,0.0,0.0,0.0,0.0,0.0,0.0,0.0,0.0,0.0,0.0,0.0,0.0,0.0,0.0,0.0,0.0,0.0,0.0,0.0,,0.0,0.0,0.0,0.0,0.0,0.0,0.0,0.0,1,6967af305c48023e106c045b,500,2,oxidising,5,30,,0.5,30,10.1021/acsami.1c02934
6967af315c48023e106c045c,9a9310fddb2452873ff25f26170864b0486011f7,10.1021/acsami.1c02934,CoCeOx,0.8,11.9,500.0,6.0,0.0,0.05,0.0,0.0,"The microwave-accelerated reaction system (MARS-6) for material synthesis was used in this study and has been described elsewhere. (18) The doped-ceria materials were prepared by dissolving the precursor salts Ce(NO3)3·6H2O and M(NO3)3·xH2O (M = metal heteroatom) in distilled water with the respective molar ratios for obtaining the final composition of M–Ce–O, where M: Fe, Mn, Ni, Co, Zn, Cu, and Zr and nominal M/Ce ratio: 0.25. Citric acid was used as a complexing agent. Calcination in static air, ca. 500 °C for 6 h under atmospheric pressure, was performed in all samples. More details on the applied synthesis and calcination procedures applied are provided in the Supporting Information.",microwave assisted sol-gel,doped nanoparticle,,16.35,Fluorite,single,True,polyhedra,TEM_5nm_6967af315c48023e106c045c.png,0.0,0.0,0.0,,False,5.42,0.0,0.0,,0.0,0.0,0.0,0.0,0.0,0.0,0.0,0.2,0.0,0.0,0.0,0.0,0.0,0.0,0.0,0.0,0.0,0.0,0.0,0.0,0.0,,0.0,0.0,0.0,0.0,0.0,0.0,0.0,0.0,1,6967af315c48023e106c045c,500,2,oxidising,5,30,,0.5,30,10.1021/acsami.1c02934
6967af315220ac46b0141267,330fb08f5bc3b3356e5c656047508904f2d08d35,10.1021/acsami.1c02934,ZnCeOx,0.8,11.1,500.0,6.0,0.0,0.064,0.0,0.0,"The microwave-accelerated reaction system (MARS-6) for material synthesis was used in this study and has been described elsewhere. (18) The doped-ceria materials were prepared by dissolving the precursor salts Ce(NO3)3·6H2O and M(NO3)3·xH2O (M = metal heteroatom) in distilled water with the respective molar ratios for obtaining the final composition of M–Ce–O, where M: Fe, Mn, Ni, Co, Zn, Cu, and Zr and nominal M/Ce ratio: 0.25. Citric acid was used as a complexing agent. Calcination in static air, ca. 500 °C for 6 h under atmospheric pressure, was performed in all samples. More details on the applied synthesis and calcination procedures applied are provided in the Supporting Information.",microwave assisted sol-gel,doped nanoparticle,,13.86,Fluorite & ZnO2,multi,True,polyhedra,TEM_5nm_6967af315220ac46b0141267.png,0.0,0.0,0.0,,False,5.37,0.0,0.0,,0.0,0.0,0.0,0.0,0.0,0.0,0.0,0.0,0.0,0.2,0.0,0.0,0.0,0.0,0.0,0.0,0.0,0.0,0.0,0.0,0.0,,0.0,0.0,0.0,0.0,0.0,0.0,0.0,0.0,0,6967af315220ac46b0141267,500,2,oxidising,5,30,,0.5,30,10.1021/acsami.1c02934
69b7d5329605ebc57c753141,8a27b056de891ae0f476334865c885eed8e5a0b5,10.1016/j.cattod.2021.11.040,Ce90La10,0.9,9.0,650.0,4.0,16.0,0.037,,,"The six materials investigated in this study were prepared by doping ceria with different quantities (i.e. 10%, 25% or 50% atomic) of lanthanum or neodymium. The samples were named CeXXReYY, where Re is the doping rare earth (La or Nd) while XX and YY are the atomic percentages of Ce and of the doping element, respectively. A hydrothermal synthesis route was used, following a procedure reported elsewhere [23], [32]. In brief, 48 g of NaOH (Carlo Erba Reagents) were dissolved in 70 mL of deionized water, stirring for 30 min to dissipate the released heat. Meanwhile, another solution was prepared by mixing appropriate amounts (20 mmol in all) of Ce(NO3)3·6H2O, La(NO3)3·6H2O or Nd(NO3)3·6H2O (all provided by Sigma-Aldrich) in 10 mL of deionized water. The latter solution was then slowly added dropwise to the first one, stirring for 1 h at room temperature (RT). The thus obtained cloudy mixture was then poured into a PTFE liner and placed into a stainless steel autoclave, which was put in an oven and heated at 180 °C for 24 h. Afterwards, the muddy precipitate was rinsed several times with deionized water and ethanol and dried at 70 °C overnight. Finally, the powder obtained was gently ground in a mortar and calcined in an oven at 650 °C for 4 h.",hydrothermal,solid solution,,42.0,Fluorite,single,True,cubic,SEM_200nm_69b7d5329605ebc57c753141.png,100.0,20.0,0.5,,False,0.5447,0.0,0.0,,0.0,0.0,0.0,0.0,0.1,0.0,0.0,0.0,0.0,0.0,0.0,0.0,0.0,0.0,0.0,0.0,0.0,0.0,0.0,0.0,0.0,,0.0,0.0,0.0,0.0,0.0,0.0,0.0,0.0,1,69b7d5329605ebc57c753141,550,2,,100,30,over cool,over cool,10,10.1016/j.cattod.2021.11.040
69b7d5329605ebc57c753143,4168580fef152119e4f2663d6f3f2cbd9f7ef1a4,10.1016/j.cattod.2021.11.040,Ce75La25,0.75,14.0,650.0,4.0,12.0,0.041,,,"The six materials investigated in this study were prepared by doping ceria with different quantities (i.e. 10%, 25% or 50% atomic) of lanthanum or neodymium. The samples were named CeXXReYY, where Re is the doping rare earth (La or Nd) while XX and YY are the atomic percentages of Ce and of the doping element, respectively. A hydrothermal synthesis route was used, following a procedure reported elsewhere [23], [32]. In brief, 48 g of NaOH (Carlo Erba Reagents) were dissolved in 70 mL of deionized water, stirring for 30 min to dissipate the released heat. Meanwhile, another solution was prepared by mixing appropriate amounts (20 mmol in all) of Ce(NO3)3·6H2O, La(NO3)3·6H2O or Nd(NO3)3·6H2O (all provided by Sigma-Aldrich) in 10 mL of deionized water. The latter solution was then slowly added dropwise to the first one, stirring for 1 h at room temperature (RT). The thus obtained cloudy mixture was then poured into a PTFE liner and placed into a stainless steel autoclave, which was put in an oven and heated at 180 °C for 24 h. Afterwards, the muddy precipitate was rinsed several times with deionized water and ethanol and dried at 70 °C overnight. Finally, the powder obtained was gently ground in a mortar and calcined in an oven at 650 °C for 4 h.",hydrothermal,solid solution,,12.0,Fluorite & CexLayOz,multi,True,cubic,SEM_200nm_69b7d5329605ebc57c753143.png,100.0,20.0,0.5,,False,0.5495,0.0,0.0,,0.0,0.0,0.0,0.0,0.25,0.0,0.0,0.0,0.0,0.0,0.0,0.0,0.0,0.0,0.0,0.0,0.0,0.0,0.0,0.0,0.0,,0.0,0.0,0.0,0.0,0.0,0.0,0.0,0.0,0,69b7d5329605ebc57c753143,550,2,,100,30,over cool,over cool,10,10.1016/j.cattod.2021.11.040
69b7d5339605ebc57c753145,0c9849e52f86cc76450937bb677473577a7be378,10.1016/j.cattod.2021.11.040,Ce50La50,0.5,18.0,650.0,4.0,10.0,0.047,,,"The six materials investigated in this study were prepared by doping ceria with different quantities (i.e. 10%, 25% or 50% atomic) of lanthanum or neodymium. The samples were named CeXXReYY, where Re is the doping rare earth (La or Nd) while XX and YY are the atomic percentages of Ce and of the doping element, respectively. A hydrothermal synthesis route was used, following a procedure reported elsewhere [23], [32]. In brief, 48 g of NaOH (Carlo Erba Reagents) were dissolved in 70 mL of deionized water, stirring for 30 min to dissipate the released heat. Meanwhile, another solution was prepared by mixing appropriate amounts (20 mmol in all) of Ce(NO3)3·6H2O, La(NO3)3·6H2O or Nd(NO3)3·6H2O (all provided by Sigma-Aldrich) in 10 mL of deionized water. The latter solution was then slowly added dropwise to the first one, stirring for 1 h at room temperature (RT). The thus obtained cloudy mixture was then poured into a PTFE liner and placed into a stainless steel autoclave, which was put in an oven and heated at 180 °C for 24 h. Afterwards, the muddy precipitate was rinsed several times with deionized water and ethanol and dried at 70 °C overnight. Finally, the powder obtained was gently ground in a mortar and calcined in an oven at 650 °C for 4 h.",hydrothermal,solid solution,,11.0,Fluorite & CexLayOz,multi,True,nanorods,SEM_200nm_69b7d5339605ebc57c753145.png,100.0,20.0,0.5,,False,0.5592,0.0,0.0,,0.0,0.0,0.0,0.0,0.5,0.0,0.0,0.0,0.0,0.0,0.0,0.0,0.0,0.0,0.0,0.0,0.0,0.0,0.0,0.0,0.0,,0.0,0.0,0.0,0.0,0.0,0.0,0.0,0.0,0,69b7d5339605ebc57c753145,550,2,,100,30,over cool,over cool,10,10.1016/j.cattod.2021.11.040
69b7d5349605ebc57c753147,bf7056c78cef1f8f527f2ea4d76fcc417325dcb0,10.1016/j.cattod.2021.11.040,Ce90Nd10,0.9,10.0,650.0,4.0,27.0,0.075,,,"The six materials investigated in this study were prepared by doping ceria with different quantities (i.e. 10%, 25% or 50% atomic) of lanthanum or neodymium. The samples were named CeXXReYY, where Re is the doping rare earth (La or Nd) while XX and YY are the atomic percentages of Ce and of the doping element, respectively. A hydrothermal synthesis route was used, following a procedure reported elsewhere [23], [32]. In brief, 48 g of NaOH (Carlo Erba Reagents) were dissolved in 70 mL of deionized water, stirring for 30 min to dissipate the released heat. Meanwhile, another solution was prepared by mixing appropriate amounts (20 mmol in all) of Ce(NO3)3·6H2O, La(NO3)3·6H2O or Nd(NO3)3·6H2O (all provided by Sigma-Aldrich) in 10 mL of deionized water. The latter solution was then slowly added dropwise to the first one, stirring for 1 h at room temperature (RT). The thus obtained cloudy mixture was then poured into a PTFE liner and placed into a stainless steel autoclave, which was put in an oven and heated at 180 °C for 24 h. Afterwards, the muddy precipitate was rinsed several times with deionized water and ethanol and dried at 70 °C overnight. Finally, the powder obtained was gently ground in a mortar and calcined in an oven at 650 °C for 4 h.",hydrothermal,solid solution,,109.0,Fluorite,single,True,cubic,SEM_200nm_69b7d5349605ebc57c753147.png,100.0,20.0,0.5,,False,0.5431,0.0,0.0,,0.0,0.0,0.0,0.0,0.0,0.0,0.0,0.0,0.0,0.0,0.1,0.0,0.0,0.0,0.0,0.0,0.0,0.0,0.0,0.0,0.0,,0.0,0.0,0.0,0.0,0.0,0.0,0.0,0.0,1,69b7d5349605ebc57c753147,550,2,,100,30,over cool,over cool,10,10.1016/j.cattod.2021.11.040
69b7d5349605ebc57c753149,2feb6530f524e985a20cc9cb598916438e2ae046,10.1016/j.cattod.2021.11.040,Ce75Nd25,0.75,13.0,650.0,4.0,20.0,0.066,,,"The six materials investigated in this study were prepared by doping ceria with different quantities (i.e. 10%, 25% or 50% atomic) of lanthanum or neodymium. The samples were named CeXXReYY, where Re is the doping rare earth (La or Nd) while XX and YY are the atomic percentages of Ce and of the doping element, respectively. A hydrothermal synthesis route was used, following a procedure reported elsewhere [23], [32]. In brief, 48 g of NaOH (Carlo Erba Reagents) were dissolved in 70 mL of deionized water, stirring for 30 min to dissipate the released heat. Meanwhile, another solution was prepared by mixing appropriate amounts (20 mmol in all) of Ce(NO3)3·6H2O, La(NO3)3·6H2O or Nd(NO3)3·6H2O (all provided by Sigma-Aldrich) in 10 mL of deionized water. The latter solution was then slowly added dropwise to the first one, stirring for 1 h at room temperature (RT). The thus obtained cloudy mixture was then poured into a PTFE liner and placed into a stainless steel autoclave, which was put in an oven and heated at 180 °C for 24 h. Afterwards, the muddy precipitate was rinsed several times with deionized water and ethanol and dried at 70 °C overnight. Finally, the powder obtained was gently ground in a mortar and calcined in an oven at 650 °C for 4 h.",hydrothermal,solid solution,,36.0,Fluorite & CexNdyOz,multi,True,cubic,SEM_200nm_69b7d5349605ebc57c753149.png,100.0,20.0,0.5,,False,0.5466,0.0,0.0,,0.0,0.0,0.0,0.0,0.0,0.0,0.0,0.0,0.0,0.0,0.25,0.0,0.0,0.0,0.0,0.0,0.0,0.0,0.0,0.0,0.0,,0.0,0.0,0.0,0.0,0.0,0.0,0.0,0.0,0,69b7d5349605ebc57c753149,550,2,,100,30,over cool,over cool,10,10.1016/j.cattod.2021.11.040
69b7d5359605ebc57c75314b,0ebdc5004cabefefb117b40db489b8fb3a93db7d,10.1016/j.cattod.2021.11.040,Ce50Nd50,0.5,12.0,650.0,4.0,12.0,0.038,,,"The six materials investigated in this study were prepared by doping ceria with different quantities (i.e. 10%, 25% or 50% atomic) of lanthanum or neodymium. The samples were named CeXXReYY, where Re is the doping rare earth (La or Nd) while XX and YY are the atomic percentages of Ce and of the doping element, respectively. A hydrothermal synthesis route was used, following a procedure reported elsewhere [23], [32]. In brief, 48 g of NaOH (Carlo Erba Reagents) were dissolved in 70 mL of deionized water, stirring for 30 min to dissipate the released heat. Meanwhile, another solution was prepared by mixing appropriate amounts (20 mmol in all) of Ce(NO3)3·6H2O, La(NO3)3·6H2O or Nd(NO3)3·6H2O (all provided by Sigma-Aldrich) in 10 mL of deionized water. The latter solution was then slowly added dropwise to the first one, stirring for 1 h at room temperature (RT). The thus obtained cloudy mixture was then poured into a PTFE liner and placed into a stainless steel autoclave, which was put in an oven and heated at 180 °C for 24 h. Afterwards, the muddy precipitate was rinsed several times with deionized water and ethanol and dried at 70 °C overnight. Finally, the powder obtained was gently ground in a mortar and calcined in an oven at 650 °C for 4 h.",hydrothermal,solid solution,,20.0,Fluorite & CexNdyOz,multi,True,nanorods,SEM_200nm_69b7d5359605ebc57c75314b.png,100.0,20.0,0.5,,False,0.5506,0.0,0.0,,0.0,0.0,0.0,0.0,0.0,0.0,0.0,0.0,0.0,0.0,0.5,0.0,0.0,0.0,0.0,0.0,0.0,0.0,0.0,0.0,0.0,,0.0,0.0,0.0,0.0,0.0,0.0,0.0,0.0,0,69b7d5359605ebc57c75314b,550,2,,100,30,over cool,over cool,10,10.1016/j.cattod.2021.11.040

File: data_analysis/base_multiphase/data/h2_tpr_merged.csv (part 1 of 4)
_id,fingerprint,doi_x,name,Ce,Sbet,calcination_temp,calcination_time,Dpore,Vtotal,calcination_flowing_gas,calcination_reactive_gas,synthesis_para,synthesis,description,particle_size_nm,crystallite_size_nm,phase_types,phase_flag,microscopy,morphology,image_path,pretreatment_temp_x,pretreatment_o2_vol%,pretreatment_time_h,osc,hierarchical,lattice_parameter_A,Zr,Cu,Ea_apparent,Ni,Pr,Sn,Hf,La,Mn,Fe,Co,Sm,Zn,Nd,Pm,Ag,Ru,Eu,Tb,Gd,Bi,Cr,Y,Ti,deposit,Sr,Sc,Yb,Nb,Al,Ga,Ho,Lu,single_phase_binary,material_id,h2_vol%,pretreatment_temp_y,pretreatment_time,start_temp,ramp_rate_C_min,doi_y,pretreatment_oxidising,flow_rate_mL_min
6967aee15220ac46b0141225,f9208e4886f9442012ead7a002f603b5b9d6e7fa,10.1016/j.fuel.2023.127529,CuCe0.7Zr0.3,0.5686274509803921,84.2,500.0,4.0,3.4,0.06,0.0,0.0,"A series of CuO-CexZr1-xOy catalysts were prepared by a novel surfactant assisted grinding method. In a typical procedure, appropriate amounts of nitrate salts of Cu, Ce and Zr, and oxalic acid (the molar ratio of oxalic acid to metal ions = 1.7:1; the content of CuO was fixed at 10 wt% based on our previous study [28]) were manually ground in an agate mortar for 5 min. Then, an appropriate amount of surfactant PEG 600 was added to the mixture and ground for further 25 min. After that, all the components became a uniform, viscous and muddy precursor. Then, it was dried at 65 ◦C for 24 h, calcined in air at 500 ◦C for 4 h with a heating rate of 5 ◦C/min to obtain the CuO-CexZr1-xOy catalysts. The molar contents of Ce in the CexZr1-xOy were x = 1, 0.7, 0.5, 0.3 and 0, and the corresponding catalysts were denoted as CuCe, CuCe0.7Zr0.3, CuCe0.5Zr0.5, CuCe0.3Zr0.7 and CuZr, respectively.",surfactant assisted solid grinding,,,18.4,t-ZrO2 &  m-ZrO2 & m-CuO,multi,False,,,200.0,0.0,0.5,,False,,0.23529411764705882,0.19607843137254902,,0.0,0.0,0.0,0.0,0.0,0.0,0.0,0.0,0.0,0.0,0.0,0.0,0.0,0.0,0.0,0.0,0.0,0.0,0.0,0.0,0.0,,0.0,0.0,0.0,0.0,0.0,0.0,0.0,0.0,0,6967aee15220ac46b0141225,10.0,200.0,0.5,25.0,10.0,10.1016/j.fuel.2023.127529,0,
6967aee35220ac46b0141227,c64f73a7ebe4980bb23a0cc1511878bbfedf3856,10.1016/j.fuel.2023.127529,CuCe,0.78,59.7,500.0,4.0,4.1,0.07,0.0,0.0,"A series of CuO-CexZr1-xOy catalysts were prepared by a novel surfactant assisted grinding method. In a typical procedure, appropriate amounts of nitrate salts of Cu, Ce and Zr, and oxalic acid (the molar ratio of oxalic acid to metal ions = 1.7:1; the content of CuO was fixed at 10 wt% based on our previous study [28]) were manually ground in an agate mortar for 5 min. Then, an appropriate amount of surfactant PEG 600 was added to the mixture and ground for further 25 min. After that, all the components became a uniform, viscous and muddy precursor. Then, it was dried at 65 ◦C for 24 h, calcined in air at 500 ◦C for 4 h with a heating rate of 5 ◦C/min to obtain the CuO-CexZr1-xOy catalysts. The molar contents of Ce in the CexZr1-xOy were x = 1, 0.7, 0.5, 0.3 and 0, and the corresponding catalysts were denoted as CuCe, CuCe0.7Zr0.3, CuCe0.5Zr0.5, CuCe0.3Zr0.7 and CuZr, respectively.",surfactant assisted solid grinding,,,,Fluorite,single,False,,,200.0,0.0,0.5,,False,,0.0,0.22,,0.0,0.0,0.0,0.0,0.0,0.0,0.0,0.0,0.0,0.0,0.0,0.0,0.0,0.0,0.0,0.0,0.0,0.0,0.0,0.0,0.0,,0.0,0.0,0.0,0.0,0.0,0.0,0.0,0.0,1,6967aee35220ac46b0141227,10.0,200.0,0.5,25.0,10.0,10.1016/j.fuel.2023.127529,0,
6967aef55220ac46b014123a,826ce68c569771c471a3c3a1003a6b8da002f284,10.1016/j.surfcoat.2018.09.035,Ce0.8Cu0.2O2,0.8,32.0,550.0,4.0,11.0,0.0875,0.0,0.0,"The different mixed oxide catalysts were prepared by slightly modified two-steps solution combustion synthesis using Ce(NO3)3.6H2O and Cu(NO3)2.3H2O as oxidizers and citric acid (C6H8O7) as a fuel [23]. For the synthesis of CeO2, CuO and CexCux−1O2 mixed oxides, appropriate volumes of 0.5 M stock solutions of cerium nitrate, copper nitrate and citric acid, all dissolved in ultrapure deionized water, were mixed together. For the synthesis of CexCu1−xO2−δ, a suitable amount of copper nitrate was used to obtain catalysts with the general formula CexCu1−xO2−δ, where x = 0, 0.3, 0.5, 0.7, 0.8, 0.9, 1. For all catalysts, the amount of citric acid was chosen so that the mole ratio of the citric acid to the total metal ions is 1.5:1 (slight excess of citric acid). The reaction mixture of the metal nitrate precursors and the fuel were heated under stirring in a beaker placed in a sand-bath over a hotplate at 90 °C. The reaction mixture was left under heating and stirring till evaporation of excess water and formation of gel-like material. The gel-like material formed was then transferred to a muffle furnace pre-heated to 380 °C and was kept at this temperature for 4 h leading to combustion and formation of spongy solid product. The spongy solid product was calcined in static air at 550 °C for 4 h with heating rate of 5 °C/min. Finally, the resulting solid was ground to fine powder and used as is for characterization and catalytic testing.",solution combustion,pure,,12.83,Fluorite,single,True,sponge,SEM_500nm_6967aef55220ac46b014123a.png,0.0,0.0,0.0,,False,5.417,0.0,0.2,,0.0,0.0,0.0,0.0,0.0,0.0,0.0,0.0,0.0,0.0,0.0,0.0,0.0,0.0,0.0,0.0,0.0,0.0,0.0,0.0,0.0,,0.0,0.0,0.0,0.0,0.0,0.0,0.0,0.0,1,6967aef55220ac46b014123a,10.0,500.0,2.0,,30.0,10.1016/j.surfcoat.2018.09.035,1,30.0
6967aef95c48023e106c0408,59e1f62cd1ee3f8b2308f25e305990c2977cef3c,10.1039/C5RA00557D,CZS,0.8,74.0,500.0,5.0,10.0,0.1452,0.0,0.0,"The optimized Ce0.80Hf0.12Sn0.08O2−δ (CHS), Ce0.80Zr0.12Sn0.08O2−δ (CZS), Ce0.80Pr0.12Sn0.08O2−δ (CPS), and Ce0.80La0.12Sn0.08O2−δ (CLS) (mol ratio based on oxides) ternary oxide solid solutions were synthesized by a coprecipitation method. In detail, the desired quantities (see Table S1, ESI†) of Ce(NO3)3·6H2O, SnCl4·5H2O, and other respective metal precursors such as HfCl4, ZrO(NO3)2·xH2O, Pr(NO3)3·6H2O, and La(NO3)3·6H2O were dissolved in distilled water separately and then mixed together for 1 h. Under constant stirring, aqueous ammonia solution was added dropwise to the mixture until the precipitation was complete, at which point the pH was approximately 9.0. The resulting suspensions were stirred for another 12 h, aged for 24 h and then vacuum filtered. Afterwards, the precipitates were washed thoroughly with distilled water and the obtained solids were dried at 373 K overnight and finally calcined at 773 K for 5 h. For comparison, the same synthesis route was employed for the preparation of CeO2.",co-precipitation,co-doped solid solutions undoped co-doping,,10.0,Fluorite,single,True,polyhedra,TEM_20nm_6967aef95c48023e106c0408.png,300.0,0.0,1.0,,False,0.5376,0.12,0.0,,0.0,0.0,0.08,0.0,0.0,0.0,0.0,0.0,0.0,0.0,0.0,0.0,0.0,0.0,0.0,0.0,0.0,0.0,0.0,0.0,0.0,,0.0,0.0,0.0,0.0,0.0,0.0,0.0,0.0,1,6967aef95c48023e106c0408,5.0,200.0,0.0,25.0,10.0,10.1039/C5RA00557D,0,20.0
6967aef95c48023e106c0409,55aa029c038b683ddfcbed606a478427e95bc582,10.1039/C5RA00557D,CLS,0.8,85.0,500.0,5.0,6.3,0.1384,0.0,0.0,"The optimized Ce0.80Hf0.12Sn0.08O2−δ (CHS), Ce0.80Zr0.12Sn0.08O2−δ (CZS), Ce0.80Pr0.12Sn0.08O2−δ (CPS), and Ce0.80La0.12Sn0.08O2−δ (CLS) (mol ratio based on oxides) ternary oxide solid solutions were synthesized by a coprecipitation method. In detail, the desired quantities (see Table S1, ESI†) of Ce(NO3)3·6H2O, SnCl4·5H2O, and other respective metal precursors such as HfCl4, ZrO(NO3)2·xH2O, Pr(NO3)3·6H2O, and La(NO3)3·6H2O were dissolved in distilled water separately and then mixed together for 1 h. Under constant stirring, aqueous ammonia solution was added dropwise to the mixture until the precipitation was complete, at which point the pH was approximately 9.0. The resulting suspensions were stirred for another 12 h, aged for 24 h and then vacuum filtered. Afterwards, the precipitates were washed thoroughly with distilled water and the obtained solids were dried at 373 K overnight and finally calcined at 773 K for 5 h. For comparison, the same synthesis route was employed for the preparation of CeO2.",co-precipitation,co-doped solid solutions undoped co-doping,,6.3,Fluorite,single,True,polyhedra,TEM_20nm_6967aef95c48023e106c0409.png,300.0,0.0,1.0,,False,0.5427,0.0,0.0,,0.0,0.0,0.08,0.0,0.12,0.0,0.0,0.0,0.0,0.0,0.0,0.0,0.0,0.0,0.0,0.0,0.0,0.0,0.0,0.0,0.0,,0.0,0.0,0.0,0.0,0.0,0.0,0.0,0.0,1,6967aef95c48023e106c0409,5.0,200.0,0.0,25.0,10.0,10.1039/C5RA00557D,0,20.0
6967af0c5c48023e106c0420,92a49eac657875a560501c4d0a9b7b5949f84d9c,10.1016/j.apcatb.2016.03.030,Mn1Ce1,0.5,105.4,400.0,6.0,0.0,0.0,0.0,0.0,"MnOx-CeO2 catalysts with different Mn/Ce mole ratios (0.33–2) were prepared by a redox co-precipitation method [34]. The KMnO4 precursor dissolved in deionized water, in a 10% stoichiometric excess, was titrated with a solution of Ce(NO3)3 and Mn(NO3)2 at 60 °C under vigorous stirring, keeping pH = 8.0 ± 0.3 using a 0.2 M KOH solution. After titration, the solid was digested for 30 min at 60 °C and then filtered, repeatedly washed with hot distilled water, and dried overnight at 100 °C. Aliquots of the dried samples were further calcined in air at 400 °C (6 h).  N2 adsorption and desorption isotherms were collected on an Autosorb-6 at −198 °C.",redox coprecipitation,composite amorphous solid solution interface,5.0,,Fluorite & amorphous MnOy,multi,True,polyhedra,TEM_100nm_6967af0c5c48023e106c0420,0.0,0.0,0.0,220 umol O2 g-1,False,,0.0,0.0,,0.0,0.0,0.0,0.0,0.0,0.5,0.0,0.0,0.0,0.0,0.0,0.0,0.0,0.0,0.0,0.0,0.0,0.0,0.0,0.0,0.0,,0.0,0.0,0.0,0.0,0.0,0.0,0.0,0.0,0,6967af0c5c48023e106c0420,10.0,250.0,1.0,30.0,10.0,10.1016/j.apcatb.2016.03.030,0,50.0
6967af0c5220ac46b014124a,f963c1adf94cec2d0d4653335ca1f2be9cb3d460,10.1016/j.apcatb.2016.03.030,Mn0.75Ce1,0.5714285714285714,94.4,400.0,6.0,0.0,0.0,0.0,0.0,"MnOx-CeO2 catalysts with different Mn/Ce mole ratios (0.33–2) were prepared by a redox co-precipitation method [34]. The KMnO4 precursor dissolved in deionized water, in a 10% stoichiometric excess, was titrated with a solution of Ce(NO3)3 and Mn(NO3)2 at 60 °C under vigorous stirring, keeping pH = 8.0 ± 0.3 using a 0.2 M KOH solution. After titration, the solid was digested for 30 min at 60 °C and then filtered, repeatedly washed with hot distilled water, and dried overnight at 100 °C. Aliquots of the dried samples were further calcined in air at 400 °C (6 h).  N2 adsorption and desorption isotherms were collected on an Autosorb-6 at −198 °C.",redox coprecipitation,composite amorphous solid solution interface,7.0,,Fluorite & amorphous MnOy,multi,,,,0.0,0.0,0.0,200 umol O2 g-1,False,,0.0,0.0,,0.0,0.0,0.0,0.0,0.0,0.42857142857142855,0.0,0.0,0.0,0.0,0.0,0.0,0.0,0.0,0.0,0.0,0.0,0.0,0.0,0.0,0.0,,0.0,0.0,0.0,0.0,0.0,0.0,0.0,0.0,0,6967af0c5220ac46b014124a,10.0,250.0,1.0,30.0,10.0,10.1016/j.apcatb.2016.03.030,0,50.0
6967af0d5220ac46b014124d,b97fe25746b5d041eac8005ad26bc0adae0a16b5,10.1016/j.apcatb.2016.03.030,Mn0.33Ce1,0.7518796992481203,77.9,400.0,6.0,0.0,0.0,0.0,0.0,"MnOx-CeO2 catalysts with different Mn/Ce mole ratios (0.33–2) were prepared by a redox co-precipitation method [34]. The KMnO4 precursor dissolved in deionized water, in a 10% stoichiometric excess, was titrated with a solution of Ce(NO3)3 and Mn(NO3)2 at 60 °C under vigorous stirring, keeping pH = 8.0 ± 0.3 using a 0.2 M KOH solution. After titration, the solid was digested for 30 min at 60 °C and then filtered, repeatedly washed with hot distilled water, and dried overnight at 100 °C. Aliquots of the dried samples were further calcined in air at 400 °C (6 h).  N2 adsorption and desorption isotherms were collected on an Autosorb-6 at −198 °C.",redox coprecipitation,composite amorphous solid solution interface,10.8,,Fluorite,single,,,,0.0,0.0,0.0,150 umol O2 g-1,False,,0.0,0.0,,0.0,0.0,0.0,0.0,0.0,0.24812030075187969,0.0,0.0,0.0,0.0,0.0,0.0,0.0,0.0,0.0,0.0,0.0,0.0,0.0,0.0,0.0,,0.0,0.0,0.0,0.0,0.0,0.0,0.0,0.0,1,6967af0d5220ac46b014124d,10.0,250.0,1.0,30.0,10.0,10.1016/j.apcatb.2016.03.030,0,50.0
6967af305c48023e106c045a,a4facb128c0c9d38097fef872737e79bd3026e09,10.1021/acsami.1c02934,MnCeOx,0.8,63.0,500.0,6.0,0.0,0.013,0.0,0.0,"The microwave-accelerated reaction system (MARS-6) for material synthesis was used in this study and has been described elsewhere. (18) The doped-ceria materials were prepared by dissolving the precursor salts Ce(NO3)3·6H2O and M(NO3)3·xH2O (M = metal heteroatom) in distilled water with the respective molar ratios for obtaining the final composition of M–Ce–O, where M: Fe, Mn, Ni, Co, Zn, Cu, and Zr and nominal M/Ce ratio: 0.25. Citric acid was used as a complexing agent. Calcination in static air, ca. 500 °C for 6 h under atmospheric pressure, was performed in all samples. More details on the applied synthesis and calcination procedures applied are provided in the Supporting Information.",microwave assisted sol-gel,doped nanoparticle,,9.87,Fluorite,single,True,polyhedra,TEM_5nm_6967af305c48023e106c045a.png,0.0,0.0,0.0,,False,5.35,0.0,0.0,,0.0,0.0,0.0,0.0,0.0,0.2,0.0,0.0,0.0,0.0,0.0,0.0,0.0,0.0,0.0,0.0,0.0,0.0,0.0,0.0,0.0,,0.0,0.0,0.0,0.0,0.0,0.0,0.0,0.0,1,6967af305c48023e106c045a,10.0,500.0,2.0,25.0,30.0,10.1021/acsami.1c02934,1,30.0
6967af375220ac46b014126a,d6ff7989adfba86e34f970c8106f52ae07853684,10.1016/j.apcatb.2007.09.007,CeZrCu25,0.64,183.0,400.0,4.0,3.3,0.149,0.0,0.0,"The CuO/Ce0.8Zr0.2O2 catalysts with different CuO content were synthesized using a surfactant-assisted method of nanoparticle assembly. At room temperature, 6 mmol of cetyltrimethylammonium bromide (CTAB) was dissolved into 200 ml distilled water under ultrasound irradiation for 15 min, then 8 mmol of Ce(NO3)3·6H2O, 2 mmol of Zr(NO3)4·5H2O and calculated amount of Cu(NO3)2·3H2O were added under vigorous stirring. After stirring for 0.5 h, 0.2 mol/l sodium hydroxide solution was gradually added into the above solution until the pH value of the mixed solution was 10, and then further stirred for about 12 h. The final suspended solution was aged at 90 °C for 3 h, washed with hot water, dried in the oven at 110 °C for 6 h, then milled and calcined at 400 °C for 4 h. The content of CuO was 0, 5, 10, 15, 20, 25, 30, 40 mol%, and the corresponding catalysts were denoted as CeZrCu0, CeZrCu5, CeZrCu10, CeZrCu15, CeZrCu20, CeZrCu25, CeZrCu30, CeZrCu40, respectively. In order to make clear the influence of the calcination temperature on the catalyst property, a series of CeZrCu25 catalysts calcined at different temperature were prepared in the similar manner.",surfactant assisted co-precipitation,mesoporous nanocrystalline particle particles nanoscaled mesoporous nanostructured,,2.3,Fluorite,single,,polyhedra,TEM_20nm_6967af375220ac46b014126a.png,0.0,0.0,0.0,,True,,0.16,0.2,,0.0,0.0,0.0,0.0,0.0,0.0,0.0,0.0,0.0,0.0,0.0,0.0,0.0,0.0,0.0,0.0,0.0,0.0,0.0,0.0,0.0,,0.0,0.0,0.0,0.0,0.0,0.0,0.0,0.0,1,6967af375220ac46b014126a,5.0,300.0,1.0,25.0,10.0,10.1016/j.apcatb.2007.09.007,0,30.0
6967af405c48023e106c0470,0b82eb51871d423802d346308e0883a18ce6a69d,10.1016/j.cej.2014.01.077,CeSnO–0.9,0.9,31.2,550.0,5.0,7.94,0.065,0.0,0.0,"A set of CeXSn1−XO2−δ mixed oxides (X ranging from 0.975 to 0.80) were prepared by co-precipitation method, from cerium nitrate (Ce(NO3)3·6H2O) and tin chloride (SnCl2·2H2O) as precursors. The resultant solids were repeatedly washed, dried and calcined at 500 °C for 5 h in air. The synthesis of the mixed oxides was also carried out at pH = 9 and room temperature, baking the resultant suspension for 1 h. The resultant slurry was filtered and washed several times with deionized water, dried overnight at 115 °C and calcined in air at 500 °C for 5 h. The obtained solids were denoted as CeSnO–X, being X the mol fraction of ceria in the mixed oxide.",co-precipitation,mesoporous crystallites doped,,,Fluorite,single,,,,150.0,0.0,0.5,,False,5.4089,0.0,0.0,,0.0,0.0,0.1,0.0,0.0,0.0,0.0,0.0,0.0,0.0,0.0,0.0,0.0,0.0,0.0,0.0,0.0,0.0,0.0,0.0,0.0,,0.0,0.0,0.0,0.0,0.0,0.0,0.0,0.0,1,6967af405c48023e106c0470,5.0,300.0,2.0,0.0,15.0,10.1016/j.cej.2014.01.077,0,50.0
6967af405c48023e106c0471,dfced7c61f1deb3c785ce44c53cefc6b345e02f3,10.1016/j.cej.2014.01.077,CeSnO–0.85,0.85,41.3,550.0,5.0,8.48,0.097,0.0,0.0,"A set of CeXSn1−XO2−δ mixed oxides (X ranging from 0.975 to 0.80) were prepared by co-precipitation method, from cerium nitrate (Ce(NO3)3·6H2O) and tin chloride (SnCl2·2H2O) as precursors. The resultant solids were repeatedly washed, dried and calcined at 500 °C for 5 h in air. The synthesis of the mixed oxides was also carried out at pH = 9 and room temperature, baking the resultant suspension for 1 h. The resultant slurry was filtered and washed several times with deionized water, dried overnight at 115 °C and calcined in air at 500 °C for 5 h. The obtained solids were denoted as CeSnO–X, being X the mol fraction of ceria in the mixed oxide.",co-precipitation,mesoporous crystallites doped pure,,,Fluorite,single,,,,150.0,0.0,0.5,,False,5.4045,0.0,0.0,,0.0,0.0,0.15,0.0,0.0,0.0,0.0,0.0,0.0,0.0,0.0,0.0,0.0,0.0,0.0,0.0,0.0,0.0,0.0,0.0,0.0,,0.0,0.0,0.0,0.0,0.0,0.0,0.0,0.0,1,6967af405c48023e106c0471,5.0,300.0,2.0,0.0,15.0,10.1016/j.cej.2014.01.077,0,50.0
6967af405c48023e106c0472,34cd3e51db6c99be37a7917948472b081bdc691e,10.1016/j.cej.2014.01.077,CeSnO–0.95,0.95,42.0,550.0,5.0,5.08,0.063,0.0,0.0,"A set of CeXSn1−XO2−δ mixed oxides (X ranging from 0.975 to 0.80) were prepared by co-precipitation method, from cerium nitrate (Ce(NO3)3·6H2O) and tin chloride (SnCl2·2H2O) as precursors. The resultant solids were repeatedly washed, dried and calcined at 500 °C for 5 h in air. The synthesis of the mixed oxides was also carried out at pH = 9 and room temperature, baking the resultant suspension for 1 h. The resultant slurry was filtered and washed several times with deionized water, dried overnight at 115 °C and calcined in air at 500 °C for 5 h. The obtained solids were denoted as CeSnO–X, being X the mol fraction of ceria in the mixed oxide.",co-precipitation,mesoporous crystallites doped pure,,,Fluorite,single,,,,150.0,0.0,0.5,,False,5.4087,0.0,0.0,,0.0,0.0,0.05,0.0,0.0,0.0,0.0,0.0,0.0,0.0,0.0,0.0,0.0,0.0,0.0,0.0,0.0,0.0,0.0,0.0,0.0,,0.0,0.0,0.0,0.0,0.0,0.0,0.0,0.0,1,6967af405c48023e106c0472,5.0,300.0,2.0,0.0,15.0,10.1016/j.cej.2014.01.077,0,50.0
6967af475c48023e106c047c,203032d5ebce078aa813f28dddb374d56768dcf5,10.1039/D0CY01729A,10-CC,0.9,58.6,450.0,4.0,6.4,0.08,0.0,0.0,"A series of CuO–CeO2 catalysts with different CuO contents were synthesized via a direct solvothermal method. Typically, specified amounts of Cu and Ce nitrates were dissolved in EG. The mixture was transferred to a Teflon-lined stainless-steel autoclave of 80 mL capacity and heated at 180 °C for 3 h with continuous stirring. Then the obtained suspension was naturally cooled down to room temperature (RT). The products thus obtained were separated by filtration, then washed with deionized water and ethanol, dried at 120 °C overnight and calcined under static air at 450 °C (based on our previous study28) for 4 h. The CuO loadings of these catalysts were 0, 5, 10, 20, and 30 mol% expressed as the mole ratio of Cu/(Cu + Ce), which were denoted as CeO2, 5-CC, 10-CC, 20-CC, and 30-CC, respectively.",hydrothermal,,,9.1,Fluorite,single,,,,200.0,0.0,1.0,,False,0.5415,0.0,0.1,,0.0,0.0,0.0,0.0,0.0,0.0,0.0,0.0,0.0,0.0,0.0,0.0,0.0,0.0,0.0,0.0,0.0,0.0,0.0,0.0,0.0,,0.0,0.0,0.0,0.0,0.0,0.0,0.0,0.0,1,6967af475c48023e106c047c,10.0,400.0,1.0,,10.0,10.1039/D0CY01729A,0,
6967af475c48023e106c047d,a387c1dce41a4eea06a390c46f1409904600851c,10.1039/D0CY01729A,20-CC,0.8,61.3,450.0,4.0,7.6,0.12,0.0,0.0,"A series of CuO–CeO2 catalysts with different CuO contents were synthesized via a direct solvothermal method. Typically, specified amounts of Cu and Ce nitrates were dissolved in EG. The mixture was transferred to a Teflon-lined stainless-steel autoclave of 80 mL capacity and heated at 180 °C for 3 h with continuous stirring. Then the obtained suspension was naturally cooled down to room temperature (RT). The products thus obtained were separated by filtration, then washed with deionized water and ethanol, dried at 120 °C overnight and calcined under static air at 450 °C (based on our previous study28) for 4 h. The CuO loadings of these catalysts were 0, 5, 10, 20, and 30 mol% expressed as the mole ratio of Cu/(Cu + Ce), which were denoted as CeO2, 5-CC, 10-CC, 20-CC, and 30-CC, respectively.",hydrothermal,,,9.3,Fluorite & CuO,multi,True,polyhedra,TEM_50nm_6967af475c48023e106c047d.png,200.0,0.0,1.0,,False,0.5382,0.0,0.2,,0.0,0.0,0.0,0.0,0.0,0.0,0.0,0.0,0.0,0.0,0.0,0.0,0.0,0.0,0.0,0.0,0.0,0.0,0.0,0.0,0.0,,0.0,0.0,0.0,0.0,0.0,0.0,0.0,0.0,0,6967af475c48023e106c047d,10.0,400.0,1.0,,10.0,10.1039/D0CY01729A,0,
6967af489890fdd35aa2c57a,48b8672ba5657bcfba29e90a3dbb435edd949b99,10.1039/D0CY01729A,30-CC,0.7,59.3,450.0,4.0,6.6,0.1,0.0,0.0,"A series of CuO–CeO2 catalysts with different CuO contents were synthesized via a direct solvothermal method. Typically, specified amounts of Cu and Ce nitrates were dissolved in EG. The mixture was transferred to a Teflon-lined stainless-steel autoclave of 80 mL capacity and heated at 180 °C for 3 h with continuous stirring. Then the obtained suspension was naturally cooled down to room temperature (RT). The products thus obtained were separated by filtration, then washed with deionized water and ethanol, dried at 120 °C overnight and calcined under static air at 450 °C (based on our previous study28) for 4 h. The CuO loadings of these catalysts were 0, 5, 10, 20, and 30 mol% expressed as the mole ratio of Cu/(Cu + Ce), which were denoted as CeO2, 5-CC, 10-CC, 20-CC, and 30-CC, respectively.",hydrothermal,,,9.0,Fluorite & CuO,multi,,,,200.0,0.0,1.0,,False,0.5371,0.0,0.3,,0.0,0.0,0.0,0.0,0.0,0.0,0.0,0.0,0.0,0.0,0.0,0.0,0.0,0.0,0.0,0.0,0.0,0.0,0.0,0.0,0.0,,0.0,0.0,0.0,0.0,0.0,0.0,0.0,0.0,0,6967af489890fdd35aa2c57a,10.0,400.0,1.0,,10.0,10.1039/D0CY01729A,0,
6967af495c48023e106c047e,2a00698fb2fb5b7442da9803fc7c993f34fe5e98,10.1016/S0920-5861(01)00322-4,Ce0.75Zr0.25,0.75,108.4,500.0,4.0,0.0,0.0,0.0,0.0,"CeO2–ZrO2 mixed oxide catalysts were prepared by using the sol–gel technique. Cerium nitrate (Ce(NO3)3·6H2O (99.0%), Fluka), and zirconium oxychloride (ZrOCl2·8H2O (99.0%), Fluka) were used as sources of Ce and Zr, respectively. The starting solution was prepared by mixing 0.1 M of metal salt solutions with 0.4 M of urea solution at a 2 to 1 volumetric ratio. The ratio between each metal salt was altered depending on the desired solid solution concentration: Ce1−xZrxO2,where x=0, 0.25, 0.50, 0.75 and 1.0. The solution was kept at 100°C for either 50 or 120 h. The sample was then allowed to cool to room temperature before being centrifuged to separate the solid product from the solution. The solid product was washed with ethanol to prevent an agglomeration of the particles, and then dried overnight in an oven at 110°C followed by calcination at either 500 or 900°C for 4 h in air.",sol-gel,nano-size solid solution particles,,,Fluorite,single,True,flower-like,SEM_unk_6967af495c48023e106c047e.png,0.0,0.0,0.0,,False,,0.25,0.0,,0.0,0.0,0.0,0.0,0.0,0.0,0.0,0.0,0.0,0.0,0.0,0.0,0.0,0.0,0.0,0.0,0.0,0.0,0.0,0.0,0.0,,0.0,0.0,0.0,0.0,0.0,0.0,0.0,0.0,1,6967af495c48023e106c047e,5.0,120.0,4.0,,10.0,10.1016/S0920-5861(01)00322-4,0,50.0
6967af495c48023e106c047f,1725736e0716aebf8a5504221af8e5debe147497,10.1016/S0920-5861(01)00322-4,Ce0.5Zr0.5,0.5,116.0,500.0,4.0,0.0,0.0,0.0,0.0,"CeO2–ZrO2 mixed oxide catalysts were prepared by using the sol–gel technique. Cerium nitrate (Ce(NO3)3·6H2O (99.0%), Fluka), and zirconium oxychloride (ZrOCl2·8H2O (99.0%), Fluka) were used as sources of Ce and Zr, respectively. The starting solution was prepared by mixing 0.1 M of metal salt solutions with 0.4 M of urea solution at a 2 to 1 volumetric ratio. The ratio between each metal salt was altered depending on the desired solid solution concentration: Ce1−xZrxO2,where x=0, 0.25, 0.50, 0.75 and 1.0. The solution was kept at 100°C for either 50 or 120 h. The sample was then allowed to cool to room temperature before being centrifuged to separate the solid product from the solution. The solid product was washed with ethanol to prevent an agglomeration of the particles, and then dried overnight in an oven at 110°C followed by calcination at either 500 or 900°C for 4 h in air.",sol-gel,nano-size solid solution particles,,,Fluorite and tetragonal ZrO2,multi,True,flower-like,SEM_unk_6967af495c48023e106c047f.png,0.0,0.0,0.0,,False,,0.5,0.0,,0.0,0.0,0.0,0.0,0.0,0.0,0.0,0.0,0.0,0.0,0.0,0.0,0.0,0.0,0.0,0.0,0.0,0.0,0.0,0.0,0.0,,0.0,0.0,0.0,0.0,0.0,0.0,0.0,0.0,0,6967af495c48023e106c047f,5.0,120.0,4.0,,10.0,10.1016/S0920-5861(01)00322-4,0,50.0
6967af4a5220ac46b0141278,28a9fd4359c6fcd16fa52c0f39df2ded3799d03a,10.1021/cm903282w,CeO2−La2O3 773,0.8,66.0,500.0,5.0,0.0,0.0,0.0,0.0,"The CeO2−La2O3 (8:2 mol ratio based on oxides) solid solution was synthesized by a modified coprecipitation method from ultrahigh dilute solutions. This method is more attracting because of its relative simplicity, environmental friendliness, economical effectiveness, and suitability for large scale production. (29) Coprecipitation was carried out from Ce(NO3)3·6H2O (Aldrich, AR grade) and La(NO3)3·6H2O (Aldrich, AR grade) precursors, and a dilute aqueous ammonia solution was used as the precipitating agent. The requisite quantities of precursors were dissolved separately in double distilled water and mixed together under continuous stirring. The mixed solution was precipitated by dropwise addition of the aqueous ammonia solution over a period until the solution pH reached ∼8.5. The obtained light yellow colored slurry was decanted, filtered, and washed several times with doubly distilled water until free from anion impurities. The collected precipitate was oven-dried at 393 K for 12 h, crushed using an agate mortar, and subsequently calcined at 773 K for 5 h at a heating rate of 5 K min−1 in air atmosphere to obtain the mixed oxide material. Finally, some portions of the finished catalyst were further heated at 873, 973, and 1073 K for 5 h using the same heating ramp.",co-precipitation,nanosized solid solution bulk nanocrystalline,15.0,8.33,Fluorite,single,True,polyhedra,TEM_20nm_6967af4a5220ac46b0141278.png,500.0,10.2,1.0,225 umol O2 g-1,False,5.488,0.0,0.0,,0.0,0.0,0.0,0.0,0.2,0.0,0.0,0.0,0.0,0.0,0.0,0.0,0.0,0.0,0.0,0.0,0.0,0.0,0.0,0.0,0.0,,0.0,0.0,0.0,0.0,0.0,0.0,0.0,0.0,1,6967af4a5220ac46b0141278,5.0,200.0,0.0,25.0,5.0,10.1021/cm903282w,0,20.0
696e4eda2618c2e518bec5e4,926a075280a9fba7862043c7b3153252859e514e,10.1016/j.cej.2014.01.077,CeSnO–1,1.0,22.4,550.0,5.0,7.3,0.059,0.0,0.0,"Both pure CeO2 and SnO2 were prepared by precipitation with ammonium hydroxide from Ce(NO3)3·6H2O and SnCl4·5H2O precursors, respectively. Pure oxides were synthesized at room temperature and pH = 9, with dropwise addition of ammonium hydroxide, under magnetic stirring for 1 h. To dissolve SnCl4·5H2O precursor, hydrochloric acid was added into magnetically stirred solution until pH = 1.0, at which value the solution became transparent. The resultant slurry was filtered and washed several times with deionized water, dried overnight at 115 °C and calcined in air at 500 °C for 5 h.",co-precipitation,mesoporous crystallites doped,,,Fluorite,single,,,,150.0,0.0,0.5,,False,5.4134,0.0,0.0,,0.0,0.0,0.0,0.0,0.0,0.0,0.0,0.0,0.0,0.0,0.0,0.0,0.0,0.0,0.0,0.0,0.0,0.0,0.0,0.0,0.0,,0.0,0.0,0.0,0.0,0.0,0.0,0.0,0.0,1,696e4eda2618c2e518bec5e4,5.0,300.0,2.0,0.0,15.0,10.1016/j.cej.2014.01.077,0,50.0
696e4eda420f3dbc5d638647,f129271f78927955ba6404afbb8a5120abda481f,10.1016/j.cej.2014.01.077,CeSnO–0.975,0.975,40.0,550.0,5.0,6.68,0.09,0.0,0.0,"A set of CeXSn1−XO2−δ mixed oxides (X ranging from 0.975 to 0.80) were prepared by co-precipitation method, from cerium nitrate (Ce(NO3)3·6H2O) and tin chloride (SnCl2·2H2O) as precursors. The resultant solids were repeatedly washed, dried and calcined at 500 °C for 5 h in air. The synthesis of the mixed oxides was also carried out at pH = 9 and room temperature, baking the resultant suspension for 1 h. The resultant slurry was filtered and washed several times with deionized water, dried overnight at 115 °C and calcined in air at 500 °C for 5 h. The obtained solids were denoted as CeSnO–X, being X the mol fraction of ceria in the mixed oxide.",co-precipitation,mesoporous crystallites doped,,,Fluorite,single,,,,150.0,0.0,0.5,,False,5.4119,0.0,0.0,,0.0,0.0,0.025,0.0,0.0,0.0,0.0,0.0,0.0,0.0,0.0,0.0,0.0,0.0,0.0,0.0,0.0,0.0,0.0,0.0,0.0,,0.0,0.0,0.0,0.0,0.0,0.0,0.0,0.0,1,696e4eda420f3dbc5d638647,5.0,300.0,2.0,0.0,15.0,10.1016/j.cej.2014.01.077,0,50.0
696e4edb7e96e20c191dce35,968cd6f8ed9333a7f2549fa6e1917ae13072342a,10.1016/j.cej.2014.01.077,CeSnO–0.80,0.8,31.3,550.0,5.0,8.74,0.074,0.0,0.0,"A set of CeXSn1−XO2−δ mixed oxides (X ranging from 0.975 to 0.80) were prepared by co-precipitation method, from cerium nitrate (Ce(NO3)3·6H2O) and tin chloride (SnCl2·2H2O) as precursors. The resultant solids were repeatedly washed, dried and calcined at 500 °C for 5 h in air. The synthesis of the mixed oxides was also carried out at pH = 9 and room temperature, baking the resultant suspension for 1 h. The resultant slurry was filtered and washed several times with deionized water, dried overnight at 115 °C and calcined in air at 500 °C for 5 h. The obtained solids were denoted as CeSnO–X, being X the mol fraction of ceria in the mixed oxide.",co-precipitation,mesoporous crystallites doped,,,Fluorite & SnO2,multi,,,,150.0,0.0,0.5,,False,5.4045,0.0,0.0,,0.0,0.0,0.2,0.0,0.0,0.0,0.0,0.0,0.0,0.0,0.0,0.0,0.0,0.0,0.0,0.0,0.0,0.0,0.0,0.0,0.0,,0.0,0.0,0.0,0.0,0.0,0.0,0.0,0.0,0,696e4edb7e96e20c191dce35,5.0,300.0,2.0,0.0,15.0,10.1016/j.cej.2014.01.077,0,50.0
697b46006f7ebc629f8d5199,f4efd5d1b41df897cae2aee764af40d958b2c997,10.1016/j.apcatb.2016.03.030,CeO2,1.0,28.6,400.0,6.0,0.0,0.0,0.0,0.0,"MnOx-CeO2 catalysts with different Mn/Ce mole ratios (0.33–2) were prepared by a redox co-precipitation method [34]. The KMnO4 precursor dissolved in deionized water, in a 10% stoichiometric excess, was titrated with a solution of Ce(NO3)3 and Mn(NO3)2 at 60 °C under vigorous stirring, keeping pH = 8.0 ± 0.3 using a 0.2 M KOH solution. After titration, the solid was digested for 30 min at 60 °C and then filtered, repeatedly washed with hot distilled water, and dried overnight at 100 °C. Aliquots of the dried samples were further calcined in air at 400 °C (6 h).  N2 adsorption and desorption isotherms were collected on an Autosorb-6 at −198 °C.",redox coprecipitation,composite amorphous solid solution interface,,,Fluorite,single,,,,0.0,0.0,0.0,160 umol O2 g-1,False,,0.0,0.0,,0.0,0.0,0.0,0.0,0.0,0.0,0.0,0.0,0.0,0.0,0.0,0.0,0.0,0.0,0.0,0.0,0.0,0.0,0.0,0.0,0.0,,0.0,0.0,0.0,0.0,0.0,0.0,0.0,0.0,1,697b46006f7ebc629f8d5199,10.0,250.0,1.0,30.0,10.0,10.1016/j.apcatb.2016.03.030,0,50.0
697cc9cbe3e5fca0f86701f7,4ea2479f622e4decdb0999a2e18a1f60f2f7554b,10.1007/s10562-021-03708-3,Ce95Mn5,0.95,39.0,650.0,0.5,11.0,0.07,0.0,0.0,"Pure cerium, manganese and copper oxides, as well as binary (Ce–Mn, Ce–Cu) and ternary oxide catalysts (Ce–Mn–Cu) were prepared through the solution combustion synthesis (SCS) [13, 19, 23,24,25]. The mixed oxide catalysts were prepared with different foreign metal contents: 5, 15 and 45 at.%. The notation is: Ce100−xMx, where M represents either Mn or Cu for the binary oxides, and Ce100−xMnx/2Cux/2 for the ternary oxides. Therefore, the list of powder catalysts prepared in the current work is: CeO2, Ce95Mn5, Ce85Mn15, Ce55Mn45, Mn2O3, Ce95Cu5, Ce85Cu15, Ce55Cu45, CuO, Ce95Mn2.5Cu2.5, Ce85Mn7.5Cu7.5, Ce55Mn22.5Cu22.5. During a typical synthesis, proper amounts of metal precursors, namely Ce(NO3)3·6H2O (Alfa Aesar); Mn(NO3)2·4H2O; Cu(NO3)2·3H2O (Sigma-Aldrich), were dissolved in 100 ml of deionized water along with a “fuel” (urea), whose amount was made in excess (200% of the stoichiometric amount). The amounts of precursors were defined to have nominal metal-to-cerium ratios. The mixture was stirred vigorously at r.t. for 5 min. Then, the homogeneous aqueous solution was heated in oven at 650 °C for 30 min.",solution combustion,,,12.0,Fluorite,single,True,sponge,SEM_100nm_697cc9cbe3e5fca0f86701f7.png,150.0,0.0,1.0,,False,,0.0,0.0,,0.0,0.0,0.0,0.0,0.0,0.05,0.0,0.0,0.0,0.0,0.0,0.0,0.0,0.0,0.0,0.0,0.0,0.0,0.0,0.0,0.0,,0.0,0.0,0.0,0.0,0.0,0.0,0.0,0.0,1,697cc9cbe3e5fca0f86701f7,5.0,550.0,1.0,50.0,5.0,10.1007/s10562-021-03708-3,0,20.0
697cc9cc0afa50114e1a5d02,b9898ca2460af6c6b2286a20602dd5030d695817,10.1007/s10562-021-03708-3,Ce85Mn15,0.85,41.0,650.0,0.5,15.0,0.12,0.0,0.0,"Pure cerium, manganese and copper oxides, as well as binary (Ce–Mn, Ce–Cu) and ternary oxide catalysts (Ce–Mn–Cu) were prepared through the solution combustion synthesis (SCS) [13, 19, 23,24,25]. The mixed oxide catalysts were prepared with different foreign metal contents: 5, 15 and 45 at.%. The notation is: Ce100−xMx, where M represents either Mn or Cu for the binary oxides, and Ce100−xMnx/2Cux/2 for the ternary oxides. Therefore, the list of powder catalysts prepared in the current work is: CeO2, Ce95Mn5, Ce85Mn15, Ce55Mn45, Mn2O3, Ce95Cu5, Ce85Cu15, Ce55Cu45, CuO, Ce95Mn2.5Cu2.5, Ce85Mn7.5Cu7.5, Ce55Mn22.5Cu22.5. During a typical synthesis, proper amounts of metal precursors, namely Ce(NO3)3·6H2O (Alfa Aesar); Mn(NO3)2·4H2O; Cu(NO3)2·3H2O (Sigma-Aldrich), were dissolved in 100 ml of deionized water along with a “fuel” (urea), whose amount was made in excess (200% of the stoichiometric amount). The amounts of precursors were defined to have nominal metal-to-cerium ratios. The mixture was stirred vigorously at r.t. for 5 min. Then, the homogeneous aqueous solution was heated in oven at 650 °C for 30 min.",solution combustion,,,7.0,Fluorite,single,True,spherical,SEM_100nm_697cc9cc0afa50114e1a5d02.png,150.0,0.0,1.0,,False,,0.0,0.0,,0.0,0.0,0.0,0.0,0.0,0.15,0.0,0.0,0.0,0.0,0.0,0.0,0.0,0.0,0.0,0.0,0.0,0.0,0.0,0.0,0.0,,0.0,0.0,0.0,0.0,0.0,0.0,0.0,0.0,1,697cc9cc0afa50114e1a5d02,5.0,550.0,1.0,50.0,5.0,10.1007/s10562-021-03708-3,0,20.0
697cc9ccc4a6816321539c5f,062c2bd1f1c40b13c1120708eba12819692726e1,10.1007/s10562-021-03708-3,Ce55Mn45,0.55,16.0,650.0,0.5,17.0,0.06,0.0,0.0,"Pure cerium, manganese and copper oxides, as well as binary (Ce–Mn, Ce–Cu) and ternary oxide catalysts (Ce–Mn–Cu) were prepared through the solution combustion synthesis (SCS) [13, 19, 23,24,25]. The mixed oxide catalysts were prepared with different foreign metal contents: 5, 15 and 45 at.%. The notation is: Ce100−xMx, where M represents either Mn or Cu for the binary oxides, and Ce100−xMnx/2Cux/2 for the ternary oxides. Therefore, the list of powder catalysts prepared in the current work is: CeO2, Ce95Mn5, Ce85Mn15, Ce55Mn45, Mn2O3, Ce95Cu5, Ce85Cu15, Ce55Cu45, CuO, Ce95Mn2.5Cu2.5, Ce85Mn7.5Cu7.5, Ce55Mn22.5Cu22.5. During a typical synthesis, proper amounts of metal precursors, namely Ce(NO3)3·6H2O (Alfa Aesar); Mn(NO3)2·4H2O; Cu(NO3)2·3H2O (Sigma-Aldrich), were dissolved in 100 ml of deionized water along with a “fuel” (urea), whose amount was made in excess (200% of the stoichiometric amount). The amounts of precursors were defined to have nominal metal-to-cerium ratios. The mixture was stirred vigorously at r.t. for 5 min. Then, the homogeneous aqueous solution was heated in oven at 650 °C for 30 min.",solution combustion,,,4.0,Fluorite & MnOy,multi,True,spherical,SEM_100nm_697cc9ccc4a6816321539c5f.png,150.0,0.0,1.0,,False,,0.0,0.0,,0.0,0.0,0.0,0.0,0.0,0.45,0.0,0.0,0.0,0.0,0.0,0.0,0.0,0.0,0.0,0.0,0.0,0.0,0.0,0.0,0.0,,0.0,0.0,0.0,0.0,0.0,0.0,0.0,0.0,0,697cc9ccc4a6816321539c5f,5.0,550.0,1.0,50.0,5.0,10.1007/s10562-021-03708-3,0,20.0
697cc9ccc4a6816321539c60,bb976bfae1545bb8e29689797f76cc829f489368,10.1007/s10562-021-03708-3,Ce95Mn2.5Cu2.5,0.95,8.0,650.0,0.5,13.0,0.02,0.0,0.0,"Pure cerium, manganese and copper oxides, as well as binary (Ce–Mn, Ce–Cu) and ternary oxide catalysts (Ce–Mn–Cu) were prepared through the solution combustion synthesis (SCS) [13, 19, 23,24,25]. The mixed oxide catalysts were prepared with different foreign metal contents: 5, 15 and 45 at.%. The notation is: Ce100−xMx, where M represents either Mn or Cu for the binary oxides, and Ce100−xMnx/2Cux/2 for the ternary oxides. Therefore, the list of powder catalysts prepared in the current work is: CeO2, Ce95Mn5, Ce85Mn15, Ce55Mn45, Mn2O3, Ce95Cu5, Ce85Cu15, Ce55Cu45, CuO, Ce95Mn2.5Cu2.5, Ce85Mn7.5Cu7.5, Ce55Mn22.5Cu22.5. During a typical synthesis, proper amounts of metal precursors, namely Ce(NO3)3·6H2O (Alfa Aesar); Mn(NO3)2·4H2O; Cu(NO3)2·3H2O (Sigma-Aldrich), were dissolved in 100 ml of deionized water along with a “fuel” (urea), whose amount was made in excess (200% of the stoichiometric amount). The amounts of precursors were defined to have nominal metal-to-cerium ratios. The mixture was stirred vigorously at r.t. for 5 min. Then, the homogeneous aqueous solution was heated in oven at 650 °C for 30 min.",solution combustion,,,37.0,Fluorite,single,True,polyhedra,SEM_100nm_697cc9ccc4a6816321539c60.png,150.0,0.0,1.0,,False,,0.0,0.025,,0.0,0.0,0.0,0.0,0.0,0.025,0.0,0.0,0.0,0.0,0.0,0.0,0.0,0.0,0.0,0.0,0.0,0.0,0.0,0.0,0.0,,0.0,0.0,0.0,0.0,0.0,0.0,0.0,0.0,1,697cc9ccc4a6816321539c60,5.0,550.0,1.0,50.0,5.0,10.1007/s10562-021-03708-3,0,20.0
697cc9cde3e5fca0f86701f9,9680b744efb85d17bf3251fb72e89d451b10b382,10.1007/s10562-021-03708-3,Ce85Mn7.5Cu7.5,0.85,38.0,650.0,0.5,17.0,0.1,0.0,0.0,"Pure cerium, manganese and copper oxides, as well as binary (Ce–Mn, Ce–Cu) and ternary oxide catalysts (Ce–Mn–Cu) were prepared through the solution combustion synthesis (SCS) [13, 19, 23,24,25]. The mixed oxide catalysts were prepared with different foreign metal contents: 5, 15 and 45 at.%. The notation is: Ce100−xMx, where M represents either Mn or Cu for the binary oxides, and Ce100−xMnx/2Cux/2 for the ternary oxides. Therefore, the list of powder catalysts prepared in the current work is: CeO2, Ce95Mn5, Ce85Mn15, Ce55Mn45, Mn2O3, Ce95Cu5, Ce85Cu15, Ce55Cu45, CuO, Ce95Mn2.5Cu2.5, Ce85Mn7.5Cu7.5, Ce55Mn22.5Cu22.5. During a typical synthesis, proper amounts of metal precursors, namely Ce(NO3)3·6H2O (Alfa Aesar); Mn(NO3)2·4H2O; Cu(NO3)2·3H2O (Sigma-Aldrich), were dissolved in 100 ml of deionized water along with a “fuel” (urea), whose amount was made in excess (200% of the stoichiometric amount). The amounts of precursors were defined to have nominal metal-to-cerium ratios. The mixture was stirred vigorously at r.t. for 5 min. Then, the homogeneous aqueous solution was heated in oven at 650 °C for 30 min.",solution combustion,,,10.0,Fluorite,single,True,sponge,SEM_100nm_697cc9cde3e5fca0f86701f9.png,150.0,0.0,1.0,,False,,0.0,0.075,,0.0,0.0,0.0,0.0,0.0,0.075,0.0,0.0,0.0,0.0,0.0,0.0,0.0,0.0,0.0,0.0,0.0,0.0,0.0,0.0,0.0,,0.0,0.0,0.0,0.0,0.0,0.0,0.0,0.0,1,697cc9cde3e5fca0f86701f9,5.0,550.0,1.0,50.0,5.0,10.1007/s10562-021-03708-3,0,20.0
