Repository: Iwanap1/co_oxidation

# Training an Extrapolatable Model for CO Oxidation Light-Off Prediction over Cerium-Based Catalysts
Extrapolatable NNs for CO Oxidation light-off prediction



The exact architecture can be dictated by the provided model configs. In the most physically-informed scenario, the archictecture includes latent states for both the H<sub>2</sub>-TPR and dynamic oxygen storage capacity (OSC), which are trained both on those experimental measurements and the conversion itself. The weight-hourly space velocity is not included in the features for the conversion net, rather is used to calculate conversion using the solution for a simple first-order kinetic model in a PFR.

File: data_analysis/base_multiphase/data/o2_tpd_merged.csv
_id,fingerprint,doi_x,name,Ce,Sbet,calcination_temp,calcination_time,Dpore,Vtotal,calcination_flowing_gas,calcination_reactive_gas,synthesis_para,synthesis,description,particle_size_nm,crystallite_size_nm,phase_types,phase_flag,microscopy,morphology,image_path,pretreatment_temp_x,pretreatment_o2_vol%,pretreatment_time_h,osc,hierarchical,lattice_parameter_A,Zr,Cu,Ea_apparent,Ni,Pr,Sn,Hf,La,Mn,Fe,Co,Sm,Zn,Nd,Pm,Ag,Ru,Eu,Tb,Gd,Bi,Cr,Y,Ti,deposit,Sr,Sc,Yb,Nb,Al,Ga,Ho,Lu,single_phase_binary,material_id,pretreatment_temp_y,pretreatment_time,pretreatment_gas_type,adsorption_o2_vol%,adsorption_flow_ml_min,adsorption_temp,adsorption_time,ramp_rate_C_min,doi_y
6967aee05c48023e106c03e8,a65d52e4c52f40afb4a7a951273ab4c9021f1cc3,10.1016/j.ceramint.2024.07.019,CeO2 - R,1.0,69.9,500.0,4.0,3.8,0.3,0.0,0.0,"To obtain CeO2–O and CeO2-R, 3.47 g Ce(NO3)3·6H2O and 0.03 g Na3PO4·12H2O (A.R, Nanjing Chemical Reagent Co., Ltd.), as well as 1.39 g Ce(NO3)3·6H2O and 15.36 g NaOH(A.R, National Pharmaceutical Group Chemical Reagent Co., Ltd.), were separately dissolved in 64 mL of ultrapure water and stirred for 1 h and 30 min, respectively. Subsequent to this, both mixtures were transferred to an autoclave and subjected to the hydrothermal processes at 160 °C and 100 °C for 24 h, respectively. The obtained powder was then calcined in a muffle furnace under the condition of air atmosphere and heating rate of 1 °C/min until reaching 500 °C for 4 h. ",hydrothermal,nanorod,50.0,12.8,Fluorite,single,True,nanorods,TEM_20nm_6967aee05c48023e106c03e8.png,0.0,0.0,0.0,,False,5.4158,0.0,0.0,,0.0,0.0,0.0,0.0,0.0,0.0,0.0,0.0,0.0,0.0,0.0,0.0,0.0,0.0,0.0,0.0,0.0,0.0,0.0,0.0,0.0,,0.0,0.0,0.0,0.0,0.0,0.0,0.0,0.0,1,6967aee05c48023e106c03e8,300.0,0.5,inert,5,10.0,25,0.5,20,10.1016/j.ceramint.2024.07.019
6967af0c5c48023e106c0420,92a49eac657875a560501c4d0a9b7b5949f84d9c,10.1016/j.apcatb.2016.03.030,Mn1Ce1,0.5,105.4,400.0,6.0,0.0,0.0,0.0,0.0,"MnOx-CeO2 catalysts with different Mn/Ce mole ratios (0.33–2) were prepared by a redox co-precipitation method [34]. The KMnO4 precursor dissolved in deionized water, in a 10% stoichiometric excess, was titrated with a solution of Ce(NO3)3 and Mn(NO3)2 at 60 °C under vigorous stirring, keeping pH = 8.0 ± 0.3 using a 0.2 M KOH solution. After titration, the solid was digested for 30 min at 60 °C and then filtered, repeatedly washed with hot distilled water, and dried overnight at 100 °C. Aliquots of the dried samples were further calcined in air at 400 °C (6 h).  N2 adsorption and desorption isotherms were collected on an Autosorb-6 at −198 °C.",redox coprecipitation,composite amorphous solid solution interface,5.0,,Fluorite & amorphous MnOy,multi,True,polyhedra,TEM_100nm_6967af0c5c48023e106c0420,0.0,0.0,0.0,220 umol O2 g-1,False,,0.0,0.0,,0.0,0.0,0.0,0.0,0.0,0.5,0.0,0.0,0.0,0.0,0.0,0.0,0.0,0.0,0.0,0.0,0.0,0.0,0.0,0.0,0.0,,0.0,0.0,0.0,0.0,0.0,0.0,0.0,0.0,0,6967af0c5c48023e106c0420,250.0,1.0,,20,50.0,30,1.0,20,10.1016/j.apcatb.2016.03.030
6967af0c5220ac46b014124a,f963c1adf94cec2d0d4653335ca1f2be9cb3d460,10.1016/j.apcatb.2016.03.030,Mn0.75Ce1,0.5714285714285714,94.4,400.0,6.0,0.0,0.0,0.0,0.0,"MnOx-CeO2 catalysts with different Mn/Ce mole ratios (0.33–2) were prepared by a redox co-precipitation method [34]. The KMnO4 precursor dissolved in deionized water, in a 10% stoichiometric excess, was titrated with a solution of Ce(NO3)3 and Mn(NO3)2 at 60 °C under vigorous stirring, keeping pH = 8.0 ± 0.3 using a 0.2 M KOH solution. After titration, the solid was digested for 30 min at 60 °C and then filtered, repeatedly washed with hot distilled water, and dried overnight at 100 °C. Aliquots of the dried samples were further calcined in air at 400 °C (6 h).  N2 adsorption and desorption isotherms were collected on an Autosorb-6 at −198 °C.",redox coprecipitation,composite amorphous solid solution interface,7.0,,Fluorite & amorphous MnOy,multi,,,,0.0,0.0,0.0,200 umol O2 g-1,False,,0.0,0.0,,0.0,0.0,0.0,0.0,0.0,0.42857142857142855,0.0,0.0,0.0,0.0,0.0,0.0,0.0,0.0,0.0,0.0,0.0,0.0,0.0,0.0,0.0,,0.0,0.0,0.0,0.0,0.0,0.0,0.0,0.0,0,6967af0c5220ac46b014124a,250.0,1.0,,20,50.0,30,1.0,20,10.1016/j.apcatb.2016.03.030
6967af0d5220ac46b014124d,b97fe25746b5d041eac8005ad26bc0adae0a16b5,10.1016/j.apcatb.2016.03.030,Mn0.33Ce1,0.7518796992481203,77.9,400.0,6.0,0.0,0.0,0.0,0.0,"MnOx-CeO2 catalysts with different Mn/Ce mole ratios (0.33–2) were prepared by a redox co-precipitation method [34]. The KMnO4 precursor dissolved in deionized water, in a 10% stoichiometric excess, was titrated with a solution of Ce(NO3)3 and Mn(NO3)2 at 60 °C under vigorous stirring, keeping pH = 8.0 ± 0.3 using a 0.2 M KOH solution. After titration, the solid was digested for 30 min at 60 °C and then filtered, repeatedly washed with hot distilled water, and dried overnight at 100 °C. Aliquots of the dried samples were further calcined in air at 400 °C (6 h).  N2 adsorption and desorption isotherms were collected on an Autosorb-6 at −198 °C.",redox coprecipitation,composite amorphous solid solution interface,10.8,,Fluorite,single,,,,0.0,0.0,0.0,150 umol O2 g-1,False,,0.0,0.0,,0.0,0.0,0.0,0.0,0.0,0.24812030075187969,0.0,0.0,0.0,0.0,0.0,0.0,0.0,0.0,0.0,0.0,0.0,0.0,0.0,0.0,0.0,,0.0,0.0,0.0,0.0,0.0,0.0,0.0,0.0,1,6967af0d5220ac46b014124d,250.0,1.0,,20,50.0,30,1.0,20,10.1016/j.apcatb.2016.03.030
697b46006f7ebc629f8d5199,f4efd5d1b41df897cae2aee764af40d958b2c997,10.1016/j.apcatb.2016.03.030,CeO2,1.0,28.6,400.0,6.0,0.0,0.0,0.0,0.0,"MnOx-CeO2 catalysts with different Mn/Ce mole ratios (0.33–2) were prepared by a redox co-precipitation method [34]. The KMnO4 precursor dissolved in deionized water, in a 10% stoichiometric excess, was titrated with a solution of Ce(NO3)3 and Mn(NO3)2 at 60 °C under vigorous stirring, keeping pH = 8.0 ± 0.3 using a 0.2 M KOH solution. After titration, the solid was digested for 30 min at 60 °C and then filtered, repeatedly washed with hot distilled water, and dried overnight at 100 °C. Aliquots of the dried samples were further calcined in air at 400 °C (6 h).  N2 adsorption and desorption isotherms were collected on an Autosorb-6 at −198 °C.",redox coprecipitation,composite amorphous solid solution interface,,,Fluorite,single,,,,0.0,0.0,0.0,160 umol O2 g-1,False,,0.0,0.0,,0.0,0.0,0.0,0.0,0.0,0.0,0.0,0.0,0.0,0.0,0.0,0.0,0.0,0.0,0.0,0.0,0.0,0.0,0.0,0.0,0.0,,0.0,0.0,0.0,0.0,0.0,0.0,0.0,0.0,1,697b46006f7ebc629f8d5199,250.0,1.0,,20,50.0,30,1.0,20,10.1016/j.apcatb.2016.03.030
697cc9cbe3e5fca0f86701f7,4ea2479f622e4decdb0999a2e18a1f60f2f7554b,10.1007/s10562-021-03708-3,Ce95Mn5,0.95,39.0,650.0,0.5,11.0,0.07,0.0,0.0,"Pure cerium, manganese and copper oxides, as well as binary (Ce–Mn, Ce–Cu) and ternary oxide catalysts (Ce–Mn–Cu) were prepared through the solution combustion synthesis (SCS) [13, 19, 23,24,25]. The mixed oxide catalysts were prepared with different foreign metal contents: 5, 15 and 45 at.%. The notation is: Ce100−xMx, where M represents either Mn or Cu for the binary oxides, and Ce100−xMnx/2Cux/2 for the ternary oxides. Therefore, the list of powder catalysts prepared in the current work is: CeO2, Ce95Mn5, Ce85Mn15, Ce55Mn45, Mn2O3, Ce95Cu5, Ce85Cu15, Ce55Cu45, CuO, Ce95Mn2.5Cu2.5, Ce85Mn7.5Cu7.5, Ce55Mn22.5Cu22.5. During a typical synthesis, proper amounts of metal precursors, namely Ce(NO3)3·6H2O (Alfa Aesar); Mn(NO3)2·4H2O; Cu(NO3)2·3H2O (Sigma-Aldrich), were dissolved in 100 ml of deionized water along with a “fuel” (urea), whose amount was made in excess (200% of the stoichiometric amount). The amounts of precursors were defined to have nominal metal-to-cerium ratios. The mixture was stirred vigorously at r.t. for 5 min. Then, the homogeneous aqueous solution was heated in oven at 650 °C for 30 min.",solution combustion,,,12.0,Fluorite,single,True,sponge,SEM_100nm_697cc9cbe3e5fca0f86701f7.png,150.0,0.0,1.0,,False,,0.0,0.0,,0.0,0.0,0.0,0.0,0.0,0.05,0.0,0.0,0.0,0.0,0.0,0.0,0.0,0.0,0.0,0.0,0.0,0.0,0.0,0.0,0.0,,0.0,0.0,0.0,0.0,0.0,0.0,0.0,0.0,1,697cc9cbe3e5fca0f86701f7,0.0,0.0,,100,40.0,550,0.5,5,10.1007/s10562-021-03708-3
697cc9cc0afa50114e1a5d02,b9898ca2460af6c6b2286a20602dd5030d695817,10.1007/s10562-021-03708-3,Ce85Mn15,0.85,41.0,650.0,0.5,15.0,0.12,0.0,0.0,"Pure cerium, manganese and copper oxides, as well as binary (Ce–Mn, Ce–Cu) and ternary oxide catalysts (Ce–Mn–Cu) were prepared through the solution combustion synthesis (SCS) [13, 19, 23,24,25]. The mixed oxide catalysts were prepared with different foreign metal contents: 5, 15 and 45 at.%. The notation is: Ce100−xMx, where M represents either Mn or Cu for the binary oxides, and Ce100−xMnx/2Cux/2 for the ternary oxides. Therefore, the list of powder catalysts prepared in the current work is: CeO2, Ce95Mn5, Ce85Mn15, Ce55Mn45, Mn2O3, Ce95Cu5, Ce85Cu15, Ce55Cu45, CuO, Ce95Mn2.5Cu2.5, Ce85Mn7.5Cu7.5, Ce55Mn22.5Cu22.5. During a typical synthesis, proper amounts of metal precursors, namely Ce(NO3)3·6H2O (Alfa Aesar); Mn(NO3)2·4H2O; Cu(NO3)2·3H2O (Sigma-Aldrich), were dissolved in 100 ml of deionized water along with a “fuel” (urea), whose amount was made in excess (200% of the stoichiometric amount). The amounts of precursors were defined to have nominal metal-to-cerium ratios. The mixture was stirred vigorously at r.t. for 5 min. Then, the homogeneous aqueous solution was heated in oven at 650 °C for 30 min.",solution combustion,,,7.0,Fluorite,single,True,spherical,SEM_100nm_697cc9cc0afa50114e1a5d02.png,150.0,0.0,1.0,,False,,0.0,0.0,,0.0,0.0,0.0,0.0,0.0,0.15,0.0,0.0,0.0,0.0,0.0,0.0,0.0,0.0,0.0,0.0,0.0,0.0,0.0,0.0,0.0,,0.0,0.0,0.0,0.0,0.0,0.0,0.0,0.0,1,697cc9cc0afa50114e1a5d02,0.0,0.0,,100,40.0,550,0.5,5,10.1007/s10562-021-03708-3
697cc9ccc4a6816321539c5f,062c2bd1f1c40b13c1120708eba12819692726e1,10.1007/s10562-021-03708-3,Ce55Mn45,0.55,16.0,650.0,0.5,17.0,0.06,0.0,0.0,"Pure cerium, manganese and copper oxides, as well as binary (Ce–Mn, Ce–Cu) and ternary oxide catalysts (Ce–Mn–Cu) were prepared through the solution combustion synthesis (SCS) [13, 19, 23,24,25]. The mixed oxide catalysts were prepared with different foreign metal contents: 5, 15 and 45 at.%. The notation is: Ce100−xMx, where M represents either Mn or Cu for the binary oxides, and Ce100−xMnx/2Cux/2 for the ternary oxides. Therefore, the list of powder catalysts prepared in the current work is: CeO2, Ce95Mn5, Ce85Mn15, Ce55Mn45, Mn2O3, Ce95Cu5, Ce85Cu15, Ce55Cu45, CuO, Ce95Mn2.5Cu2.5, Ce85Mn7.5Cu7.5, Ce55Mn22.5Cu22.5. During a typical synthesis, proper amounts of metal precursors, namely Ce(NO3)3·6H2O (Alfa Aesar); Mn(NO3)2·4H2O; Cu(NO3)2·3H2O (Sigma-Aldrich), were dissolved in 100 ml of deionized water along with a “fuel” (urea), whose amount was made in excess (200% of the stoichiometric amount). The amounts of precursors were defined to have nominal metal-to-cerium ratios. The mixture was stirred vigorously at r.t. for 5 min. Then, the homogeneous aqueous solution was heated in oven at 650 °C for 30 min.",solution combustion,,,4.0,Fluorite & MnOy,multi,True,spherical,SEM_100nm_697cc9ccc4a6816321539c5f.png,150.0,0.0,1.0,,False,,0.0,0.0,,0.0,0.0,0.0,0.0,0.0,0.45,0.0,0.0,0.0,0.0,0.0,0.0,0.0,0.0,0.0,0.0,0.0,0.0,0.0,0.0,0.0,,0.0,0.0,0.0,0.0,0.0,0.0,0.0,0.0,0,697cc9ccc4a6816321539c5f,0.0,0.0,,100,40.0,550,0.5,5,10.1007/s10562-021-03708-3
69b7d5419605ebc57c75316d,21665fd05c60437c21c8d85c5e5feae171beab2b,10.1007/s10562-019-03014-z,CeO2,1.0,100.3,350.0,2.3,7.52,0.17,0.0,0.0,"Cr-doped CeO2 nanorods (Ce1−xCrxO2−δ; X = 0.05, 0.1, and 0.15; X is the molar ratio of Cr/(Cr + Ce)) with different Cr contents were synthesized by a hydrothermal process [29]. Firstly, a NaOH solution with a concentration of 8 M was prepared. In a typical experiment, totally 4 mmol of Ce(NO3)3·6H2O and Cr(NO3)3·9H2O with different mole ratios were dissolved in 30 mL Milli-Q water under vigorous stirring until the corresponding salts were completely dissolved. There after an aqueous NaOH (60 mL) was added to the above solution at one time and kept stirring for 30 min. Subsequently, the formed mixed slurry was transferred to a 100 mL Teflon lined autoclave reactor and kept in the oven for 24 h at 100 °C. After cooling down to room temperature naturally, the precipitates were collected and washed with Milli-Q water/ethanol several times until free from ion impurities (Na+ and NO3− ions). Then, the obtained product was dried at 100 °C for 12 h in an electric oven and ground in a pestle and mortar to give the fine powder. Finally, the powder was calcined under static air at 350 °C (at a ramping rate of 5 °C/min) for 2.3 h in a muffle furnace to obtain Ce1−xCrxO2−δ nanorods. For convenience, the 5, 10, and 15% Cr-doped CeO2 nanorod catalysts were designated as 5CrCe, 10CrCe, and 15CrCe, respectively. Pure ceria nanorods were also synthesized under similar conditions and designated as CeO2",hydrothermal,solid solution,,9.03,Fluorite,single,True,nanorod,TEM_50nm_69b7d5419605ebc57c75316d.png,300.0,10.0,1.0,,False,5.45,0.0,0.0,,0.0,0.0,0.0,0.0,0.0,0.0,0.0,0.0,0.0,0.0,0.0,0.0,0.0,0.0,0.0,0.0,0.0,0.0,0.0,0.0,0.0,,0.0,0.0,0.0,0.0,0.0,0.0,0.0,0.0,1,69b7d5419605ebc57c75316d,500.0,1.0,inert,100,10.0,500,1.0,10,10.1007/s10562-019-03014-z
69b96125f753f624649ce443,6c7925dc490d1cdbaddfe3cba2006a406a597745,10.2174/2405461503666180821130801,CM,0.7,58.0,500.0,5.0,,,,,"A simple and facile co-precipitation method was used to synthesize the optimized Ce0.7Mn0.3O2-δ, and Ce0.7Mn0.15Fe0.15O2-δ (mole ratio based on oxides) catalysts with the nanostructure. Therefore, in both the doped and codoped ceria samples, the total mole ratio of dopant oxides is equal to 30%. For synthesis, Ce(NO3)3.6H2O (Aldrich, AR grade), Mn(NO3)2.4H2O (Merck, AR grade), and Fe(NO3)3.9H2O (Aldrich, AR grade) were used as precursors of the respective metals. All the precursor materials are analytical grade reagents and used without further purification. In all experiments, double-distilled water is used. To synthesize nanosized Mn/Fe co-doped CeO2 catalyst, the desired quantity of Ce(NO3)3.6H2O was dissolved in distilled water and stirred for 1 h on a magnetic stirrer. An appropriate amount of Mn and Fe nitrate precursors were dissolved separately in distilled water and then added simultaneously to the above solution. Then, the mixture solution was stirred vigorously for 2 h to make a clear solution. Under constant stirring, ammonia solution (Merck, 25 wt%) was added to the precursor solution drop wise until the pH value of the solution is reached to 8.5 ± 0.05. After coprecipitation occurred, the solution containing the precipitated product was again stirred for another 12 h and followed by aging for 24 h. After that, the precipitate was separated by vacuum filtration and then washed several times with distilled water until free from anion impurities. The obtained precipitates were then dried in an oven at 373 K for 12 h. The oven dried sample was crushed using an agate mortar and calcined at 773 K for 5 h (with the heating rate of 5 K min−1) in a muffle furnace to obtain Ce0.7Mn0.15Fe0.15O2–δ solid solution. The Mn-doped CeO2 sample was also prepared with the similar process by adding the manganese precursor into CeO2 solution, separately. The un-doped CeO2 was also obtained by the same method. The synthesis process of Mn/Fe co-doped CeO2 solid solution is shown with the help of schematic diagram in Fig. S1 (Supporting Information). Hereafter, the synthesized Ce0.7Mn0.3O2-δ and Ce0.7Mn0.15Fe0.15O2-δ catalysts are denoted as CM and CMF, respectively. ",coprecipitation,solid solution,,7.19,Fluorite,single,True,morphology,SEM_1000nm_69b96125f753f624649ce443.png,0.0,0.0,0.0,,False,5.35,0.0,0.0,,0.0,0.0,0.0,0.0,0.0,0.3,0.0,0.0,0.0,0.0,0.0,0.0,0.0,0.0,0.0,0.0,0.0,0.0,0.0,0.0,0.0,,0.0,0.0,0.0,0.0,0.0,0.0,0.0,0.0,1,69b96125f753f624649ce443,0.0,0.0,,100,50.0,500,0.5,10,10.2174/2405461503666180821130801

File: data_analysis/base_multiphase/data/all_materials.csv (part 2 of 17)
_id,fingerprint,doi,name,Ce,Sbet,calcination_temp,calcination_time,Dpore,Vtotal,calcination_flowing_gas,calcination_reactive_gas,synthesis_para,synthesis,description,particle_size_nm,crystallite_size_nm,phase_types,phase_flag,microscopy,morphology,image_path,pretreatment_temp,pretreatment_o2_vol%,pretreatment_time_h,osc,hierarchical,lattice_parameter_A,Zr,Cu,Ea_apparent,Ni,Pr,Sn,Hf,La,Mn,Fe,Co,Sm,Zn,Nd,Pm,Ag,Ru,Eu,Tb,Gd,Bi,Cr,Y,Ti,deposit,Sr,Sc,Yb,Nb,Al,Ga,Ho,Lu,single_phase_binary
6967af299890fdd35aa2c569,26fcf9c4014def29aa69523a52640686702297bc,10.1016/S1002-0721(09)60192-7,CeO2,1.0,18.1,600.0,4.0,0.0,0.0,0.0,0.0,"The CeO2-MOx (M=Cu, Mn, Fe, Co, and Ni) materials were prepared by a citric acid complexation-combustion method[14]. Ce(NO3)3·6H2O and Cu(NO3)2·2H2O (or Co(NO3)2·6H2O, Mn(NO3)2·6H2O, Fe(NO3)3·6H2O and Ni(NO3)2·9H2O) were dissolved in de-ionized water with M/Ce=1/9 (molar ratio). Citric acid (Citric acid/M=1.2) was added in the nitrate salts aqueous solution. The synthesis solution was stirred at 70 °C till this solution was changed into gel. Once the gel formed, this gel was quickly elevated to 150 °C, resulting in the gel foam and sparks formation. After the sparks were extinguished, a solid product was obtained. Then the obtained powder was calcined at 600 °C for 4 h in air and ground into 40–60 mesh.",sol-gel citrate,solid solutions,,20.0,Fluorite,single,False,,,0.0,0.0,0.0,,False,5.399,0.0,0.0,,0.0,0.0,0.0,0.0,0.0,0.0,0.0,0.0,0.0,0.0,0.0,0.0,0.0,0.0,0.0,0.0,0.0,0.0,0.0,0.0,0.0,,0.0,0.0,0.0,0.0,0.0,0.0,0.0,0.0,1
6967af2a5220ac46b0141262,2852d4f527429abf92afe8732089827b850f3189,10.1021/acsanm.0c02090,Cu0.09C0.91eOx,0.91,240.0,450.0,2.0,0.0,0.0,1.0,0.0,"In a typical synthetic procedure, 2–6 mmol of ammonium cerium(IV) nitrate and an appropriate amount of the acetylacetonate salts of the dopant metal (Cu, Sm, and Co) were dissolved in 20 mL of oleyl amine. The reaction mixture was heated up to 100 °C under gentle magnetic stirring until the formation of a clear solution. Subsequently, the reaction temperature was raised to 300 °C and remained at this temperature for 1 h. Thereafter, the mixture was cooled to room temperature and the nanoparticles were precipitated by the addition of a large excess of ethanol. The precipitate was isolated by centrifugation at 9000 rpm for 10 min. To remove the excess unbonded oleyl amine molecules and other reaction byproducts, the particles were redissolved in chloroform, precipitated by ethanol, and isolated by centrifugation. The above procedure was repeated three times. Finally, the surface-bonded oleyl amine molecules were removed by a calcination step at 450 °C for 2 h under a continuous air flow. The methodology is characterized by simplicity, repeatability, and the ability to synthesize monodispersed, up to a 1 g scale, nanoparticle quantities.",surfactant assisted decomposition,ultrasmall hierarchical nanoparticles,3.0,,Fluorite,single,True,spherical,TEM_20nm_6967af2a5220ac46b0141262.png,0.0,0.0,0.0,,True,5.389,0.0,0.09,,0.0,0.0,0.0,0.0,0.0,0.0,0.0,0.0,0.0,0.0,0.0,0.0,0.0,0.0,0.0,0.0,0.0,0.0,0.0,0.0,0.0,,0.0,0.0,0.0,0.0,0.0,0.0,0.0,0.0,1
6967af2a5220ac46b0141263,5df1debc90566407b89d3955ff91b9702c425cfa,10.1021/acsanm.0c02090,Co0.09C0.91eOx,0.91,175.0,450.0,2.0,0.0,0.0,1.0,0.0,"In a typical synthetic procedure, 2–6 mmol of ammonium cerium(IV) nitrate and an appropriate amount of the acetylacetonate salts of the dopant metal (Cu, Sm, and Co) were dissolved in 20 mL of oleyl amine. The reaction mixture was heated up to 100 °C under gentle magnetic stirring until the formation of a clear solution. Subsequently, the reaction temperature was raised to 300 °C and remained at this temperature for 1 h. Thereafter, the mixture was cooled to room temperature and the nanoparticles were precipitated by the addition of a large excess of ethanol. The precipitate was isolated by centrifugation at 9000 rpm for 10 min. To remove the excess unbonded oleyl amine molecules and other reaction byproducts, the particles were redissolved in chloroform, precipitated by ethanol, and isolated by centrifugation. The above procedure was repeated three times. Finally, the surface-bonded oleyl amine molecules were removed by a calcination step at 450 °C for 2 h under a continuous air flow. The methodology is characterized by simplicity, repeatability, and the ability to synthesize monodispersed, up to a 1 g scale, nanoparticle quantities.",surfactant assisted decomposition,ultrasmall hierarchical nanoparticles,3.0,,Fluorite,single,True,spherical,TEM_10nm_6967af2a5220ac46b0141263.png,0.0,0.0,0.0,,True,5.381,0.0,0.0,,0.0,0.0,0.0,0.0,0.0,0.0,0.0,0.09,0.0,0.0,0.0,0.0,0.0,0.0,0.0,0.0,0.0,0.0,0.0,0.0,0.0,,0.0,0.0,0.0,0.0,0.0,0.0,0.0,0.0,1
6967af2b5220ac46b0141264,70f528c77ef58242f749986eaf15e2d18b8871d9,10.1021/acsanm.0c02090,Sm0.09C0.91eOx,0.91,160.0,450.0,2.0,0.0,0.0,1.0,0.0,"In a typical synthetic procedure, 2–6 mmol of ammonium cerium(IV) nitrate and an appropriate amount of the acetylacetonate salts of the dopant metal (Cu, Sm, and Co) were dissolved in 20 mL of oleyl amine. The reaction mixture was heated up to 100 °C under gentle magnetic stirring until the formation of a clear solution. Subsequently, the reaction temperature was raised to 300 °C and remained at this temperature for 1 h. Thereafter, the mixture was cooled to room temperature and the nanoparticles were precipitated by the addition of a large excess of ethanol. The precipitate was isolated by centrifugation at 9000 rpm for 10 min. To remove the excess unbonded oleyl amine molecules and other reaction byproducts, the particles were redissolved in chloroform, precipitated by ethanol, and isolated by centrifugation. The above procedure was repeated three times. Finally, the surface-bonded oleyl amine molecules were removed by a calcination step at 450 °C for 2 h under a continuous air flow. The methodology is characterized by simplicity, repeatability, and the ability to synthesize monodispersed, up to a 1 g scale, nanoparticle quantities.",surfactant assisted decomposition,ultrasmall hierarchical nanoparticles,3.0,,Fluorite,single,True,polyhedra,TEM_50nm_6967af2b5220ac46b0141264.png,0.0,0.0,0.0,,True,5.4274,0.0,0.0,,0.0,0.0,0.0,0.0,0.0,0.0,0.0,0.0,0.09,0.0,0.0,0.0,0.0,0.0,0.0,0.0,0.0,0.0,0.0,0.0,0.0,,0.0,0.0,0.0,0.0,0.0,0.0,0.0,0.0,1
6967af2b5c48023e106c044c,53f543d020f1dacd0c9ae22c3c83a7a288d4a72c,10.1021/acsanm.0c02090,Cu0.045Co0.045Ce0.91Ox,0.91,240.0,450.0,2.0,0.0,0.0,1.0,0.0,"In a typical synthetic procedure, 2–6 mmol of ammonium cerium(IV) nitrate and an appropriate amount of the acetylacetonate salts of the dopant metal (Cu, Sm, and Co) were dissolved in 20 mL of oleyl amine. The reaction mixture was heated up to 100 °C under gentle magnetic stirring until the formation of a clear solution. Subsequently, the reaction temperature was raised to 300 °C and remained at this temperature for 1 h. Thereafter, the mixture was cooled to room temperature and the nanoparticles were precipitated by the addition of a large excess of ethanol. The precipitate was isolated by centrifugation at 9000 rpm for 10 min. To remove the excess unbonded oleyl amine molecules and other reaction byproducts, the particles were redissolved in chloroform, precipitated by ethanol, and isolated by centrifugation. The above procedure was repeated three times. Finally, the surface-bonded oleyl amine molecules were removed by a calcination step at 450 °C for 2 h under a continuous air flow. The methodology is characterized by simplicity, repeatability, and the ability to synthesize monodispersed, up to a 1 g scale, nanoparticle quantities.",surfactant assisted decomposition,ultrasmall hierarchical nanoparticles,3.0,,Fluorite,single,True,spherical,TEM_10nm_6967af2b5c48023e106c044c.png,0.0,0.0,0.0,,True,5.3888,0.0,0.045,,0.0,0.0,0.0,0.0,0.0,0.0,0.0,0.045,0.0,0.0,0.0,0.0,0.0,0.0,0.0,0.0,0.0,0.0,0.0,0.0,0.0,,0.0,0.0,0.0,0.0,0.0,0.0,0.0,0.0,1
6967af2b5c48023e106c044d,681e255c49065f0ac17dfc804530e8c4e6310fb1,10.1021/acsanm.0c02090,CeO2,1.0,124.0,450.0,2.0,0.0,0.0,1.0,0.0,"In a typical synthetic procedure, 2–6 mmol of ammonium cerium(IV) nitrate and an appropriate amount of the acetylacetonate salts of the dopant metal (Cu, Sm, and Co) were dissolved in 20 mL of oleyl amine. The reaction mixture was heated up to 100 °C under gentle magnetic stirring until the formation of a clear solution. Subsequently, the reaction temperature was raised to 300 °C and remained at this temperature for 1 h. Thereafter, the mixture was cooled to room temperature and the nanoparticles were precipitated by the addition of a large excess of ethanol. The precipitate was isolated by centrifugation at 9000 rpm for 10 min. To remove the excess unbonded oleyl amine molecules and other reaction byproducts, the particles were redissolved in chloroform, precipitated by ethanol, and isolated by centrifugation. The above procedure was repeated three times. Finally, the surface-bonded oleyl amine molecules were removed by a calcination step at 450 °C for 2 h under a continuous air flow. The methodology is characterized by simplicity, repeatability, and the ability to synthesize monodispersed, up to a 1 g scale, nanoparticle quantities.",surfactant assisted decomposition,ultrasmall hierarchical nanoparticles,3.0,,Fluorite,single,True,spherical,TEM_20nm_6967af2b5c48023e106c044d.png,0.0,0.0,0.0,,True,5.4077,0.0,0.0,,0.0,0.0,0.0,0.0,0.0,0.0,0.0,0.0,0.0,0.0,0.0,0.0,0.0,0.0,0.0,0.0,0.0,0.0,0.0,0.0,0.0,,0.0,0.0,0.0,0.0,0.0,0.0,0.0,0.0,1
6967af305c48023e106c0458,bb10ae623985fa733b7d844fe8d5874d9bd1158a,10.1021/acsami.1c02934,NiCeOx,0.8,13.3,500.0,6.0,0.0,0.051,0.0,0.0,"The microwave-accelerated reaction system (MARS-6) for material synthesis was used in this study and has been described elsewhere. (18) The doped-ceria materials were prepared by dissolving the precursor salts Ce(NO3)3·6H2O and M(NO3)3·xH2O (M = metal heteroatom) in distilled water with the respective molar ratios for obtaining the final composition of M–Ce–O, where M: Fe, Mn, Ni, Co, Zn, Cu, and Zr and nominal M/Ce ratio: 0.25. Citric acid was used as a complexing agent. Calcination in static air, ca. 500 °C for 6 h under atmospheric pressure, was performed in all samples. More details on the applied synthesis and calcination procedures applied are provided in the Supporting Information.",microwave assisted sol-gel,doped nanoparticle,,12.43,Fluorite,single,False,polyhedra,,0.0,0.0,0.0,,False,5.43,0.0,0.0,,0.2,0.0,0.0,0.0,0.0,0.0,0.0,0.0,0.0,0.0,0.0,0.0,0.0,0.0,0.0,0.0,0.0,0.0,0.0,0.0,0.0,,0.0,0.0,0.0,0.0,0.0,0.0,0.0,0.0,1
6967af305c48023e106c0459,110e08ebe0cb320eccb1646de6e667ea67664409,10.1021/acsami.1c02934,FeCeOx,0.8,26.0,500.0,6.0,0.0,0.083,0.0,0.0,"The microwave-accelerated reaction system (MARS-6) for material synthesis was used in this study and has been described elsewhere. (18) The doped-ceria materials were prepared by dissolving the precursor salts Ce(NO3)3·6H2O and M(NO3)3·xH2O (M = metal heteroatom) in distilled water with the respective molar ratios for obtaining the final composition of M–Ce–O, where M: Fe, Mn, Ni, Co, Zn, Cu, and Zr and nominal M/Ce ratio: 0.25. Citric acid was used as a complexing agent. Calcination in static air, ca. 500 °C for 6 h under atmospheric pressure, was performed in all samples. More details on the applied synthesis and calcination procedures applied are provided in the Supporting Information.",microwave assisted sol-gel,doped nanoparticle,,8.81,Fluorite & some interstitial Fe,multi,False,polyhedra,,0.0,0.0,0.0,,False,5.35,0.0,0.0,,0.0,0.0,0.0,0.0,0.0,0.0,0.2,0.0,0.0,0.0,0.0,0.0,0.0,0.0,0.0,0.0,0.0,0.0,0.0,0.0,0.0,,0.0,0.0,0.0,0.0,0.0,0.0,0.0,0.0,0
6967af305c48023e106c045a,a4facb128c0c9d38097fef872737e79bd3026e09,10.1021/acsami.1c02934,MnCeOx,0.8,63.0,500.0,6.0,0.0,0.013,0.0,0.0,"The microwave-accelerated reaction system (MARS-6) for material synthesis was used in this study and has been described elsewhere. (18) The doped-ceria materials were prepared by dissolving the precursor salts Ce(NO3)3·6H2O and M(NO3)3·xH2O (M = metal heteroatom) in distilled water with the respective molar ratios for obtaining the final composition of M–Ce–O, where M: Fe, Mn, Ni, Co, Zn, Cu, and Zr and nominal M/Ce ratio: 0.25. Citric acid was used as a complexing agent. Calcination in static air, ca. 500 °C for 6 h under atmospheric pressure, was performed in all samples. More details on the applied synthesis and calcination procedures applied are provided in the Supporting Information.",microwave assisted sol-gel,doped nanoparticle,,9.87,Fluorite,single,True,polyhedra,TEM_5nm_6967af305c48023e106c045a.png,0.0,0.0,0.0,,False,5.35,0.0,0.0,,0.0,0.0,0.0,0.0,0.0,0.2,0.0,0.0,0.0,0.0,0.0,0.0,0.0,0.0,0.0,0.0,0.0,0.0,0.0,0.0,0.0,,0.0,0.0,0.0,0.0,0.0,0.0,0.0,0.0,1
6967af305c48023e106c045b,412791362e06edf0190f10b8451ab8ce6419be90,10.1021/acsami.1c02934,CuCeOx,0.8,16.2,500.0,6.0,0.0,0.085,0.0,0.0,"The microwave-accelerated reaction system (MARS-6) for material synthesis was used in this study and has been described elsewhere. (18) The doped-ceria materials were prepared by dissolving the precursor salts Ce(NO3)3·6H2O and M(NO3)3·xH2O (M = metal heteroatom) in distilled water with the respective molar ratios for obtaining the final composition of M–Ce–O, where M: Fe, Mn, Ni, Co, Zn, Cu, and Zr and nominal M/Ce ratio: 0.25. Citric acid was used as a complexing agent. Calcination in static air, ca. 500 °C for 6 h under atmospheric pressure, was performed in all samples. More details on the applied synthesis and calcination procedures applied are provided in the Supporting Information.",microwave assisted sol-gel,doped nanoparticle,,11.07,Fluorite,single,True,polyhedra,TEM_5nm_6967af305c48023e106c045b.png,0.0,0.0,0.0,,False,5.31,0.0,0.2,,0.0,0.0,0.0,0.0,0.0,0.0,0.0,0.0,0.0,0.0,0.0,0.0,0.0,0.0,0.0,0.0,0.0,0.0,0.0,0.0,0.0,,0.0,0.0,0.0,0.0,0.0,0.0,0.0,0.0,1
6967af315c48023e106c045c,9a9310fddb2452873ff25f26170864b0486011f7,10.1021/acsami.1c02934,CoCeOx,0.8,11.9,500.0,6.0,0.0,0.05,0.0,0.0,"The microwave-accelerated reaction system (MARS-6) for material synthesis was used in this study and has been described elsewhere. (18) The doped-ceria materials were prepared by dissolving the precursor salts Ce(NO3)3·6H2O and M(NO3)3·xH2O (M = metal heteroatom) in distilled water with the respective molar ratios for obtaining the final composition of M–Ce–O, where M: Fe, Mn, Ni, Co, Zn, Cu, and Zr and nominal M/Ce ratio: 0.25. Citric acid was used as a complexing agent. Calcination in static air, ca. 500 °C for 6 h under atmospheric pressure, was performed in all samples. More details on the applied synthesis and calcination procedures applied are provided in the Supporting Information.",microwave assisted sol-gel,doped nanoparticle,,16.35,Fluorite,single,True,polyhedra,TEM_5nm_6967af315c48023e106c045c.png,0.0,0.0,0.0,,False,5.42,0.0,0.0,,0.0,0.0,0.0,0.0,0.0,0.0,0.0,0.2,0.0,0.0,0.0,0.0,0.0,0.0,0.0,0.0,0.0,0.0,0.0,0.0,0.0,,0.0,0.0,0.0,0.0,0.0,0.0,0.0,0.0,1
6967af315220ac46b0141267,330fb08f5bc3b3356e5c656047508904f2d08d35,10.1021/acsami.1c02934,ZnCeOx,0.8,11.1,500.0,6.0,0.0,0.064,0.0,0.0,"The microwave-accelerated reaction system (MARS-6) for material synthesis was used in this study and has been described elsewhere. (18) The doped-ceria materials were prepared by dissolving the precursor salts Ce(NO3)3·6H2O and M(NO3)3·xH2O (M = metal heteroatom) in distilled water with the respective molar ratios for obtaining the final composition of M–Ce–O, where M: Fe, Mn, Ni, Co, Zn, Cu, and Zr and nominal M/Ce ratio: 0.25. Citric acid was used as a complexing agent. Calcination in static air, ca. 500 °C for 6 h under atmospheric pressure, was performed in all samples. More details on the applied synthesis and calcination procedures applied are provided in the Supporting Information.",microwave assisted sol-gel,doped nanoparticle,,13.86,Fluorite & ZnO2,multi,True,polyhedra,TEM_5nm_6967af315220ac46b0141267.png,0.0,0.0,0.0,,False,5.37,0.0,0.0,,0.0,0.0,0.0,0.0,0.0,0.0,0.0,0.0,0.0,0.2,0.0,0.0,0.0,0.0,0.0,0.0,0.0,0.0,0.0,0.0,0.0,,0.0,0.0,0.0,0.0,0.0,0.0,0.0,0.0,0
6967af365c48023e106c0462,725bea935140f002a3ddebf7a1bd031f1adfa2a7,10.1016/j.apcatb.2007.09.007,CeZrCu10,0.7272727272727273,226.0,400.0,4.0,4.0,0.225,0.0,0.0,"The CuO/Ce0.8Zr0.2O2 catalysts with different CuO content were synthesized using a surfactant-assisted method of nanoparticle assembly. At room temperature, 6 mmol of cetyltrimethylammonium bromide (CTAB) was dissolved into 200 ml distilled water under ultrasound irradiation for 15 min, then 8 mmol of Ce(NO3)3·6H2O, 2 mmol of Zr(NO3)4·5H2O and calculated amount of Cu(NO3)2·3H2O were added under vigorous stirring. After stirring for 0.5 h, 0.2 mol/l sodium hydroxide solution was gradually added into the above solution until the pH value of the mixed solution was 10, and then further stirred for about 12 h. The final suspended solution was aged at 90 °C for 3 h, washed with hot water, dried in the oven at 110 °C for 6 h, then milled and calcined at 400 °C for 4 h. The content of CuO was 0, 5, 10, 15, 20, 25, 30, 40 mol%, and the corresponding catalysts were denoted as CeZrCu0, CeZrCu5, CeZrCu10, CeZrCu15, CeZrCu20, CeZrCu25, CeZrCu30, CeZrCu40, respectively. In order to make clear the influence of the calcination temperature on the catalyst property, a series of CeZrCu25 catalysts calcined at different temperature were prepared in the similar manner.",surfactant assisted co-precipitation,mesoporous nanocrystalline particle particles nanoscaled mesoporous nanostructured,,2.9,Fluorite,single,,,,0.0,0.0,0.0,,True,,0.18181818181818182,0.09090909090909091,,0.0,0.0,0.0,0.0,0.0,0.0,0.0,0.0,0.0,0.0,0.0,0.0,0.0,0.0,0.0,0.0,0.0,0.0,0.0,0.0,0.0,,0.0,0.0,0.0,0.0,0.0,0.0,0.0,0.0,1
6967af365220ac46b0141268,4ada10d0eac38399c7dc7fd2a899d499e0912cad,10.1016/j.apcatb.2007.09.007,CeZrCu15,0.6956521739130436,191.0,400.0,4.0,3.1,0.148,0.0,0.0,"The CuO/Ce0.8Zr0.2O2 catalysts with different CuO content were synthesized using a surfactant-assisted method of nanoparticle assembly. At room temperature, 6 mmol of cetyltrimethylammonium bromide (CTAB) was dissolved into 200 ml distilled water under ultrasound irradiation for 15 min, then 8 mmol of Ce(NO3)3·6H2O, 2 mmol of Zr(NO3)4·5H2O and calculated amount of Cu(NO3)2·3H2O were added under vigorous stirring. After stirring for 0.5 h, 0.2 mol/l sodium hydroxide solution was gradually added into the above solution until the pH value of the mixed solution was 10, and then further stirred for about 12 h. The final suspended solution was aged at 90 °C for 3 h, washed with hot water, dried in the oven at 110 °C for 6 h, then milled and calcined at 400 °C for 4 h. The content of CuO was 0, 5, 10, 15, 20, 25, 30, 40 mol%, and the corresponding catalysts were denoted as CeZrCu0, CeZrCu5, CeZrCu10, CeZrCu15, CeZrCu20, CeZrCu25, CeZrCu30, CeZrCu40, respectively. In order to make clear the influence of the calcination temperature on the catalyst property, a series of CeZrCu25 catalysts calcined at different temperature were prepared in the similar manner.",surfactant assisted co-precipitation,mesoporous nanocrystalline particle particles nanoscaled mesoporous nanostructured,,2.3,Fluorite,single,,,,0.0,0.0,0.0,,True,,0.1739130434782609,0.13043478260869565,,0.0,0.0,0.0,0.0,0.0,0.0,0.0,0.0,0.0,0.0,0.0,0.0,0.0,0.0,0.0,0.0,0.0,0.0,0.0,0.0,0.0,,0.0,0.0,0.0,0.0,0.0,0.0,0.0,0.0,1
6967af365220ac46b0141269,26bcbfa4bd3f55075e816d46ee65b446af79981b,10.1016/j.apcatb.2007.09.007,CeZrCu20,0.6666666666666666,190.0,400.0,4.0,3.7,0.174,0.0,0.0,"The CuO/Ce0.8Zr0.2O2 catalysts with different CuO content were synthesized using a surfactant-assisted method of nanoparticle assembly. At room temperature, 6 mmol of cetyltrimethylammonium bromide (CTAB) was dissolved into 200 ml distilled water under ultrasound irradiation for 15 min, then 8 mmol of Ce(NO3)3·6H2O, 2 mmol of Zr(NO3)4·5H2O and calculated amount of Cu(NO3)2·3H2O were added under vigorous stirring. After stirring for 0.5 h, 0.2 mol/l sodium hydroxide solution was gradually added into the above solution until the pH value of the mixed solution was 10, and then further stirred for about 12 h. The final suspended solution was aged at 90 °C for 3 h, washed with hot water, dried in the oven at 110 °C for 6 h, then milled and calcined at 400 °C for 4 h. The content of CuO was 0, 5, 10, 15, 20, 25, 30, 40 mol%, and the corresponding catalysts were denoted as CeZrCu0, CeZrCu5, CeZrCu10, CeZrCu15, CeZrCu20, CeZrCu25, CeZrCu30, CeZrCu40, respectively. In order to make clear the influence of the calcination temperature on the catalyst property, a series of CeZrCu25 catalysts calcined at different temperature were prepared in the similar manner.",surfactant assisted co-precipitation,mesoporous nanocrystalline particle particles nanoscaled mesoporous nanostructured,,2.6,Fluorite,single,,,,0.0,0.0,0.0,,True,,0.16666666666666666,0.16666666666666666,,0.0,0.0,0.0,0.0,0.0,0.0,0.0,0.0,0.0,0.0,0.0,0.0,0.0,0.0,0.0,0.0,0.0,0.0,0.0,0.0,0.0,,0.0,0.0,0.0,0.0,0.0,0.0,0.0,0.0,1
6967af375220ac46b014126a,d6ff7989adfba86e34f970c8106f52ae07853684,10.1016/j.apcatb.2007.09.007,CeZrCu25,0.64,183.0,400.0,4.0,3.3,0.149,0.0,0.0,"The CuO/Ce0.8Zr0.2O2 catalysts with different CuO content were synthesized using a surfactant-assisted method of nanoparticle assembly. At room temperature, 6 mmol of cetyltrimethylammonium bromide (CTAB) was dissolved into 200 ml distilled water under ultrasound irradiation for 15 min, then 8 mmol of Ce(NO3)3·6H2O, 2 mmol of Zr(NO3)4·5H2O and calculated amount of Cu(NO3)2·3H2O were added under vigorous stirring. After stirring for 0.5 h, 0.2 mol/l sodium hydroxide solution was gradually added into the above solution until the pH value of the mixed solution was 10, and then further stirred for about 12 h. The final suspended solution was aged at 90 °C for 3 h, washed with hot water, dried in the oven at 110 °C for 6 h, then milled and calcined at 400 °C for 4 h. The content of CuO was 0, 5, 10, 15, 20, 25, 30, 40 mol%, and the corresponding catalysts were denoted as CeZrCu0, CeZrCu5, CeZrCu10, CeZrCu15, CeZrCu20, CeZrCu25, CeZrCu30, CeZrCu40, respectively. In order to make clear the influence of the calcination temperature on the catalyst property, a series of CeZrCu25 catalysts calcined at different temperature were prepared in the similar manner.",surfactant assisted co-precipitation,mesoporous nanocrystalline particle particles nanoscaled mesoporous nanostructured,,2.3,Fluorite,single,,polyhedra,TEM_20nm_6967af375220ac46b014126a.png,0.0,0.0,0.0,,True,,0.16,0.2,,0.0,0.0,0.0,0.0,0.0,0.0,0.0,0.0,0.0,0.0,0.0,0.0,0.0,0.0,0.0,0.0,0.0,0.0,0.0,0.0,0.0,,0.0,0.0,0.0,0.0,0.0,0.0,0.0,0.0,1
6967af379890fdd35aa2c56f,0d3cdb1c22a639b002f435bb5bd8593df7cc89a1,10.1016/j.apcatb.2007.09.007,CeZrCu30,0.6153846153846154,138.0,400.0,4.0,2.8,0.095,0.0,0.0,"The CuO/Ce0.8Zr0.2O2 catalysts with different CuO content were synthesized using a surfactant-assisted method of nanoparticle assembly. At room temperature, 6 mmol of cetyltrimethylammonium bromide (CTAB) was dissolved into 200 ml distilled water under ultrasound irradiation for 15 min, then 8 mmol of Ce(NO3)3·6H2O, 2 mmol of Zr(NO3)4·5H2O and calculated amount of Cu(NO3)2·3H2O were added under vigorous stirring. After stirring for 0.5 h, 0.2 mol/l sodium hydroxide solution was gradually added into the above solution until the pH value of the mixed solution was 10, and then further stirred for about 12 h. The final suspended solution was aged at 90 °C for 3 h, washed with hot water, dried in the oven at 110 °C for 6 h, then milled and calcined at 400 °C for 4 h. The content of CuO was 0, 5, 10, 15, 20, 25, 30, 40 mol%, and the corresponding catalysts were denoted as CeZrCu0, CeZrCu5, CeZrCu10, CeZrCu15, CeZrCu20, CeZrCu25, CeZrCu30, CeZrCu40, respectively. In order to make clear the influence of the calcination temperature on the catalyst property, a series of CeZrCu25 catalysts calcined at different temperature were prepared in the similar manner.",surfactant assisted co-precipitation,mesoporous nanocrystalline particle particles nanoscaled mesoporous nanostructured,,2.2,Fluorite,single,,,,0.0,0.0,0.0,,True,,0.15384615384615385,0.23076923076923075,,0.0,0.0,0.0,0.0,0.0,0.0,0.0,0.0,0.0,0.0,0.0,0.0,0.0,0.0,0.0,0.0,0.0,0.0,0.0,0.0,0.0,,0.0,0.0,0.0,0.0,0.0,0.0,0.0,0.0,1
6967af375c48023e106c0463,f710a738585ebceeeff9be5f7eae106b7cf0d9f9,10.1016/j.apcatb.2007.09.007,CeZrCu40,0.5714285714285714,127.0,400.0,4.0,3.3,0.104,0.0,0.0,"The CuO/Ce0.8Zr0.2O2 catalysts with different CuO content were synthesized using a surfactant-assisted method of nanoparticle assembly. At room temperature, 6 mmol of cetyltrimethylammonium bromide (CTAB) was dissolved into 200 ml distilled water under ultrasound irradiation for 15 min, then 8 mmol of Ce(NO3)3·6H2O, 2 mmol of Zr(NO3)4·5H2O and calculated amount of Cu(NO3)2·3H2O were added under vigorous stirring. After stirring for 0.5 h, 0.2 mol/l sodium hydroxide solution was gradually added into the above solution until the pH value of the mixed solution was 10, and then further stirred for about 12 h. The final suspended solution was aged at 90 °C for 3 h, washed with hot water, dried in the oven at 110 °C for 6 h, then milled and calcined at 400 °C for 4 h. The content of CuO was 0, 5, 10, 15, 20, 25, 30, 40 mol%, and the corresponding catalysts were denoted as CeZrCu0, CeZrCu5, CeZrCu10, CeZrCu15, CeZrCu20, CeZrCu25, CeZrCu30, CeZrCu40, respectively. In order to make clear the influence of the calcination temperature on the catalyst property, a series of CeZrCu25 catalysts calcined at different temperature were prepared in the similar manner.",surfactant assisted co-precipitation,mesoporous nanocrystalline particle particles nanoscaled mesoporous nanostructured,,2.6,Fluorite & CuO,multi,,,,0.0,0.0,0.0,,True,,0.14285714285714285,0.2857142857142857,,0.0,0.0,0.0,0.0,0.0,0.0,0.0,0.0,0.0,0.0,0.0,0.0,0.0,0.0,0.0,0.0,0.0,0.0,0.0,0.0,0.0,,0.0,0.0,0.0,0.0,0.0,0.0,0.0,0.0,0
6967af375c48023e106c0464,8ba858fc2c361426eaa1ca26f780ec92f0553165,10.1016/j.apcatb.2007.09.007,CeZrCu25,0.64,157.0,300.0,4.0,3.2,0.127,0.0,0.0,"The CuO/Ce0.8Zr0.2O2 catalysts with different CuO content were synthesized using a surfactant-assisted method of nanoparticle assembly. At room temperature, 6 mmol of cetyltrimethylammonium bromide (CTAB) was dissolved into 200 ml distilled water under ultrasound irradiation for 15 min, then 8 mmol of Ce(NO3)3·6H2O, 2 mmol of Zr(NO3)4·5H2O and calculated amount of Cu(NO3)2·3H2O were added under vigorous stirring. After stirring for 0.5 h, 0.2 mol/l sodium hydroxide solution was gradually added into the above solution until the pH value of the mixed solution was 10, and then further stirred for about 12 h. The final suspended solution was aged at 90 °C for 3 h, washed with hot water, dried in the oven at 110 °C for 6 h, then milled and calcined at 400 °C for 4 h. The content of CuO was 0, 5, 10, 15, 20, 25, 30, 40 mol%, and the corresponding catalysts were denoted as CeZrCu0, CeZrCu5, CeZrCu10, CeZrCu15, CeZrCu20, CeZrCu25, CeZrCu30, CeZrCu40, respectively. In order to make clear the influence of the calcination temperature on the catalyst property, a series of CeZrCu25 catalysts calcined at different temperature were prepared in the similar manner.",surfactant assisted co-precipitation,mesoporous nanocrystalline particle particles nanoscaled mesoporous nanostructured,,2.3,Fluorite,single,,,,0.0,0.0,0.0,,True,,0.16,0.2,,0.0,0.0,0.0,0.0,0.0,0.0,0.0,0.0,0.0,0.0,0.0,0.0,0.0,0.0,0.0,0.0,0.0,0.0,0.0,0.0,0.0,,0.0,0.0,0.0,0.0,0.0,0.0,0.0,0.0,1
6967af385c48023e106c0465,c3df2aefc0ddcf48f01fc0886d6469c51f5a404c,10.1016/j.apcatb.2007.09.007,CeZrCu25,0.64,131.0,500.0,4.0,3.2,0.117,0.0,0.0,"The CuO/Ce0.8Zr0.2O2 catalysts with different CuO content were synthesized using a surfactant-assisted method of nanoparticle assembly. At room temperature, 6 mmol of cetyltrimethylammonium bromide (CTAB) was dissolved into 200 ml distilled water under ultrasound irradiation for 15 min, then 8 mmol of Ce(NO3)3·6H2O, 2 mmol of Zr(NO3)4·5H2O and calculated amount of Cu(NO3)2·3H2O were added under vigorous stirring. After stirring for 0.5 h, 0.2 mol/l sodium hydroxide solution was gradually added into the above solution until the pH value of the mixed solution was 10, and then further stirred for about 12 h. The final suspended solution was aged at 90 °C for 3 h, washed with hot water, dried in the oven at 110 °C for 6 h, then milled and calcined at 400 °C for 4 h. The content of CuO was 0, 5, 10, 15, 20, 25, 30, 40 mol%, and the corresponding catalysts were denoted as CeZrCu0, CeZrCu5, CeZrCu10, CeZrCu15, CeZrCu20, CeZrCu25, CeZrCu30, CeZrCu40, respectively. In order to make clear the influence of the calcination temperature on the catalyst property, a series of CeZrCu25 catalysts calcined at different temperature were prepared in the similar manner.",surfactant assisted co-precipitation,mesoporous nanocrystalline particle particles nanoscaled mesoporous nanostructured,,3.1,Fluorite,single,,,,0.0,0.0,0.0,,True,,0.16,0.2,,0.0,0.0,0.0,0.0,0.0,0.0,0.0,0.0,0.0,0.0,0.0,0.0,0.0,0.0,0.0,0.0,0.0,0.0,0.0,0.0,0.0,,0.0,0.0,0.0,0.0,0.0,0.0,0.0,0.0,1
6967af389890fdd35aa2c570,41821118c2fbddd573a248cb829a7c4ef95ff584,10.1016/j.apcatb.2007.09.007,CeZrCu25,0.64,70.0,600.0,4.0,4.4,0.077,0.0,0.0,"The CuO/Ce0.8Zr0.2O2 catalysts with different CuO content were synthesized using a surfactant-assisted method of nanoparticle assembly. At room temperature, 6 mmol of cetyltrimethylammonium bromide (CTAB) was dissolved into 200 ml distilled water under ultrasound irradiation for 15 min, then 8 mmol of Ce(NO3)3·6H2O, 2 mmol of Zr(NO3)4·5H2O and calculated amount of Cu(NO3)2·3H2O were added under vigorous stirring. After stirring for 0.5 h, 0.2 mol/l sodium hydroxide solution was gradually added into the above solution until the pH value of the mixed solution was 10, and then further stirred for about 12 h. The final suspended solution was aged at 90 °C for 3 h, washed with hot water, dried in the oven at 110 °C for 6 h, then milled and calcined at 400 °C for 4 h. The content of CuO was 0, 5, 10, 15, 20, 25, 30, 40 mol%, and the corresponding catalysts were denoted as CeZrCu0, CeZrCu5, CeZrCu10, CeZrCu15, CeZrCu20, CeZrCu25, CeZrCu30, CeZrCu40, respectively. In order to make clear the influence of the calcination temperature on the catalyst property, a series of CeZrCu25 catalysts calcined at different temperature were prepared in the similar manner.",surfactant assisted co-precipitation,mesoporous nanocrystalline particle particles nanoscaled mesoporous nanostructured,,4.3,Fluorite & CuO,multi,,,,0.0,0.0,0.0,,True,,0.16,0.2,,0.0,0.0,0.0,0.0,0.0,0.0,0.0,0.0,0.0,0.0,0.0,0.0,0.0,0.0,0.0,0.0,0.0,0.0,0.0,0.0,0.0,,0.0,0.0,0.0,0.0,0.0,0.0,0.0,0.0,0
6967af389890fdd35aa2c571,f1de1bf21ac13ada56a308694c552ba4235be592,10.1016/j.apcatb.2007.09.007,CeZrCu25,0.64,7.0,800.0,4.0,14.5,0.026,0.0,0.0,"The CuO/Ce0.8Zr0.2O2 catalysts with different CuO content were synthesized using a surfactant-assisted method of nanoparticle assembly. At room temperature, 6 mmol of cetyltrimethylammonium bromide (CTAB) was dissolved into 200 ml distilled water under ultrasound irradiation for 15 min, then 8 mmol of Ce(NO3)3·6H2O, 2 mmol of Zr(NO3)4·5H2O and calculated amount of Cu(NO3)2·3H2O were added under vigorous stirring. After stirring for 0.5 h, 0.2 mol/l sodium hydroxide solution was gradually added into the above solution until the pH value of the mixed solution was 10, and then further stirred for about 12 h. The final suspended solution was aged at 90 °C for 3 h, washed with hot water, dried in the oven at 110 °C for 6 h, then milled and calcined at 400 °C for 4 h. The content of CuO was 0, 5, 10, 15, 20, 25, 30, 40 mol%, and the corresponding catalysts were denoted as CeZrCu0, CeZrCu5, CeZrCu10, CeZrCu15, CeZrCu20, CeZrCu25, CeZrCu30, CeZrCu40, respectively. In order to make clear the influence of the calcination temperature on the catalyst property, a series of CeZrCu25 catalysts calcined at different temperature were prepared in the similar manner.",surfactant assisted co-precipitation,mesoporous nanocrystalline particle particles nanoscaled mesoporous nanostructured,,17.9,Fluorite & CuO,multi,,,,0.0,0.0,0.0,,True,,0.16,0.2,,0.0,0.0,0.0,0.0,0.0,0.0,0.0,0.0,0.0,0.0,0.0,0.0,0.0,0.0,0.0,0.0,0.0,0.0,0.0,0.0,0.0,,0.0,0.0,0.0,0.0,0.0,0.0,0.0,0.0,0
6967af405c48023e106c0470,0b82eb51871d423802d346308e0883a18ce6a69d,10.1016/j.cej.2014.01.077,CeSnO–0.9,0.9,31.2,550.0,5.0,7.94,0.065,0.0,0.0,"A set of CeXSn1−XO2−δ mixed oxides (X ranging from 0.975 to 0.80) were prepared by co-precipitation method, from cerium nitrate (Ce(NO3)3·6H2O) and tin chloride (SnCl2·2H2O) as precursors. The resultant solids were repeatedly washed, dried and calcined at 500 °C for 5 h in air. The synthesis of the mixed oxides was also carried out at pH = 9 and room temperature, baking the resultant suspension for 1 h. The resultant slurry was filtered and washed several times with deionized water, dried overnight at 115 °C and calcined in air at 500 °C for 5 h. The obtained solids were denoted as CeSnO–X, being X the mol fraction of ceria in the mixed oxide.",co-precipitation,mesoporous crystallites doped,,,Fluorite,single,,,,150.0,0.0,0.5,,False,5.4089,0.0,0.0,,0.0,0.0,0.1,0.0,0.0,0.0,0.0,0.0,0.0,0.0,0.0,0.0,0.0,0.0,0.0,0.0,0.0,0.0,0.0,0.0,0.0,,0.0,0.0,0.0,0.0,0.0,0.0,0.0,0.0,1
6967af405c48023e106c0471,dfced7c61f1deb3c785ce44c53cefc6b345e02f3,10.1016/j.cej.2014.01.077,CeSnO–0.85,0.85,41.3,550.0,5.0,8.48,0.097,0.0,0.0,"A set of CeXSn1−XO2−δ mixed oxides (X ranging from 0.975 to 0.80) were prepared by co-precipitation method, from cerium nitrate (Ce(NO3)3·6H2O) and tin chloride (SnCl2·2H2O) as precursors. The resultant solids were repeatedly washed, dried and calcined at 500 °C for 5 h in air. The synthesis of the mixed oxides was also carried out at pH = 9 and room temperature, baking the resultant suspension for 1 h. The resultant slurry was filtered and washed several times with deionized water, dried overnight at 115 °C and calcined in air at 500 °C for 5 h. The obtained solids were denoted as CeSnO–X, being X the mol fraction of ceria in the mixed oxide.",co-precipitation,mesoporous crystallites doped pure,,,Fluorite,single,,,,150.0,0.0,0.5,,False,5.4045,0.0,0.0,,0.0,0.0,0.15,0.0,0.0,0.0,0.0,0.0,0.0,0.0,0.0,0.0,0.0,0.0,0.0,0.0,0.0,0.0,0.0,0.0,0.0,,0.0,0.0,0.0,0.0,0.0,0.0,0.0,0.0,1
6967af405c48023e106c0472,34cd3e51db6c99be37a7917948472b081bdc691e,10.1016/j.cej.2014.01.077,CeSnO–0.95,0.95,42.0,550.0,5.0,5.08,0.063,0.0,0.0,"A set of CeXSn1−XO2−δ mixed oxides (X ranging from 0.975 to 0.80) were prepared by co-precipitation method, from cerium nitrate (Ce(NO3)3·6H2O) and tin chloride (SnCl2·2H2O) as precursors. The resultant solids were repeatedly washed, dried and calcined at 500 °C for 5 h in air. The synthesis of the mixed oxides was also carried out at pH = 9 and room temperature, baking the resultant suspension for 1 h. The resultant slurry was filtered and washed several times with deionized water, dried overnight at 115 °C and calcined in air at 500 °C for 5 h. The obtained solids were denoted as CeSnO–X, being X the mol fraction of ceria in the mixed oxide.",co-precipitation,mesoporous crystallites doped pure,,,Fluorite,single,,,,150.0,0.0,0.5,,False,5.4087,0.0,0.0,,0.0,0.0,0.05,0.0,0.0,0.0,0.0,0.0,0.0,0.0,0.0,0.0,0.0,0.0,0.0,0.0,0.0,0.0,0.0,0.0,0.0,,0.0,0.0,0.0,0.0,0.0,0.0,0.0,0.0,1
6967af435220ac46b0141275,cce72acffcb0e13a4d10ad8dcb158af680bccd0a,10.1016/j.apcatb.2015.08.043,Ce0.90Co0.10O2–δ,0.9,27.0,400.0,4.0,3.0,0.021,0.0,0.0,"The nanocrystalline solid solution catalyst, Ce0.90Co0.10O2–δ, was prepared using a single-step combustion method [12]. All the metal precursors and chemicals used in the preparation of the catalysts were procured from Sigma-Aldrich with purity 99.9%. In the preparation, a redox combustion mixture was composed of (NH4)2Ce(NO3)6, Co(NO3)2.5H2O and NH2CONH2 in the ratio of 0.90: 0.1: 3.77 respectively. Typically, a mixture of 9.869 g of (NH4)2Ce(NO3)6, 0.582 g of Co(NO3)2.5H2O and 4.529 g of NH2CONH2 was dissolved in 50 cm3 of water in a borosilicate dish. The resulting solution was heated at 150 °C on a hotplate for 10 min. The boiling solution was then transferred into a muffle furnace, preheated to 400 °C. After almost complete dehydration, the slurry ignited, resulting in the formation of a brown solid product. A similar one-step combustion method was used to prepare the Ce0.90-xCuxCo0.10O2–δ (where x = 0.01, 0.03 and 0.05) bimetallic solid solutions, using Cu(NO3)2.3H2O as a precursor, in addition to the other starting materials mentioned in the preparation of Ce0.90Co0.10O2–δ.",combustion,substituted,,9.0,Fluorite,single,True,polyhedra,TEM_20nm_6967af435220ac46b0141275.png,150.0,20.0,4.0,,False,5.4057,0.0,0.0,,0.0,0.0,0.0,0.0,0.0,0.0,0.0,0.1,0.0,0.0,0.0,0.0,0.0,0.0,0.0,0.0,0.0,0.0,0.0,0.0,0.0,,0.0,0.0,0.0,0.0,0.0,0.0,0.0,0.0,1
6967af445220ac46b0141276,58e4cc77889098b8eb1386d6e2b6672de2abe77b,10.1016/j.apcatb.2015.08.043,Ce0.85Cu0.05Co0.10O2-δ ,0.85,27.0,400.0,4.0,2.8,0.015,0.0,0.0,"The nanocrystalline solid solution catalyst, Ce0.90Co0.10O2–δ, was prepared using a single-step combustion method [12]. All the metal precursors and chemicals used in the preparation of the catalysts were procured from Sigma-Aldrich with purity 99.9%. In the preparation, a redox combustion mixture was composed of (NH4)2Ce(NO3)6, Co(NO3)2.5H2O and NH2CONH2 in the ratio of 0.90: 0.1: 3.77 respectively. Typically, a mixture of 9.869 g of (NH4)2Ce(NO3)6, 0.582 g of Co(NO3)2.5H2O and 4.529 g of NH2CONH2 was dissolved in 50 cm3 of water in a borosilicate dish. The resulting solution was heated at 150 °C on a hotplate for 10 min. The boiling solution was then transferred into a muffle furnace, preheated to 400 °C. After almost complete dehydration, the slurry ignited, resulting in the formation of a brown solid product. A similar one-step combustion method was used to prepare the Ce0.90-xCuxCo0.10O2–δ (where x = 0.01, 0.03 and 0.05) bimetallic solid solutions, using Cu(NO3)2.3H2O as a precursor, in addition to the other starting materials mentioned in the preparation of Ce0.90Co0.10O2–δ.",combustion,substituted,,10.0,Fluorite & Co3O4,multi,True,polyhedra,TEM_20nm_6967af445220ac46b0141276.png,150.0,20.0,4.0,,False,5.4068,0.0,0.05,,0.0,0.0,0.0,0.0,0.0,0.0,0.0,0.1,0.0,0.0,0.0,0.0,0.0,0.0,0.0,0.0,0.0,0.0,0.0,0.0,0.0,,0.0,0.0,0.0,0.0,0.0,0.0,0.0,0.0,0
6967af445c48023e106c0477,f2aa266ac312d8d9727c091b0ad754d9012c3ee0,10.1016/j.apcatb.2015.08.043,Ce0.95Cu0.05O2–δ,0.95,21.0,400.0,4.0,4.7,0.021,0.0,0.0,"The nanocrystalline solid solution catalyst, Ce0.90Co0.10O2–δ, was prepared using a single-step combustion method [12]. All the metal precursors and chemicals used in the preparation of the catalysts were procured from Sigma-Aldrich with purity 99.9%. In the preparation, a redox combustion mixture was composed of (NH4)2Ce(NO3)6, Co(NO3)2.5H2O and NH2CONH2 in the ratio of 0.90: 0.1: 3.77 respectively. Typically, a mixture of 9.869 g of (NH4)2Ce(NO3)6, 0.582 g of Co(NO3)2.5H2O and 4.529 g of NH2CONH2 was dissolved in 50 cm3 of water in a borosilicate dish. The resulting solution was heated at 150 °C on a hotplate for 10 min. The boiling solution was then transferred into a muffle furnace, preheated to 400 °C. After almost complete dehydration, the slurry ignited, resulting in the formation of a brown solid product. A similar one-step combustion method was used to prepare the Ce0.90-xCuxCo0.10O2–δ (where x = 0.01, 0.03 and 0.05) bimetallic solid solutions, using Cu(NO3)2.3H2O as a precursor, in addition to the other starting materials mentioned in the preparation of Ce0.90Co0.10O2–δ.",combustion,substituted,,13.0,Fluorite,single,True,polyhedra,TEM_20nm_6967af445c48023e106c0477.png,150.0,20.0,4.0,,False,5.4185,0.0,0.05,,0.0,0.0,0.0,0.0,0.0,0.0,0.0,0.0,0.0,0.0,0.0,0.0,0.0,0.0,0.0,0.0,0.0,0.0,0.0,0.0,0.0,,0.0,0.0,0.0,0.0,0.0,0.0,0.0,0.0,1
