Repository: Iwanap1/co_oxidation

# Training an Extrapolatable Model for CO Oxidation Light-Off Prediction over Cerium-Based Catalysts
Extrapolatable NNs for CO Oxidation light-off prediction



The exact architecture can be dictated by the provided model configs. In the most physically-informed scenario, the archictecture includes latent states for both the H<sub>2</sub>-TPR and dynamic oxygen storage capacity (OSC), which are trained both on those experimental measurements and the conversion itself. The weight-hourly space velocity is not included in the features for the conversion net, rather is used to calculate conversion using the solution for a simple first-order kinetic model in a PFR.

File: data_analysis/base_multiphase/data/all_materials.csv (part 3 of 17)
_id,fingerprint,doi,name,Ce,Sbet,calcination_temp,calcination_time,Dpore,Vtotal,calcination_flowing_gas,calcination_reactive_gas,synthesis_para,synthesis,description,particle_size_nm,crystallite_size_nm,phase_types,phase_flag,microscopy,morphology,image_path,pretreatment_temp,pretreatment_o2_vol%,pretreatment_time_h,osc,hierarchical,lattice_parameter_A,Zr,Cu,Ea_apparent,Ni,Pr,Sn,Hf,La,Mn,Fe,Co,Sm,Zn,Nd,Pm,Ag,Ru,Eu,Tb,Gd,Bi,Cr,Y,Ti,deposit,Sr,Sc,Yb,Nb,Al,Ga,Ho,Lu,single_phase_binary
6967af445c48023e106c0478,95def82a0969164edf45b36d59b40c991fb8a7e1,10.1016/j.apcatb.2015.08.043,Ce0.87Cu0.03Co0.10O2-δ ,0.87,22.0,400.0,4.0,3.2,0.017,0.0,0.0,"The nanocrystalline solid solution catalyst, Ce0.90Co0.10O2–δ, was prepared using a single-step combustion method [12]. All the metal precursors and chemicals used in the preparation of the catalysts were procured from Sigma-Aldrich with purity 99.9%. In the preparation, a redox combustion mixture was composed of (NH4)2Ce(NO3)6, Co(NO3)2.5H2O and NH2CONH2 in the ratio of 0.90: 0.1: 3.77 respectively. Typically, a mixture of 9.869 g of (NH4)2Ce(NO3)6, 0.582 g of Co(NO3)2.5H2O and 4.529 g of NH2CONH2 was dissolved in 50 cm3 of water in a borosilicate dish. The resulting solution was heated at 150 °C on a hotplate for 10 min. The boiling solution was then transferred into a muffle furnace, preheated to 400 °C. After almost complete dehydration, the slurry ignited, resulting in the formation of a brown solid product. A similar one-step combustion method was used to prepare the Ce0.90-xCuxCo0.10O2–δ (where x = 0.01, 0.03 and 0.05) bimetallic solid solutions, using Cu(NO3)2.3H2O as a precursor, in addition to the other starting materials mentioned in the preparation of Ce0.90Co0.10O2–δ.",combustion,substituted,,10.0,Fluorite & Co3O4,multi,True,polyhedra,TEM_20nm_6967af445c48023e106c0478.png,150.0,20.0,4.0,,False,5.406,0.0,0.03,,0.0,0.0,0.0,0.0,0.0,0.0,0.0,0.1,0.0,0.0,0.0,0.0,0.0,0.0,0.0,0.0,0.0,0.0,0.0,0.0,0.0,,0.0,0.0,0.0,0.0,0.0,0.0,0.0,0.0,0
6967af455c48023e106c0479,a8691db7b43f216c4e2c88689a0b1b6d193905f4,10.1016/j.apcatb.2015.08.043,Ce0.89Cu0.01Co0.10O2-δ ,0.89,14.0,400.0,4.0,3.7,0.013,0.0,0.0,"The nanocrystalline solid solution catalyst, Ce0.90Co0.10O2–δ, was prepared using a single-step combustion method [12]. All the metal precursors and chemicals used in the preparation of the catalysts were procured from Sigma-Aldrich with purity 99.9%. In the preparation, a redox combustion mixture was composed of (NH4)2Ce(NO3)6, Co(NO3)2.5H2O and NH2CONH2 in the ratio of 0.90: 0.1: 3.77 respectively. Typically, a mixture of 9.869 g of (NH4)2Ce(NO3)6, 0.582 g of Co(NO3)2.5H2O and 4.529 g of NH2CONH2 was dissolved in 50 cm3 of water in a borosilicate dish. The resulting solution was heated at 150 °C on a hotplate for 10 min. The boiling solution was then transferred into a muffle furnace, preheated to 400 °C. After almost complete dehydration, the slurry ignited, resulting in the formation of a brown solid product. A similar one-step combustion method was used to prepare the Ce0.90-xCuxCo0.10O2–δ (where x = 0.01, 0.03 and 0.05) bimetallic solid solutions, using Cu(NO3)2.3H2O as a precursor, in addition to the other starting materials mentioned in the preparation of Ce0.90Co0.10O2–δ.",combustion,substituted,,13.0,Fluorite,single,True,polyhedra,TEM_20nm_6967af455c48023e106c0479.png,150.0,20.0,4.0,,False,5.4225,0.0,0.01,,0.0,0.0,0.0,0.0,0.0,0.0,0.0,0.1,0.0,0.0,0.0,0.0,0.0,0.0,0.0,0.0,0.0,0.0,0.0,0.0,0.0,,0.0,0.0,0.0,0.0,0.0,0.0,0.0,0.0,1
6967af475c48023e106c047c,203032d5ebce078aa813f28dddb374d56768dcf5,10.1039/D0CY01729A,10-CC,0.9,58.6,450.0,4.0,6.4,0.08,0.0,0.0,"A series of CuO–CeO2 catalysts with different CuO contents were synthesized via a direct solvothermal method. Typically, specified amounts of Cu and Ce nitrates were dissolved in EG. The mixture was transferred to a Teflon-lined stainless-steel autoclave of 80 mL capacity and heated at 180 °C for 3 h with continuous stirring. Then the obtained suspension was naturally cooled down to room temperature (RT). The products thus obtained were separated by filtration, then washed with deionized water and ethanol, dried at 120 °C overnight and calcined under static air at 450 °C (based on our previous study28) for 4 h. The CuO loadings of these catalysts were 0, 5, 10, 20, and 30 mol% expressed as the mole ratio of Cu/(Cu + Ce), which were denoted as CeO2, 5-CC, 10-CC, 20-CC, and 30-CC, respectively.",hydrothermal,,,9.1,Fluorite,single,,,,200.0,0.0,1.0,,False,0.5415,0.0,0.1,,0.0,0.0,0.0,0.0,0.0,0.0,0.0,0.0,0.0,0.0,0.0,0.0,0.0,0.0,0.0,0.0,0.0,0.0,0.0,0.0,0.0,,0.0,0.0,0.0,0.0,0.0,0.0,0.0,0.0,1
6967af475c48023e106c047d,a387c1dce41a4eea06a390c46f1409904600851c,10.1039/D0CY01729A,20-CC,0.8,61.3,450.0,4.0,7.6,0.12,0.0,0.0,"A series of CuO–CeO2 catalysts with different CuO contents were synthesized via a direct solvothermal method. Typically, specified amounts of Cu and Ce nitrates were dissolved in EG. The mixture was transferred to a Teflon-lined stainless-steel autoclave of 80 mL capacity and heated at 180 °C for 3 h with continuous stirring. Then the obtained suspension was naturally cooled down to room temperature (RT). The products thus obtained were separated by filtration, then washed with deionized water and ethanol, dried at 120 °C overnight and calcined under static air at 450 °C (based on our previous study28) for 4 h. The CuO loadings of these catalysts were 0, 5, 10, 20, and 30 mol% expressed as the mole ratio of Cu/(Cu + Ce), which were denoted as CeO2, 5-CC, 10-CC, 20-CC, and 30-CC, respectively.",hydrothermal,,,9.3,Fluorite & CuO,multi,True,polyhedra,TEM_50nm_6967af475c48023e106c047d.png,200.0,0.0,1.0,,False,0.5382,0.0,0.2,,0.0,0.0,0.0,0.0,0.0,0.0,0.0,0.0,0.0,0.0,0.0,0.0,0.0,0.0,0.0,0.0,0.0,0.0,0.0,0.0,0.0,,0.0,0.0,0.0,0.0,0.0,0.0,0.0,0.0,0
6967af489890fdd35aa2c57a,48b8672ba5657bcfba29e90a3dbb435edd949b99,10.1039/D0CY01729A,30-CC,0.7,59.3,450.0,4.0,6.6,0.1,0.0,0.0,"A series of CuO–CeO2 catalysts with different CuO contents were synthesized via a direct solvothermal method. Typically, specified amounts of Cu and Ce nitrates were dissolved in EG. The mixture was transferred to a Teflon-lined stainless-steel autoclave of 80 mL capacity and heated at 180 °C for 3 h with continuous stirring. Then the obtained suspension was naturally cooled down to room temperature (RT). The products thus obtained were separated by filtration, then washed with deionized water and ethanol, dried at 120 °C overnight and calcined under static air at 450 °C (based on our previous study28) for 4 h. The CuO loadings of these catalysts were 0, 5, 10, 20, and 30 mol% expressed as the mole ratio of Cu/(Cu + Ce), which were denoted as CeO2, 5-CC, 10-CC, 20-CC, and 30-CC, respectively.",hydrothermal,,,9.0,Fluorite & CuO,multi,,,,200.0,0.0,1.0,,False,0.5371,0.0,0.3,,0.0,0.0,0.0,0.0,0.0,0.0,0.0,0.0,0.0,0.0,0.0,0.0,0.0,0.0,0.0,0.0,0.0,0.0,0.0,0.0,0.0,,0.0,0.0,0.0,0.0,0.0,0.0,0.0,0.0,0
6967af489890fdd35aa2c57b,dec8e2656f569924a0920343a6a7abd26533ffb7,10.1039/D0CY01729A,CeO2,1.0,129.2,450.0,4.0,4.6,0.15,0.0,0.0,"A series of CuO–CeO2 catalysts with different CuO contents were synthesized via a direct solvothermal method. Typically, specified amounts of Cu and Ce nitrates were dissolved in EG. The mixture was transferred to a Teflon-lined stainless-steel autoclave of 80 mL capacity and heated at 180 °C for 3 h with continuous stirring. Then the obtained suspension was naturally cooled down to room temperature (RT). The products thus obtained were separated by filtration, then washed with deionized water and ethanol, dried at 120 °C overnight and calcined under static air at 450 °C (based on our previous study28) for 4 h. The CuO loadings of these catalysts were 0, 5, 10, 20, and 30 mol% expressed as the mole ratio of Cu/(Cu + Ce), which were denoted as CeO2, 5-CC, 10-CC, 20-CC, and 30-CC, respectively.",hydrothermal,,,10.2,Fluorite,single,,,,200.0,0.0,1.0,,False,0.5457,0.0,0.0,,0.0,0.0,0.0,0.0,0.0,0.0,0.0,0.0,0.0,0.0,0.0,0.0,0.0,0.0,0.0,0.0,0.0,0.0,0.0,0.0,0.0,,0.0,0.0,0.0,0.0,0.0,0.0,0.0,0.0,1
6967af495c48023e106c047e,2a00698fb2fb5b7442da9803fc7c993f34fe5e98,10.1016/S0920-5861(01)00322-4,Ce0.75Zr0.25,0.75,108.4,500.0,4.0,0.0,0.0,0.0,0.0,"CeO2–ZrO2 mixed oxide catalysts were prepared by using the sol–gel technique. Cerium nitrate (Ce(NO3)3·6H2O (99.0%), Fluka), and zirconium oxychloride (ZrOCl2·8H2O (99.0%), Fluka) were used as sources of Ce and Zr, respectively. The starting solution was prepared by mixing 0.1 M of metal salt solutions with 0.4 M of urea solution at a 2 to 1 volumetric ratio. The ratio between each metal salt was altered depending on the desired solid solution concentration: Ce1−xZrxO2,where x=0, 0.25, 0.50, 0.75 and 1.0. The solution was kept at 100°C for either 50 or 120 h. The sample was then allowed to cool to room temperature before being centrifuged to separate the solid product from the solution. The solid product was washed with ethanol to prevent an agglomeration of the particles, and then dried overnight in an oven at 110°C followed by calcination at either 500 or 900°C for 4 h in air.",sol-gel,nano-size solid solution particles,,,Fluorite,single,True,flower-like,SEM_unk_6967af495c48023e106c047e.png,0.0,0.0,0.0,,False,,0.25,0.0,,0.0,0.0,0.0,0.0,0.0,0.0,0.0,0.0,0.0,0.0,0.0,0.0,0.0,0.0,0.0,0.0,0.0,0.0,0.0,0.0,0.0,,0.0,0.0,0.0,0.0,0.0,0.0,0.0,0.0,1
6967af495c48023e106c047f,1725736e0716aebf8a5504221af8e5debe147497,10.1016/S0920-5861(01)00322-4,Ce0.5Zr0.5,0.5,116.0,500.0,4.0,0.0,0.0,0.0,0.0,"CeO2–ZrO2 mixed oxide catalysts were prepared by using the sol–gel technique. Cerium nitrate (Ce(NO3)3·6H2O (99.0%), Fluka), and zirconium oxychloride (ZrOCl2·8H2O (99.0%), Fluka) were used as sources of Ce and Zr, respectively. The starting solution was prepared by mixing 0.1 M of metal salt solutions with 0.4 M of urea solution at a 2 to 1 volumetric ratio. The ratio between each metal salt was altered depending on the desired solid solution concentration: Ce1−xZrxO2,where x=0, 0.25, 0.50, 0.75 and 1.0. The solution was kept at 100°C for either 50 or 120 h. The sample was then allowed to cool to room temperature before being centrifuged to separate the solid product from the solution. The solid product was washed with ethanol to prevent an agglomeration of the particles, and then dried overnight in an oven at 110°C followed by calcination at either 500 or 900°C for 4 h in air.",sol-gel,nano-size solid solution particles,,,Fluorite and tetragonal ZrO2,multi,True,flower-like,SEM_unk_6967af495c48023e106c047f.png,0.0,0.0,0.0,,False,,0.5,0.0,,0.0,0.0,0.0,0.0,0.0,0.0,0.0,0.0,0.0,0.0,0.0,0.0,0.0,0.0,0.0,0.0,0.0,0.0,0.0,0.0,0.0,,0.0,0.0,0.0,0.0,0.0,0.0,0.0,0.0,0
6967af4a5220ac46b0141278,28a9fd4359c6fcd16fa52c0f39df2ded3799d03a,10.1021/cm903282w,CeO2−La2O3 773,0.8,66.0,500.0,5.0,0.0,0.0,0.0,0.0,"The CeO2−La2O3 (8:2 mol ratio based on oxides) solid solution was synthesized by a modified coprecipitation method from ultrahigh dilute solutions. This method is more attracting because of its relative simplicity, environmental friendliness, economical effectiveness, and suitability for large scale production. (29) Coprecipitation was carried out from Ce(NO3)3·6H2O (Aldrich, AR grade) and La(NO3)3·6H2O (Aldrich, AR grade) precursors, and a dilute aqueous ammonia solution was used as the precipitating agent. The requisite quantities of precursors were dissolved separately in double distilled water and mixed together under continuous stirring. The mixed solution was precipitated by dropwise addition of the aqueous ammonia solution over a period until the solution pH reached ∼8.5. The obtained light yellow colored slurry was decanted, filtered, and washed several times with doubly distilled water until free from anion impurities. The collected precipitate was oven-dried at 393 K for 12 h, crushed using an agate mortar, and subsequently calcined at 773 K for 5 h at a heating rate of 5 K min−1 in air atmosphere to obtain the mixed oxide material. Finally, some portions of the finished catalyst were further heated at 873, 973, and 1073 K for 5 h using the same heating ramp.",co-precipitation,nanosized solid solution bulk nanocrystalline,15.0,8.33,Fluorite,single,True,polyhedra,TEM_20nm_6967af4a5220ac46b0141278.png,500.0,10.2,1.0,225 umol O2 g-1,False,5.488,0.0,0.0,,0.0,0.0,0.0,0.0,0.2,0.0,0.0,0.0,0.0,0.0,0.0,0.0,0.0,0.0,0.0,0.0,0.0,0.0,0.0,0.0,0.0,,0.0,0.0,0.0,0.0,0.0,0.0,0.0,0.0,1
6967af4a5220ac46b0141279,27c04e38d1c7434d2c3a3376aa75934f9ba64902,10.1021/cm903282w,CeO2−La2O3 1073,0.8,40.0,800.0,5.0,0.0,0.0,0.0,0.0,"The CeO2−La2O3 (8:2 mol ratio based on oxides) solid solution was synthesized by a modified coprecipitation method from ultrahigh dilute solutions. This method is more attracting because of its relative simplicity, environmental friendliness, economical effectiveness, and suitability for large scale production. (29) Coprecipitation was carried out from Ce(NO3)3·6H2O (Aldrich, AR grade) and La(NO3)3·6H2O (Aldrich, AR grade) precursors, and a dilute aqueous ammonia solution was used as the precipitating agent. The requisite quantities of precursors were dissolved separately in double distilled water and mixed together under continuous stirring. The mixed solution was precipitated by dropwise addition of the aqueous ammonia solution over a period until the solution pH reached ∼8.5. The obtained light yellow colored slurry was decanted, filtered, and washed several times with doubly distilled water until free from anion impurities. The collected precipitate was oven-dried at 393 K for 12 h, crushed using an agate mortar, and subsequently calcined at 773 K for 5 h at a heating rate of 5 K min−1 in air atmosphere to obtain the mixed oxide material. Finally, some portions of the finished catalyst were further heated at 873, 973, and 1073 K for 5 h using the same heating ramp.",co-precipitation,nanosized solid solution bulk nanocrystalline,15.0,15.67,Fluorite,single,True,polyhedra,TEM_50nm_6967af4a5220ac46b0141279.png,500.0,10.2,1.0,,False,5.492,0.0,0.0,,0.0,0.0,0.0,0.0,0.2,0.0,0.0,0.0,0.0,0.0,0.0,0.0,0.0,0.0,0.0,0.0,0.0,0.0,0.0,0.0,0.0,,0.0,0.0,0.0,0.0,0.0,0.0,0.0,0.0,1
696e4ea09b660aaa486e3656,ab06fd5b7d837e8121aff0248228226bbe6450e8,10.1016/j.apsusc.2011.03.124,Ce0.8Cu0.2O2,0.8,120.0,400.0,3.0,8.0,0.249,0.0,0.0,"Nanosized copper cerium bimetal oxides were prepared by a hydrothermal method. In a typical synthesis, 1.6mmol of copper (II) nitrate trihydrate (Cu(NO3)2·3H2O) and 6.4mmol of cerium (III) nitrate hexahydrate (Ce(NO3)3·6H2O) were dissolved in 20mL of deionized water. In all cases, the concentrations of the total metal ions (i.e., [Cu(II)]+[Ce(III)]) were kept constant at 0.4M. 14.4mmol of NaOH solution (0.15M) was added into the above solution under vigorous stirring. After stirring for 10min, the obtained precipitate was collected by centrifugation and rinsed with distilled water for removing the excess metal ions by vacuum filtration. Then it was dispersed into 80mL deionized water and transferred into a 100mL PTFE autoclave. Subsequently, the autoclave was placed in an oven and maintained at 120°C for 5h. After the autoclave was cooled to ambient temperature naturally, the precipitate was dried at 80°C for 12h and then calcined at 500°C for 3h in air. The product was named as Ce0.80Cu0.20O2. For comparison, the percent of Cu doping content was varied from 0 to 25mol% and the calcination temperature was also varied from 300 to 600°C.",hydrothermal,nanocomposite nanocomposites,4.0,,Fluorite & CuO,multi,True,polyhedra,TEM_50nm_696e4ea09b660aaa486e3656.png,0.0,0.0,0.0,,False,,0.0,0.2,,0.0,0.0,0.0,0.0,0.0,0.0,0.0,0.0,0.0,0.0,0.0,0.0,0.0,0.0,0.0,0.0,0.0,0.0,0.0,0.0,0.0,,0.0,0.0,0.0,0.0,0.0,0.0,0.0,0.0,0
696e4ec2fc705828f5015754,1cabfb58e8390f8b3783f69847c0f10893e5c49e,10.1016/j.apsusc.2011.03.124,Ce0.95Cu0.05O2,0.95,68.0,500.0,3.0,3.6,0.079,0.0,0.0,"Nanosized copper cerium bimetal oxides were prepared by a hydrothermal method. In a typical synthesis, 1.6mmol of copper (II) nitrate trihydrate (Cu(NO3)2·3H2O) and 6.4mmol of cerium (III) nitrate hexahydrate (Ce(NO3)3·6H2O) were dissolved in 20mL of deionized water. In all cases, the concentrations of the total metal ions (i.e., [Cu(II)]+[Ce(III)]) were kept constant at 0.4M. 14.4mmol of NaOH solution (0.15M) was added into the above solution under vigorous stirring. After stirring for 10min, the obtained precipitate was collected by centrifugation and rinsed with distilled water for removing the excess metal ions by vacuum filtration. Then it was dispersed into 80mL deionized water and transferred into a 100mL PTFE autoclave. Subsequently, the autoclave was placed in an oven and maintained at 120°C for 5h. After the autoclave was cooled to ambient temperature naturally, the precipitate was dried at 80°C for 12h and then calcined at 500°C for 3h in air. The product was named as Ce0.80Cu0.20O2. For comparison, the percent of Cu doping content was varied from 0 to 25mol% and the calcination temperature was also varied from 300 to 600°C.",hydrothermal,nanocomposite nanocomposites,10.0,,Fluorite,single,True,polyhedra,TEM_50nm_696e4ec2fc705828f5015754.png,0.0,0.0,0.0,,False,,0.0,0.05,,0.0,0.0,0.0,0.0,0.0,0.0,0.0,0.0,0.0,0.0,0.0,0.0,0.0,0.0,0.0,0.0,0.0,0.0,0.0,0.0,0.0,,0.0,0.0,0.0,0.0,0.0,0.0,0.0,0.0,1
696e4ed9420f3dbc5d638646,1c94a3332b3e83ce7bd6d31987b3e5cf6776f9dd,10.1016/j.apsusc.2011.03.124,Ce0.85Cu0.15O2,0.85,97.0,500.0,3.0,4.4,0.135,0.0,0.0,"Nanosized copper cerium bimetal oxides were prepared by a hydrothermal method. In a typical synthesis, 1.6mmol of copper (II) nitrate trihydrate (Cu(NO3)2·3H2O) and 6.4mmol of cerium (III) nitrate hexahydrate (Ce(NO3)3·6H2O) were dissolved in 20mL of deionized water. In all cases, the concentrations of the total metal ions (i.e., [Cu(II)]+[Ce(III)]) were kept constant at 0.4M. 14.4mmol of NaOH solution (0.15M) was added into the above solution under vigorous stirring. After stirring for 10min, the obtained precipitate was collected by centrifugation and rinsed with distilled water for removing the excess metal ions by vacuum filtration. Then it was dispersed into 80mL deionized water and transferred into a 100mL PTFE autoclave. Subsequently, the autoclave was placed in an oven and maintained at 120°C for 5h. After the autoclave was cooled to ambient temperature naturally, the precipitate was dried at 80°C for 12h and then calcined at 500°C for 3h in air. The product was named as Ce0.80Cu0.20O2. For comparison, the percent of Cu doping content was varied from 0 to 25mol% and the calcination temperature was also varied from 300 to 600°C.",hydrothermal,nanocomposite nanocomposites,5.0,,Fluorite,single,True,polyhedra,TEM_50nm_696e4ed9420f3dbc5d638646.png,0.0,0.0,0.0,,False,,0.0,0.15,,0.0,0.0,0.0,0.0,0.0,0.0,0.0,0.0,0.0,0.0,0.0,0.0,0.0,0.0,0.0,0.0,0.0,0.0,0.0,0.0,0.0,,0.0,0.0,0.0,0.0,0.0,0.0,0.0,0.0,1
696e4ed92618c2e518bec5e3,8aff38bf34c6b8a44564775d063be81e4c191731,10.1016/j.apsusc.2011.03.124,Ce0.90Cu0.10O2,0.9,81.0,500.0,3.0,4.8,0.132,0.0,0.0,"Nanosized copper cerium bimetal oxides were prepared by a hydrothermal method. In a typical synthesis, 1.6mmol of copper (II) nitrate trihydrate (Cu(NO3)2·3H2O) and 6.4mmol of cerium (III) nitrate hexahydrate (Ce(NO3)3·6H2O) were dissolved in 20mL of deionized water. In all cases, the concentrations of the total metal ions (i.e., [Cu(II)]+[Ce(III)]) were kept constant at 0.4M. 14.4mmol of NaOH solution (0.15M) was added into the above solution under vigorous stirring. After stirring for 10min, the obtained precipitate was collected by centrifugation and rinsed with distilled water for removing the excess metal ions by vacuum filtration. Then it was dispersed into 80mL deionized water and transferred into a 100mL PTFE autoclave. Subsequently, the autoclave was placed in an oven and maintained at 120°C for 5h. After the autoclave was cooled to ambient temperature naturally, the precipitate was dried at 80°C for 12h and then calcined at 500°C for 3h in air. The product was named as Ce0.80Cu0.20O2. For comparison, the percent of Cu doping content was varied from 0 to 25mol% and the calcination temperature was also varied from 300 to 600°C.",hydrothermal,nanocomposite nanocomposites,8.0,,Fluorite,single,True,polyhedra,TEM_50nm_696e4ed92618c2e518bec5e3.png,0.0,0.0,0.0,,False,,0.0,0.1,,0.0,0.0,0.0,0.0,0.0,0.0,0.0,0.0,0.0,0.0,0.0,0.0,0.0,0.0,0.0,0.0,0.0,0.0,0.0,0.0,0.0,,0.0,0.0,0.0,0.0,0.0,0.0,0.0,0.0,1
696e4eda2618c2e518bec5e4,926a075280a9fba7862043c7b3153252859e514e,10.1016/j.cej.2014.01.077,CeSnO–1,1.0,22.4,550.0,5.0,7.3,0.059,0.0,0.0,"Both pure CeO2 and SnO2 were prepared by precipitation with ammonium hydroxide from Ce(NO3)3·6H2O and SnCl4·5H2O precursors, respectively. Pure oxides were synthesized at room temperature and pH = 9, with dropwise addition of ammonium hydroxide, under magnetic stirring for 1 h. To dissolve SnCl4·5H2O precursor, hydrochloric acid was added into magnetically stirred solution until pH = 1.0, at which value the solution became transparent. The resultant slurry was filtered and washed several times with deionized water, dried overnight at 115 °C and calcined in air at 500 °C for 5 h.",co-precipitation,mesoporous crystallites doped,,,Fluorite,single,,,,150.0,0.0,0.5,,False,5.4134,0.0,0.0,,0.0,0.0,0.0,0.0,0.0,0.0,0.0,0.0,0.0,0.0,0.0,0.0,0.0,0.0,0.0,0.0,0.0,0.0,0.0,0.0,0.0,,0.0,0.0,0.0,0.0,0.0,0.0,0.0,0.0,1
696e4eda420f3dbc5d638647,f129271f78927955ba6404afbb8a5120abda481f,10.1016/j.cej.2014.01.077,CeSnO–0.975,0.975,40.0,550.0,5.0,6.68,0.09,0.0,0.0,"A set of CeXSn1−XO2−δ mixed oxides (X ranging from 0.975 to 0.80) were prepared by co-precipitation method, from cerium nitrate (Ce(NO3)3·6H2O) and tin chloride (SnCl2·2H2O) as precursors. The resultant solids were repeatedly washed, dried and calcined at 500 °C for 5 h in air. The synthesis of the mixed oxides was also carried out at pH = 9 and room temperature, baking the resultant suspension for 1 h. The resultant slurry was filtered and washed several times with deionized water, dried overnight at 115 °C and calcined in air at 500 °C for 5 h. The obtained solids were denoted as CeSnO–X, being X the mol fraction of ceria in the mixed oxide.",co-precipitation,mesoporous crystallites doped,,,Fluorite,single,,,,150.0,0.0,0.5,,False,5.4119,0.0,0.0,,0.0,0.0,0.025,0.0,0.0,0.0,0.0,0.0,0.0,0.0,0.0,0.0,0.0,0.0,0.0,0.0,0.0,0.0,0.0,0.0,0.0,,0.0,0.0,0.0,0.0,0.0,0.0,0.0,0.0,1
696e4edb7e96e20c191dce35,968cd6f8ed9333a7f2549fa6e1917ae13072342a,10.1016/j.cej.2014.01.077,CeSnO–0.80,0.8,31.3,550.0,5.0,8.74,0.074,0.0,0.0,"A set of CeXSn1−XO2−δ mixed oxides (X ranging from 0.975 to 0.80) were prepared by co-precipitation method, from cerium nitrate (Ce(NO3)3·6H2O) and tin chloride (SnCl2·2H2O) as precursors. The resultant solids were repeatedly washed, dried and calcined at 500 °C for 5 h in air. The synthesis of the mixed oxides was also carried out at pH = 9 and room temperature, baking the resultant suspension for 1 h. The resultant slurry was filtered and washed several times with deionized water, dried overnight at 115 °C and calcined in air at 500 °C for 5 h. The obtained solids were denoted as CeSnO–X, being X the mol fraction of ceria in the mixed oxide.",co-precipitation,mesoporous crystallites doped,,,Fluorite & SnO2,multi,,,,150.0,0.0,0.5,,False,5.4045,0.0,0.0,,0.0,0.0,0.2,0.0,0.0,0.0,0.0,0.0,0.0,0.0,0.0,0.0,0.0,0.0,0.0,0.0,0.0,0.0,0.0,0.0,0.0,,0.0,0.0,0.0,0.0,0.0,0.0,0.0,0.0,0
697b46006f7ebc629f8d5199,f4efd5d1b41df897cae2aee764af40d958b2c997,10.1016/j.apcatb.2016.03.030,CeO2,1.0,28.6,400.0,6.0,0.0,0.0,0.0,0.0,"MnOx-CeO2 catalysts with different Mn/Ce mole ratios (0.33–2) were prepared by a redox co-precipitation method [34]. The KMnO4 precursor dissolved in deionized water, in a 10% stoichiometric excess, was titrated with a solution of Ce(NO3)3 and Mn(NO3)2 at 60 °C under vigorous stirring, keeping pH = 8.0 ± 0.3 using a 0.2 M KOH solution. After titration, the solid was digested for 30 min at 60 °C and then filtered, repeatedly washed with hot distilled water, and dried overnight at 100 °C. Aliquots of the dried samples were further calcined in air at 400 °C (6 h).  N2 adsorption and desorption isotherms were collected on an Autosorb-6 at −198 °C.",redox coprecipitation,composite amorphous solid solution interface,,,Fluorite,single,,,,0.0,0.0,0.0,160 umol O2 g-1,False,,0.0,0.0,,0.0,0.0,0.0,0.0,0.0,0.0,0.0,0.0,0.0,0.0,0.0,0.0,0.0,0.0,0.0,0.0,0.0,0.0,0.0,0.0,0.0,,0.0,0.0,0.0,0.0,0.0,0.0,0.0,0.0,1
697cc9cbe3e5fca0f86701f7,4ea2479f622e4decdb0999a2e18a1f60f2f7554b,10.1007/s10562-021-03708-3,Ce95Mn5,0.95,39.0,650.0,0.5,11.0,0.07,0.0,0.0,"Pure cerium, manganese and copper oxides, as well as binary (Ce–Mn, Ce–Cu) and ternary oxide catalysts (Ce–Mn–Cu) were prepared through the solution combustion synthesis (SCS) [13, 19, 23,24,25]. The mixed oxide catalysts were prepared with different foreign metal contents: 5, 15 and 45 at.%. The notation is: Ce100−xMx, where M represents either Mn or Cu for the binary oxides, and Ce100−xMnx/2Cux/2 for the ternary oxides. Therefore, the list of powder catalysts prepared in the current work is: CeO2, Ce95Mn5, Ce85Mn15, Ce55Mn45, Mn2O3, Ce95Cu5, Ce85Cu15, Ce55Cu45, CuO, Ce95Mn2.5Cu2.5, Ce85Mn7.5Cu7.5, Ce55Mn22.5Cu22.5. During a typical synthesis, proper amounts of metal precursors, namely Ce(NO3)3·6H2O (Alfa Aesar); Mn(NO3)2·4H2O; Cu(NO3)2·3H2O (Sigma-Aldrich), were dissolved in 100 ml of deionized water along with a “fuel” (urea), whose amount was made in excess (200% of the stoichiometric amount). The amounts of precursors were defined to have nominal metal-to-cerium ratios. The mixture was stirred vigorously at r.t. for 5 min. Then, the homogeneous aqueous solution was heated in oven at 650 °C for 30 min.",solution combustion,,,12.0,Fluorite,single,True,sponge,SEM_100nm_697cc9cbe3e5fca0f86701f7.png,150.0,0.0,1.0,,False,,0.0,0.0,,0.0,0.0,0.0,0.0,0.0,0.05,0.0,0.0,0.0,0.0,0.0,0.0,0.0,0.0,0.0,0.0,0.0,0.0,0.0,0.0,0.0,,0.0,0.0,0.0,0.0,0.0,0.0,0.0,0.0,1
697cc9cbe3e5fca0f86701f8,1db55bdba66bf88132f48604bf8041172f565cb6,10.1007/s10562-021-03708-3,CeO2,1.0,32.0,650.0,0.5,15.0,0.09,0.0,0.0,"Pure cerium, manganese and copper oxides, as well as binary (Ce–Mn, Ce–Cu) and ternary oxide catalysts (Ce–Mn–Cu) were prepared through the solution combustion synthesis (SCS) [13, 19, 23,24,25]. The mixed oxide catalysts were prepared with different foreign metal contents: 5, 15 and 45 at.%. The notation is: Ce100−xMx, where M represents either Mn or Cu for the binary oxides, and Ce100−xMnx/2Cux/2 for the ternary oxides. Therefore, the list of powder catalysts prepared in the current work is: CeO2, Ce95Mn5, Ce85Mn15, Ce55Mn45, Mn2O3, Ce95Cu5, Ce85Cu15, Ce55Cu45, CuO, Ce95Mn2.5Cu2.5, Ce85Mn7.5Cu7.5, Ce55Mn22.5Cu22.5. During a typical synthesis, proper amounts of metal precursors, namely Ce(NO3)3·6H2O (Alfa Aesar); Mn(NO3)2·4H2O; Cu(NO3)2·3H2O (Sigma-Aldrich), were dissolved in 100 ml of deionized water along with a “fuel” (urea), whose amount was made in excess (200% of the stoichiometric amount). The amounts of precursors were defined to have nominal metal-to-cerium ratios. The mixture was stirred vigorously at r.t. for 5 min. Then, the homogeneous aqueous solution was heated in oven at 650 °C for 30 min.",solution combustion,,,23.0,Fluorite,single,True,sponge,SEM_100nm_697cc9cbe3e5fca0f86701f8.png,150.0,0.0,1.0,,False,,0.0,0.0,,0.0,0.0,0.0,0.0,0.0,0.0,0.0,0.0,0.0,0.0,0.0,0.0,0.0,0.0,0.0,0.0,0.0,0.0,0.0,0.0,0.0,,0.0,0.0,0.0,0.0,0.0,0.0,0.0,0.0,1
697cc9cc0afa50114e1a5d02,b9898ca2460af6c6b2286a20602dd5030d695817,10.1007/s10562-021-03708-3,Ce85Mn15,0.85,41.0,650.0,0.5,15.0,0.12,0.0,0.0,"Pure cerium, manganese and copper oxides, as well as binary (Ce–Mn, Ce–Cu) and ternary oxide catalysts (Ce–Mn–Cu) were prepared through the solution combustion synthesis (SCS) [13, 19, 23,24,25]. The mixed oxide catalysts were prepared with different foreign metal contents: 5, 15 and 45 at.%. The notation is: Ce100−xMx, where M represents either Mn or Cu for the binary oxides, and Ce100−xMnx/2Cux/2 for the ternary oxides. Therefore, the list of powder catalysts prepared in the current work is: CeO2, Ce95Mn5, Ce85Mn15, Ce55Mn45, Mn2O3, Ce95Cu5, Ce85Cu15, Ce55Cu45, CuO, Ce95Mn2.5Cu2.5, Ce85Mn7.5Cu7.5, Ce55Mn22.5Cu22.5. During a typical synthesis, proper amounts of metal precursors, namely Ce(NO3)3·6H2O (Alfa Aesar); Mn(NO3)2·4H2O; Cu(NO3)2·3H2O (Sigma-Aldrich), were dissolved in 100 ml of deionized water along with a “fuel” (urea), whose amount was made in excess (200% of the stoichiometric amount). The amounts of precursors were defined to have nominal metal-to-cerium ratios. The mixture was stirred vigorously at r.t. for 5 min. Then, the homogeneous aqueous solution was heated in oven at 650 °C for 30 min.",solution combustion,,,7.0,Fluorite,single,True,spherical,SEM_100nm_697cc9cc0afa50114e1a5d02.png,150.0,0.0,1.0,,False,,0.0,0.0,,0.0,0.0,0.0,0.0,0.0,0.15,0.0,0.0,0.0,0.0,0.0,0.0,0.0,0.0,0.0,0.0,0.0,0.0,0.0,0.0,0.0,,0.0,0.0,0.0,0.0,0.0,0.0,0.0,0.0,1
697cc9ccc4a6816321539c5f,062c2bd1f1c40b13c1120708eba12819692726e1,10.1007/s10562-021-03708-3,Ce55Mn45,0.55,16.0,650.0,0.5,17.0,0.06,0.0,0.0,"Pure cerium, manganese and copper oxides, as well as binary (Ce–Mn, Ce–Cu) and ternary oxide catalysts (Ce–Mn–Cu) were prepared through the solution combustion synthesis (SCS) [13, 19, 23,24,25]. The mixed oxide catalysts were prepared with different foreign metal contents: 5, 15 and 45 at.%. The notation is: Ce100−xMx, where M represents either Mn or Cu for the binary oxides, and Ce100−xMnx/2Cux/2 for the ternary oxides. Therefore, the list of powder catalysts prepared in the current work is: CeO2, Ce95Mn5, Ce85Mn15, Ce55Mn45, Mn2O3, Ce95Cu5, Ce85Cu15, Ce55Cu45, CuO, Ce95Mn2.5Cu2.5, Ce85Mn7.5Cu7.5, Ce55Mn22.5Cu22.5. During a typical synthesis, proper amounts of metal precursors, namely Ce(NO3)3·6H2O (Alfa Aesar); Mn(NO3)2·4H2O; Cu(NO3)2·3H2O (Sigma-Aldrich), were dissolved in 100 ml of deionized water along with a “fuel” (urea), whose amount was made in excess (200% of the stoichiometric amount). The amounts of precursors were defined to have nominal metal-to-cerium ratios. The mixture was stirred vigorously at r.t. for 5 min. Then, the homogeneous aqueous solution was heated in oven at 650 °C for 30 min.",solution combustion,,,4.0,Fluorite & MnOy,multi,True,spherical,SEM_100nm_697cc9ccc4a6816321539c5f.png,150.0,0.0,1.0,,False,,0.0,0.0,,0.0,0.0,0.0,0.0,0.0,0.45,0.0,0.0,0.0,0.0,0.0,0.0,0.0,0.0,0.0,0.0,0.0,0.0,0.0,0.0,0.0,,0.0,0.0,0.0,0.0,0.0,0.0,0.0,0.0,0
697cc9ccc4a6816321539c60,bb976bfae1545bb8e29689797f76cc829f489368,10.1007/s10562-021-03708-3,Ce95Mn2.5Cu2.5,0.95,8.0,650.0,0.5,13.0,0.02,0.0,0.0,"Pure cerium, manganese and copper oxides, as well as binary (Ce–Mn, Ce–Cu) and ternary oxide catalysts (Ce–Mn–Cu) were prepared through the solution combustion synthesis (SCS) [13, 19, 23,24,25]. The mixed oxide catalysts were prepared with different foreign metal contents: 5, 15 and 45 at.%. The notation is: Ce100−xMx, where M represents either Mn or Cu for the binary oxides, and Ce100−xMnx/2Cux/2 for the ternary oxides. Therefore, the list of powder catalysts prepared in the current work is: CeO2, Ce95Mn5, Ce85Mn15, Ce55Mn45, Mn2O3, Ce95Cu5, Ce85Cu15, Ce55Cu45, CuO, Ce95Mn2.5Cu2.5, Ce85Mn7.5Cu7.5, Ce55Mn22.5Cu22.5. During a typical synthesis, proper amounts of metal precursors, namely Ce(NO3)3·6H2O (Alfa Aesar); Mn(NO3)2·4H2O; Cu(NO3)2·3H2O (Sigma-Aldrich), were dissolved in 100 ml of deionized water along with a “fuel” (urea), whose amount was made in excess (200% of the stoichiometric amount). The amounts of precursors were defined to have nominal metal-to-cerium ratios. The mixture was stirred vigorously at r.t. for 5 min. Then, the homogeneous aqueous solution was heated in oven at 650 °C for 30 min.",solution combustion,,,37.0,Fluorite,single,True,polyhedra,SEM_100nm_697cc9ccc4a6816321539c60.png,150.0,0.0,1.0,,False,,0.0,0.025,,0.0,0.0,0.0,0.0,0.0,0.025,0.0,0.0,0.0,0.0,0.0,0.0,0.0,0.0,0.0,0.0,0.0,0.0,0.0,0.0,0.0,,0.0,0.0,0.0,0.0,0.0,0.0,0.0,0.0,1
697cc9cde3e5fca0f86701f9,9680b744efb85d17bf3251fb72e89d451b10b382,10.1007/s10562-021-03708-3,Ce85Mn7.5Cu7.5,0.85,38.0,650.0,0.5,17.0,0.1,0.0,0.0,"Pure cerium, manganese and copper oxides, as well as binary (Ce–Mn, Ce–Cu) and ternary oxide catalysts (Ce–Mn–Cu) were prepared through the solution combustion synthesis (SCS) [13, 19, 23,24,25]. The mixed oxide catalysts were prepared with different foreign metal contents: 5, 15 and 45 at.%. The notation is: Ce100−xMx, where M represents either Mn or Cu for the binary oxides, and Ce100−xMnx/2Cux/2 for the ternary oxides. Therefore, the list of powder catalysts prepared in the current work is: CeO2, Ce95Mn5, Ce85Mn15, Ce55Mn45, Mn2O3, Ce95Cu5, Ce85Cu15, Ce55Cu45, CuO, Ce95Mn2.5Cu2.5, Ce85Mn7.5Cu7.5, Ce55Mn22.5Cu22.5. During a typical synthesis, proper amounts of metal precursors, namely Ce(NO3)3·6H2O (Alfa Aesar); Mn(NO3)2·4H2O; Cu(NO3)2·3H2O (Sigma-Aldrich), were dissolved in 100 ml of deionized water along with a “fuel” (urea), whose amount was made in excess (200% of the stoichiometric amount). The amounts of precursors were defined to have nominal metal-to-cerium ratios. The mixture was stirred vigorously at r.t. for 5 min. Then, the homogeneous aqueous solution was heated in oven at 650 °C for 30 min.",solution combustion,,,10.0,Fluorite,single,True,sponge,SEM_100nm_697cc9cde3e5fca0f86701f9.png,150.0,0.0,1.0,,False,,0.0,0.075,,0.0,0.0,0.0,0.0,0.0,0.075,0.0,0.0,0.0,0.0,0.0,0.0,0.0,0.0,0.0,0.0,0.0,0.0,0.0,0.0,0.0,,0.0,0.0,0.0,0.0,0.0,0.0,0.0,0.0,1
697cc9cde3e5fca0f86701fa,ffd60e173e96428d98d0afbbccfdd3ef9a157895,10.1007/s10562-021-03708-3,Ce55Mn22.5Cu22.5,0.55,18.0,650.0,0.5,24.0,0.1,0.0,0.0,"Pure cerium, manganese and copper oxides, as well as binary (Ce–Mn, Ce–Cu) and ternary oxide catalysts (Ce–Mn–Cu) were prepared through the solution combustion synthesis (SCS) [13, 19, 23,24,25]. The mixed oxide catalysts were prepared with different foreign metal contents: 5, 15 and 45 at.%. The notation is: Ce100−xMx, where M represents either Mn or Cu for the binary oxides, and Ce100−xMnx/2Cux/2 for the ternary oxides. Therefore, the list of powder catalysts prepared in the current work is: CeO2, Ce95Mn5, Ce85Mn15, Ce55Mn45, Mn2O3, Ce95Cu5, Ce85Cu15, Ce55Cu45, CuO, Ce95Mn2.5Cu2.5, Ce85Mn7.5Cu7.5, Ce55Mn22.5Cu22.5. During a typical synthesis, proper amounts of metal precursors, namely Ce(NO3)3·6H2O (Alfa Aesar); Mn(NO3)2·4H2O; Cu(NO3)2·3H2O (Sigma-Aldrich), were dissolved in 100 ml of deionized water along with a “fuel” (urea), whose amount was made in excess (200% of the stoichiometric amount). The amounts of precursors were defined to have nominal metal-to-cerium ratios. The mixture was stirred vigorously at r.t. for 5 min. Then, the homogeneous aqueous solution was heated in oven at 650 °C for 30 min.",solution combustion,,,10.0,Fluorite & MnOy & CuO,multi,True,sponge,SEM_100nm_697cc9cde3e5fca0f86701fa.png,150.0,0.0,1.0,,False,,0.0,0.225,,0.0,0.0,0.0,0.0,0.0,0.225,0.0,0.0,0.0,0.0,0.0,0.0,0.0,0.0,0.0,0.0,0.0,0.0,0.0,0.0,0.0,,0.0,0.0,0.0,0.0,0.0,0.0,0.0,0.0,0
69b7d4e19605ebc57c753049,5bc13cbd24e9b830ede06d7c8d4aca06f7f13760,10.1016/j.apcatb.2011.06.025,CeO2,1.0,66.0,500.0,2.0,,0.147,0.0,0.0,"Two microemulsion systems with the composition given in Table 1 were prepared separately. The first one, ME1, contains the adequate amounts of the metal nitrates in the aqueous solution, and the second one, ME2, contains the adequate amount of the precipitating agent (NH3) in the aqueous solution. Then, ME1 was added dropwise to the ME2 and precipitated particles were obtained. The mixture was kept under vigorous stirring during 24 h at room temperature and after that, the particles were collected by centrifugation. The surfactant, cosurfactant and oil phase excesses were washed first with a 50/50 methanol/chloroform mixture and then with methanol. The obtained solid was dried at 60 °C during 24 h and finally calcined (10 °C/min) at 500 °C for 2 h.",microemulsion,solid solutione,,9.7,Fluorite,single,False,nanoparticle,,300.0,21.0,1.0,,False,5.405,0.0,0.0,,0.0,0.0,0.0,0.0,0.0,0.0,0.0,0.0,0.0,0.0,0.0,0.0,0.0,0.0,0.0,0.0,0.0,0.0,0.0,0.0,0.0,,0.0,0.0,0.0,0.0,0.0,0.0,0.0,0.0,1
69b7d4e19605ebc57c75304b,f20521968c3e94ee8be781a402458053c31b5464,10.1016/j.apcatb.2011.06.025,CeFe5,0.942,97.0,500.0,2.0,,0.2362,0.0,0.0,"Two microemulsion systems with the composition given in Table 1 were prepared separately. The first one, ME1, contains the adequate amounts of the metal nitrates in the aqueous solution, and the second one, ME2, contains the adequate amount of the precipitating agent (NH3) in the aqueous solution. Then, ME1 was added dropwise to the ME2 and precipitated particles were obtained. The mixture was kept under vigorous stirring during 24 h at room temperature and after that, the particles were collected by centrifugation. The surfactant, cosurfactant and oil phase excesses were washed first with a 50/50 methanol/chloroform mixture and then with methanol. The obtained solid was dried at 60 °C during 24 h and finally calcined (10 °C/min) at 500 °C for 2 h.",microemulsion,solid solutione,,9.0,Fluorite,single,False,,,300.0,21.0,1.0,,False,5.382,0.0,0.0,,0.0,0.0,0.0,0.0,0.0,0.0,0.058,0.0,0.0,0.0,0.0,0.0,0.0,0.0,0.0,0.0,0.0,0.0,0.0,0.0,0.0,,0.0,0.0,0.0,0.0,0.0,0.0,0.0,0.0,1
69b7d4e29605ebc57c75304d,dac48f3ccdae7f7f1b074faa8bc0ba718c1d89ca,10.1016/j.apcatb.2011.06.025,CeFe10,0.892,81.0,500.0,2.0,,0.2835,0.0,0.0,"Two microemulsion systems with the composition given in Table 1 were prepared separately. The first one, ME1, contains the adequate amounts of the metal nitrates in the aqueous solution, and the second one, ME2, contains the adequate amount of the precipitating agent (NH3) in the aqueous solution. Then, ME1 was added dropwise to the ME2 and precipitated particles were obtained. The mixture was kept under vigorous stirring during 24 h at room temperature and after that, the particles were collected by centrifugation. The surfactant, cosurfactant and oil phase excesses were washed first with a 50/50 methanol/chloroform mixture and then with methanol. The obtained solid was dried at 60 °C during 24 h and finally calcined (10 °C/min) at 500 °C for 2 h.",microemulsion,solid solutione,,8.7,Fluorite,single,False,,,300.0,21.0,1.0,,False,5.382,0.0,0.0,,0.0,0.0,0.0,0.0,0.0,0.0,0.108,0.0,0.0,0.0,0.0,0.0,0.0,0.0,0.0,0.0,0.0,0.0,0.0,0.0,0.0,,0.0,0.0,0.0,0.0,0.0,0.0,0.0,0.0,1
69b7d4e39605ebc57c75304f,01918eb7427fc3f76344f4163d560c4d31ee5ae3,10.1016/j.apcatb.2011.06.025,CeFe25,0.734,84.0,500.0,2.0,,0.2988,0.0,0.0,"Two microemulsion systems with the composition given in Table 1 were prepared separately. The first one, ME1, contains the adequate amounts of the metal nitrates in the aqueous solution, and the second one, ME2, contains the adequate amount of the precipitating agent (NH3) in the aqueous solution. Then, ME1 was added dropwise to the ME2 and precipitated particles were obtained. The mixture was kept under vigorous stirring during 24 h at room temperature and after that, the particles were collected by centrifugation. The surfactant, cosurfactant and oil phase excesses were washed first with a 50/50 methanol/chloroform mixture and then with methanol. The obtained solid was dried at 60 °C during 24 h and finally calcined (10 °C/min) at 500 °C for 2 h.",microemulsion,solid solutione,,7.9,Fluorite,single,False,,,300.0,21.0,1.0,,False,5.382,0.0,0.0,,0.0,0.0,0.0,0.0,0.0,0.0,0.266,0.0,0.0,0.0,0.0,0.0,0.0,0.0,0.0,0.0,0.0,0.0,0.0,0.0,0.0,,0.0,0.0,0.0,0.0,0.0,0.0,0.0,0.0,1
