Repository: Iwanap1/co_oxidation

# Training an Extrapolatable Model for CO Oxidation Light-Off Prediction over Cerium-Based Catalysts
Extrapolatable NNs for CO Oxidation light-off prediction



The exact architecture can be dictated by the provided model configs. In the most physically-informed scenario, the archictecture includes latent states for both the H<sub>2</sub>-TPR and dynamic oxygen storage capacity (OSC), which are trained both on those experimental measurements and the conversion itself. The weight-hourly space velocity is not included in the features for the conversion net, rather is used to calculate conversion using the solution for a simple first-order kinetic model in a PFR.

File: data_analysis/base_multiphase/data/h2_tpr_merged.csv (part 3 of 4)
_id,fingerprint,doi_x,name,Ce,Sbet,calcination_temp,calcination_time,Dpore,Vtotal,calcination_flowing_gas,calcination_reactive_gas,synthesis_para,synthesis,description,particle_size_nm,crystallite_size_nm,phase_types,phase_flag,microscopy,morphology,image_path,pretreatment_temp_x,pretreatment_o2_vol%,pretreatment_time_h,osc,hierarchical,lattice_parameter_A,Zr,Cu,Ea_apparent,Ni,Pr,Sn,Hf,La,Mn,Fe,Co,Sm,Zn,Nd,Pm,Ag,Ru,Eu,Tb,Gd,Bi,Cr,Y,Ti,deposit,Sr,Sc,Yb,Nb,Al,Ga,Ho,Lu,single_phase_binary,material_id,h2_vol%,pretreatment_temp_y,pretreatment_time,start_temp,ramp_rate_C_min,doi_y,pretreatment_oxidising,flow_rate_mL_min
69b7d5509605ebc57c75319b,635901ce398ce4b828272929c712893068cf9818,10.1002/ejic.201402570,CeO2,1.0,187.0,300.0,2.0,3.75,0.176,,," In a typical synthesis, (NH4)2[Ce(NO3)6] (0.630 g, 1.15 mmol) was dissolved in deionized water (0.5 mL) under vigorous magnetic stirring. Then, CH3COOH (0.5 mL) and ethylene glycol (15 mL) were added into the solution under continuous stirring for 5 min. The wine-red solution was transferred into a Teflon®-lined autoclave (20 mL capacity) and then heated at 180 °C for 8 h. After the mixture cooled to room temperature, the precipitate was collected by centrifugation, washed several times with deionized water and ethanol, and subsequently dried at 70 °C in air overnight. The final products were obtained from the as-synthesized precursor by calcination in a boat crucible at 300 °C for 2 h under air. For Co/Ni unitary-/binary-doped CeO2, the same procedure and parameters were used, and Ni(CH3COO)2·4H2O or CoCl2·6H2O was added after the ammonium cerium(IV) nitrate was dissolved in the deionized water; the concentration of each metal dopant in the reaction was ca. 5 atom-%",hydrothermal,solid solution,,,Fluorite,single,True,mesoporous nanosphere,TEM_100nm_69b7d5509605ebc57c75319b.png,0.0,0.0,0.0,,True,5.405,0.0,0.0,,0.0,0.0,0.0,0.0,0.0,0.0,0.0,0.0,0.0,0.0,0.0,0.0,0.0,0.0,0.0,0.0,0.0,0.0,0.0,0.0,0.0,,0.0,0.0,0.0,0.0,0.0,0.0,0.0,0.0,1,69b7d5509605ebc57c75319b,,300.0,0.5,25.0,10.0,10.1002/ejic.201402570,1,30.0
69b7d5519605ebc57c75319d,320d89965a728526c322ad3df2d96801e71f5a93,10.1016/S1872-2067(11)60468-3,Ce20Cu5Ox,0.8,135.1,350.0,3.0,4.45,0.184,,,"Ce20Cu5NiyOx catalysts with different nickel contents were prepared by the reverse co-precipitation method. Cu(NO3)2·3H2O, Ce(NO3)36H2O, and Ni(NO3)2·6H2O were used as sources of Cu, Ce, and Ni, respectively. A mixed solution of weighed quantities of copper nitrate, cerium nitrate, and nickel nitrate was added to a solution of sodium hydroxide at a rate of 3–4 ml/min under vigorous stirring at 60 °C. The pH value was adjusted to 9.7–10 with sodium hydroxide to produce a precipitate suspension. Then, a small amount of L-glutamate surfactant was added to the suspension after 5 min. The precipitate obtained was aged at 60 °C for one hour under stirring and then filtered and washed with hot distilled water several times to remove excess ions, followed by drying at 110 °C for 4 h. The dried material was crushed and calcined in air at 350 °C for 3 h to give the final powder Ce20Cu5NiyOx catalyst. A Ce20Cu5Ox sample was prepared by the same method as a reference.",coprecipitation,solid solution,,,Fluorite,single,,,,0.0,0.0,0.0,,False,,0.0,0.2,,0.0,0.0,0.0,0.0,0.0,0.0,0.0,0.0,0.0,0.0,0.0,0.0,0.0,0.0,0.0,0.0,0.0,0.0,0.0,0.0,0.0,,0.0,0.0,0.0,0.0,0.0,0.0,0.0,0.0,1,69b7d5519605ebc57c75319d,5.0,300.0,1.0,25.0,10.0,10.1016/S1872-2067(11)60468-3,0,30.0
69b7d5629605ebc57c7531d3,3e1a888f121ecd70e553e6af35787b00b8a69726,10.1016/S1002-0721(14)60460-9,Ce-Mn-O,0.9,5.6,500.0,0.5,10.79,0.3,,,"The Ce-Mn-O support of the catalysts was prepared by the urea combustion method. The appropriate molar ratios of cerium nitrate (Ce(NO3)3·6H2O), manganese nitrate (Mn(NO3)2·6H2O) and urea (CO(NH2)2) were mixed in a crucible (the molar ratio of Ce/Mn and urea/ (Ce+Mn) was set as 9:1 and 3:1, respectively). After thoroughly grinding, the mixture was calcined at 500 ºC for 30 min to obtain the support",solution combustion (pyrolysis),solid solution,,,Fluorite,single,,,,0.0,0.0,0.0,,False,0.5411,0.0,0.0,,0.0,0.0,0.0,0.0,0.0,0.1,0.0,0.0,0.0,0.0,0.0,0.0,0.0,0.0,0.0,0.0,0.0,0.0,0.0,0.0,0.0,,0.0,0.0,0.0,0.0,0.0,0.0,0.0,0.0,1,69b7d5629605ebc57c7531d3,10.0,150.0,1.0,50.0,10.0,10.1016/S1002-0721(14)60460-9,0,40.0
69b96125f753f624649ce443,6c7925dc490d1cdbaddfe3cba2006a406a597745,10.2174/2405461503666180821130801,CM,0.7,58.0,500.0,5.0,,,,,"A simple and facile co-precipitation method was used to synthesize the optimized Ce0.7Mn0.3O2-δ, and Ce0.7Mn0.15Fe0.15O2-δ (mole ratio based on oxides) catalysts with the nanostructure. Therefore, in both the doped and codoped ceria samples, the total mole ratio of dopant oxides is equal to 30%. For synthesis, Ce(NO3)3.6H2O (Aldrich, AR grade), Mn(NO3)2.4H2O (Merck, AR grade), and Fe(NO3)3.9H2O (Aldrich, AR grade) were used as precursors of the respective metals. All the precursor materials are analytical grade reagents and used without further purification. In all experiments, double-distilled water is used. To synthesize nanosized Mn/Fe co-doped CeO2 catalyst, the desired quantity of Ce(NO3)3.6H2O was dissolved in distilled water and stirred for 1 h on a magnetic stirrer. An appropriate amount of Mn and Fe nitrate precursors were dissolved separately in distilled water and then added simultaneously to the above solution. Then, the mixture solution was stirred vigorously for 2 h to make a clear solution. Under constant stirring, ammonia solution (Merck, 25 wt%) was added to the precursor solution drop wise until the pH value of the solution is reached to 8.5 ± 0.05. After coprecipitation occurred, the solution containing the precipitated product was again stirred for another 12 h and followed by aging for 24 h. After that, the precipitate was separated by vacuum filtration and then washed several times with distilled water until free from anion impurities. The obtained precipitates were then dried in an oven at 373 K for 12 h. The oven dried sample was crushed using an agate mortar and calcined at 773 K for 5 h (with the heating rate of 5 K min−1) in a muffle furnace to obtain Ce0.7Mn0.15Fe0.15O2–δ solid solution. The Mn-doped CeO2 sample was also prepared with the similar process by adding the manganese precursor into CeO2 solution, separately. The un-doped CeO2 was also obtained by the same method. The synthesis process of Mn/Fe co-doped CeO2 solid solution is shown with the help of schematic diagram in Fig. S1 (Supporting Information). Hereafter, the synthesized Ce0.7Mn0.3O2-δ and Ce0.7Mn0.15Fe0.15O2-δ catalysts are denoted as CM and CMF, respectively. ",coprecipitation,solid solution,,7.19,Fluorite,single,True,morphology,SEM_1000nm_69b96125f753f624649ce443.png,0.0,0.0,0.0,,False,5.35,0.0,0.0,,0.0,0.0,0.0,0.0,0.0,0.3,0.0,0.0,0.0,0.0,0.0,0.0,0.0,0.0,0.0,0.0,0.0,0.0,0.0,0.0,0.0,,0.0,0.0,0.0,0.0,0.0,0.0,0.0,0.0,1,69b96125f753f624649ce443,5.0,200.0,0.5,50.0,5.0,10.2174/2405461503666180821130801,0,30.0
69b96129f753f624649ce44f,503a451b869e608d327c502c62d5ae7c02a9f184,10.1016/j.cej.2024.151340,Cu1,0.99,94.0,500.0,1.0,8.8,0.239,,,"Appropriate amounts of salts were dissolved in concentrated nitric acid (68 %) with the concentration of salts of 0.667 M. After the dissolution of the salts, this mixture was added to distilled water, giving a concentration of 0.1 M. Then, the co-precipitation was carried out by the addition of 2.5 M KOH solution up to pH 11. Ultrasonic processing (35 kHz, 150 W) was used during all processes at 30 °C under stirring. The resulting precipitates were filtered, washed with a distilled water–ethanol solution (H2O/C2H5OH = 9 vol), dried at 150 °C for 12 h, and calcined in static air by heating at a rate of 4 °C/min from room temperature to 500 °C and kept for 1 h in a muffle furnace",coprecipitation,solid solution,,10.0,Fluorite,single,True,polyhedra,TEM_50nm_69b96129f753f624649ce44f.png,0.0,0.0,0.0,,False,5.405,0.0,0.01,,0.0,0.0,0.0,0.0,0.0,0.0,0.0,0.0,0.0,0.0,0.0,0.0,0.0,0.0,0.0,0.0,0.0,0.0,0.0,0.0,0.0,,0.0,0.0,0.0,0.0,0.0,0.0,0.0,0.0,1,69b96129f753f624649ce44f,5.0,150.0,0.5,30.0,10.0,10.1016/j.cej.2024.151340,0,30.0
69b9612af753f624649ce451,ff97f8c158372a7d50a3f2128d149fe2b005e736,10.1016/j.cej.2024.151340,Mn1,0.99,98.0,500.0,1.0,8.5,0.251,,,"Appropriate amounts of salts were dissolved in concentrated nitric acid (68 %) with the concentration of salts of 0.667 M. After the dissolution of the salts, this mixture was added to distilled water, giving a concentration of 0.1 M. Then, the co-precipitation was carried out by the addition of 2.5 M KOH solution up to pH 11. Ultrasonic processing (35 kHz, 150 W) was used during all processes at 30 °C under stirring. The resulting precipitates were filtered, washed with a distilled water–ethanol solution (H2O/C2H5OH = 9 vol), dried at 150 °C for 12 h, and calcined in static air by heating at a rate of 4 °C/min from room temperature to 500 °C and kept for 1 h in a muffle furnace",coprecipitation,solid solution,,11.0,Fluorite,single,True,polyhedra,TEM_50nm_69b9612af753f624649ce451.png,0.0,0.0,0.0,,False,5.4066,0.0,0.0,,0.0,0.0,0.0,0.0,0.0,0.01,0.0,0.0,0.0,0.0,0.0,0.0,0.0,0.0,0.0,0.0,0.0,0.0,0.0,0.0,0.0,,0.0,0.0,0.0,0.0,0.0,0.0,0.0,0.0,1,69b9612af753f624649ce451,5.0,150.0,0.5,30.0,10.0,10.1016/j.cej.2024.151340,0,30.0
69b9614af753f624649ce4ad,fe114dfb0f6de8ce66db81d741d69cc90171850f,10.1016/j.apcatb.2007.09.007,CeZrCu0,0.8,239.0,400.0,4.0,3.6,0.215,,,"The CuO/Ce0.8Zr0.2O2 catalysts with different CuO content were synthesized using a surfactant-assisted method of nanoparticle assembly. At room temperature, 6 mmol of cetyltrimethylammonium bromide (CTAB) was dissolved into 200 ml distilled water under ultrasound irradiation for 15 min, then 8 mmol of Ce(NO3)3·6H2O, 2 mmol of Zr(NO3)4·5H2O and calculated amount of Cu(NO3)2·3H2O were added under vigorous stirring. After stirring for 0.5 h, 0.2 mol/l sodium hydroxide solution was gradually added into the above solution until the pH value of the mixed solution was 10, and then further stirred for about 12 h. The final suspended solution was aged at 90 °C for 3 h, washed with hot water, dried in the oven at 110 °C for 6 h, then milled and calcined at 400 °C for 4 h. The content of CuO was 0, 5, 10, 15, 20, 25, 30, 40 mol%, and the corresponding catalysts were denoted as CeZrCu0, CeZrCu5, CeZrCu10, CeZrCu15, CeZrCu20, CeZrCu25, CeZrCu30, CeZrCu40, respectively. In order to make clear the influence of the calcination temperature on the catalyst property, a series of CeZrCu25 catalysts calcined at different temperature were prepared in the similar manner.",surfactant assisted co-precipitation,solid solution,,2.8,Fluorite,single,True,polyhedra,TEM_20nm_69b9614af753f624649ce4ad.png,0.0,0.0,0.0,,False,,0.2,0.0,,0.0,0.0,0.0,0.0,0.0,0.0,0.0,0.0,0.0,0.0,0.0,0.0,0.0,0.0,0.0,0.0,0.0,0.0,0.0,0.0,0.0,,0.0,0.0,0.0,0.0,0.0,0.0,0.0,0.0,1,69b9614af753f624649ce4ad,5.0,300.0,1.0,25.0,10.0,10.1016/j.apcatb.2007.09.007,0,30.0
69c148c9a3603e6d7d9ad766,f8bb2d889daed17cc4448881cf066e8c65622884,10.1016/j.jre.2023.08.015,CZ,0.8,109.0,500.0,1.0,,0.0838,,,"The Ce0.8Zr0.2O2 support (designated as CZ) was synthesised by the co-precipitation method (diluted NH3), by using the corresponding cerium and zirconium nitrate salts. The precipitated solid was dried overnight (110 °C) and calcined in air in an oven at 500 °C for 1 h",coprecipitation,solid solution,,5.2,Fluorite,single,True,polyhedra,TEM_20nm_69c148c9a3603e6d7d9ad766.png,500.0,5.0,0.5,,False,0.5372,0.2,0.0,,0.0,0.0,0.0,0.0,0.0,0.0,0.0,0.0,0.0,0.0,0.0,0.0,0.0,0.0,0.0,0.0,0.0,0.0,0.0,0.0,0.0,,0.0,0.0,0.0,0.0,0.0,0.0,0.0,0.0,1,69c148c9a3603e6d7d9ad766,5.0,500.0,1.0,20.0,10.0,10.1016/j.jre.2023.08.015,1,35.0
69c148cda3603e6d7d9ad770,c9338e87dc286b7c1c32990293333e902ceece0a,10.1016/j.apcatb.2016.12.054,CeO2,1.0,21.0,600.0,0.33,,0.05,,,,solution combustion,solid solution,,28.6,Fluorite,single,True,spherical,SEM_100nm_69c148cda3603e6d7d9ad770.png,150.0,0.0,1.0,,False,0.5413,0.0,0.0,,0.0,0.0,0.0,0.0,0.0,0.0,0.0,0.0,0.0,0.0,0.0,0.0,0.0,0.0,0.0,0.0,0.0,0.0,0.0,0.0,0.0,,0.0,0.0,0.0,0.0,0.0,0.0,0.0,0.0,1,69c148cda3603e6d7d9ad770,4.95,150.0,1.0,25.0,5.0,10.1016/j.apcatb.2016.12.054,1,40.0
69c148cda3603e6d7d9ad772,40e7743ce5d47553fe99e3addd1c93a78959799f,10.1016/j.apcatb.2016.12.054,Ce0.95Cu0.05,0.95,25.0,600.0,0.33,,0.06,,,,solution combustion,solid solution,,14.3,Fluorite,single,True,polyhedra,SEM_100nm_69c148cda3603e6d7d9ad772.png,150.0,0.0,1.0,,False,0.5394,0.0,0.05,,0.0,0.0,0.0,0.0,0.0,0.0,0.0,0.0,0.0,0.0,0.0,0.0,0.0,0.0,0.0,0.0,0.0,0.0,0.0,0.0,0.0,,0.0,0.0,0.0,0.0,0.0,0.0,0.0,0.0,1,69c148cda3603e6d7d9ad772,4.95,150.0,1.0,25.0,5.0,10.1016/j.apcatb.2016.12.054,1,40.0
69c148cea3603e6d7d9ad774,e629b824758305eb9febabe289d17449fee6a84c,10.1016/j.apcatb.2016.12.054,Ce0.85Cu0.15,0.85,24.0,600.0,0.33,,0.06,,,,solution combustion,solid solution,,9.7,Fluorite,single,True,polyhedra,SEM_100nm_69c148cea3603e6d7d9ad774.png,150.0,0.0,1.0,,False,0.539,0.0,0.15,,0.0,0.0,0.0,0.0,0.0,0.0,0.0,0.0,0.0,0.0,0.0,0.0,0.0,0.0,0.0,0.0,0.0,0.0,0.0,0.0,0.0,,0.0,0.0,0.0,0.0,0.0,0.0,0.0,0.0,1,69c148cea3603e6d7d9ad774,4.95,150.0,1.0,25.0,5.0,10.1016/j.apcatb.2016.12.054,1,40.0
69c148cfa3603e6d7d9ad776,14bef2f40fe94b6b3e17390527830c08deaf5f7d,10.1016/j.apcatb.2016.12.054,Ce0.60Cu0.40,0.6,31.0,600.0,0.33,,0.07,,,,solution combustion,solid solution,,9.1,Fluorite & CuO,multi,True,spherical,SEM_100nm_69c148cfa3603e6d7d9ad776.png,150.0,0.0,1.0,,False,0.5381,0.0,0.4,,0.0,0.0,0.0,0.0,0.0,0.0,0.0,0.0,0.0,0.0,0.0,0.0,0.0,0.0,0.0,0.0,0.0,0.0,0.0,0.0,0.0,,0.0,0.0,0.0,0.0,0.0,0.0,0.0,0.0,0,69c148cfa3603e6d7d9ad776,4.95,150.0,1.0,25.0,5.0,10.1016/j.apcatb.2016.12.054,1,40.0
69cd300b29cce59b64a1774f,9fb706597044fab07a1934425dcec76eea9eceeb,10.3390/molecules28166005,4 mol.% La,0.96,104.6,500.0,2.0,,,,,"Firstly, the desired amounts of Ce(NO3)3∙6H2O and RE(NO3)3∙nH2O (RE = Yb, Y, Sm and La) with different RE/(RE + Ce) (mol.%) were dissolved in a mixed solution of 25 mL ethylene glycol and 5 mL distilled water, the total amount of Ce3+ and RE3+ ions was 4.0 mmol. Then, the mixed solution was decanted into a 50 mL Teflon–lined stainless steel autoclave and sealed. Subsequently, the solvothermal process lasted for 24 h at 200 °C. After the reaction, the resulting precipitates were collected by centrifugation, and washed thrice alternately with distilled water and ethanol. At this point, the precursors synthesized by the hydrothermal process were obtained after drying in air at 80 °C for 12 h. Finally, a series of RE–doped CeO2 powders were obtained by following calcination in air at 500 °C for 2 h. For comparison, the Undoped CeO2 was synthesized using the same procedure, albeit in the absence of dopants RE(NO3)3∙nH2O.",hydrothermal,solid solution,,,Fluorite,single,False,,,0.0,0.0,0.0,,False,,0.0,0.0,,0.0,0.0,0.0,0.0,0.04,0.0,0.0,0.0,0.0,0.0,0.0,0.0,0.0,0.0,0.0,0.0,0.0,0.0,0.0,0.0,0.0,,0.0,0.0,0.0,0.0,0.0,0.0,0.0,0.0,1,69cd300b29cce59b64a1774f,5.0,500.0,1.0,,10.0,10.3390/molecules28166005,1,
69cd300c29cce59b64a17752,13ae59e4889d9c82c76c36a811319a86581a7207,10.3390/molecules28166005,undoped,1.0,96.0,500.0,2.0,,,,,"Firstly, the desired amounts of Ce(NO3)3∙6H2O and RE(NO3)3∙nH2O (RE = Yb, Y, Sm and La) with different RE/(RE + Ce) (mol.%) were dissolved in a mixed solution of 25 mL ethylene glycol and 5 mL distilled water, the total amount of Ce3+ and RE3+ ions was 4.0 mmol. Then, the mixed solution was decanted into a 50 mL Teflon–lined stainless steel autoclave and sealed. Subsequently, the solvothermal process lasted for 24 h at 200 °C. After the reaction, the resulting precipitates were collected by centrifugation, and washed thrice alternately with distilled water and ethanol. At this point, the precursors synthesized by the hydrothermal process were obtained after drying in air at 80 °C for 12 h. Finally, a series of RE–doped CeO2 powders were obtained by following calcination in air at 500 °C for 2 h. For comparison, the Undoped CeO2 was synthesized using the same procedure, albeit in the absence of dopants RE(NO3)3∙nH2O.",hydrothermal,solid solution,,,Fluorite,single,False,,,0.0,0.0,0.0,,False,,0.0,0.0,,0.0,0.0,0.0,0.0,0.0,0.0,0.0,0.0,0.0,0.0,0.0,0.0,0.0,0.0,0.0,0.0,0.0,0.0,0.0,0.0,0.0,,0.0,0.0,0.0,0.0,0.0,0.0,0.0,0.0,1,69cd300c29cce59b64a17752,5.0,500.0,1.0,,10.0,10.3390/molecules28166005,1,
69cd301529cce59b64a17775,51a3cd6909369aa18eeb6ef1b28ed31c14573b78,10.1039/C5CY01571E,CZ-1,0.5,61.4,500.0,4.0,6.02,0.216,,," Ce(NO3)3·6H2O and Zr(NO3)4·5H2O (Ce/Zr = 1 mol) were dissolved in de-ionized water under stirring to form the solution (1). Then ammonium hydroxide (25 vol%) was added dropwise into the above solution, and the pH value was controlled to a final pH of 10. After PEG200 surfactant (PEG200/Ce = 0.1 mol) was added, the synthesis solution was continually stirred for 3 h. After being aged at room temperature for 24 h, the formed precipitate was filtered and washed with deionized water until the pH value of the eluate was unchanged. Then this yellow precipitate was dried at 110 °C for 2 h.",coprecipitation,solid solution,,5.9,Fluorite,single,True,polyhedra,SEM_1000nm_69cd301529cce59b64a17775.png,0.0,0.0,0.0,,False,5.241,0.5,0.0,,0.0,0.0,0.0,0.0,0.0,0.0,0.0,0.0,0.0,0.0,0.0,0.0,0.0,0.0,0.0,0.0,0.0,0.0,0.0,0.0,0.0,,0.0,0.0,0.0,0.0,0.0,0.0,0.0,0.0,1,69cd301529cce59b64a17775,5.0,0.0,0.0,,10.0,10.1039/C5CY01571E,0,
69cd301629cce59b64a1777a,39c095fbc4c7a574851715b196130313b5f5a6e6,10.1039/C5CY01571E,CZ-2,0.5,136.0,500.0,4.0,5.07,0.79,,,"Before ammonium hydroxide was added into solution (1), citric acid monohydrate (citric acid/(Ce + Zr) = 1.2 mol) was dissolved in the synthesis solution, and subsequently ammonium hydroxide (25 vol%) was added to adjust the pH to ∼3. Then PEG200 surfactant (PEG200/Ce = 0.1 mol) was added; this solution was continually stirred for 3 h, and solution (2) including a white precipitate was formed. The white precipitate was filtered and washed with deionized water until the pH value of the eluate was unchanged. Then this white precipitate was dried at 110 °C for 2 h.",complexing coprecipitation,solid solution,,4.8,Fluorite,single,True,polyhedra,SEM_1000nm_69cd301629cce59b64a1777a.png,0.0,0.0,0.0,,False,5.346,0.5,0.0,,0.0,0.0,0.0,0.0,0.0,0.0,0.0,0.0,0.0,0.0,0.0,0.0,0.0,0.0,0.0,0.0,0.0,0.0,0.0,0.0,0.0,,0.0,0.0,0.0,0.0,0.0,0.0,0.0,0.0,1,69cd301629cce59b64a1777a,5.0,0.0,0.0,,10.0,10.1039/C5CY01571E,0,
69cd301729cce59b64a1777f,3f3319e711395b522fec7aa35534ba31afa9a3e5,10.1039/C5CY01571E,CZ-3,0.5,126.0,500.0,4.0,7.32,0.729,,,"Before ammonium hydroxide was added into solution (1), citric acid monohydrate (citric acid/(Ce + Zr) = 1.2 mol) was dissolved in the synthesis solution, and subsequently ammonium hydroxide (25 vol%) was added to adjust the pH to ∼3. Then PEG200 surfactant (PEG200/Ce = 0.1 mol) was added; this solution was continually stirred for 3 h, and solution (2) including a white precipitate was formed. The white precipitate was filtered and washed with deionized water until the pH value of the eluate was unchanged. Then this white precipitate was dried at 110 °C for 2 h.",complexing coprecipitation,solid solution,,5.0,Fluorite,single,True,polyhedra,SEM_1000nm_69cd301729cce59b64a1777f.png,0.0,0.0,0.0,,False,5.346,0.5,0.0,,0.0,0.0,0.0,0.0,0.0,0.0,0.0,0.0,0.0,0.0,0.0,0.0,0.0,0.0,0.0,0.0,0.0,0.0,0.0,0.0,0.0,,0.0,0.0,0.0,0.0,0.0,0.0,0.0,0.0,1,69cd301729cce59b64a1777f,5.0,0.0,0.0,,10.0,10.1039/C5CY01571E,0,
69cd302b29cce59b64a177c6,308fd51daca6314c701a3446954ed4660c85cddb,10.1016/j.apcata.2011.08.001,Ce0.90Sn0.10O,0.9,145.0,500.0,4.0,3.5,0.15,,,"Ce1−xMxO (M = Al, Sn, Zr, Mn, and Ni, x denoted the molar ratio of M of to Ce) materials with high surface areas were synthesized via a previously established template-assisted precipitation method [28], [29]. Typically, 4.5 mmol of Ce(NO3)3, the corresponding nitrate hydrate precursors (0.5 mmol), and CTAB (1.09 g) were dissolved in 100 ml of distilled water. Then, 150 ml of NaOH solution (0.16 mol L−1) was added into the solution under stirring. The mixture was then maintained in a sealed glass vessel under stirring for 3 days. After aging at 90 °C for 3 h, the as-obtained precipitate was filtered and washed with hot water (∼80 °C) for several times to remove the residual CTAB. The resultant powder was dried at 100 °C for 6 h and then calcined at 500 °C for 4 h. For the sake of comparison in the following catalytic, the oxalate gel co-precipitation method [30] was also employed to synthesize the Ni-doped ceria sample (designated as Ce1−xNixO–CP).",coprecipitation,solid solution,,,Fluorite,single,,,,0.0,0.0,0.0,,False,,0.0,0.0,,0.0,0.0,0.1,0.0,0.0,0.0,0.0,0.0,0.0,0.0,0.0,0.0,0.0,0.0,0.0,0.0,0.0,0.0,0.0,0.0,0.0,,0.0,0.0,0.0,0.0,0.0,0.0,0.0,0.0,1,69cd302b29cce59b64a177c6,5.0,450.0,0.5,,5.0,10.1016/j.apcata.2011.08.001,1,
69cd302c29cce59b64a177c9,0142159afe73b132fd6de43c284d5369d128a51d,10.1016/j.apcata.2011.08.001,Ce0.90Zr0.10O,0.9,126.0,500.0,4.0,4.6,0.16,,,"Ce1−xMxO (M = Al, Sn, Zr, Mn, and Ni, x denoted the molar ratio of M of to Ce) materials with high surface areas were synthesized via a previously established template-assisted precipitation method [28], [29]. Typically, 4.5 mmol of Ce(NO3)3, the corresponding nitrate hydrate precursors (0.5 mmol), and CTAB (1.09 g) were dissolved in 100 ml of distilled water. Then, 150 ml of NaOH solution (0.16 mol L−1) was added into the solution under stirring. The mixture was then maintained in a sealed glass vessel under stirring for 3 days. After aging at 90 °C for 3 h, the as-obtained precipitate was filtered and washed with hot water (∼80 °C) for several times to remove the residual CTAB. The resultant powder was dried at 100 °C for 6 h and then calcined at 500 °C for 4 h. For the sake of comparison in the following catalytic, the oxalate gel co-precipitation method [30] was also employed to synthesize the Ni-doped ceria sample (designated as Ce1−xNixO–CP).",coprecipitation,solid solution,,,Fluorite,single,,,,0.0,0.0,0.0,,False,,0.1,0.0,,0.0,0.0,0.0,0.0,0.0,0.0,0.0,0.0,0.0,0.0,0.0,0.0,0.0,0.0,0.0,0.0,0.0,0.0,0.0,0.0,0.0,,0.0,0.0,0.0,0.0,0.0,0.0,0.0,0.0,1,69cd302c29cce59b64a177c9,5.0,450.0,0.5,,5.0,10.1016/j.apcata.2011.08.001,1,
69cd302d29cce59b64a177cc,66b293231666544c21f5c658f4660c5f1d6666ba,10.1016/j.apcata.2011.08.001,Ce0.90Mn0.10O,0.9,149.0,500.0,4.0,4.5,0.33,,,"Ce1−xMxO (M = Al, Sn, Zr, Mn, and Ni, x denoted the molar ratio of M of to Ce) materials with high surface areas were synthesized via a previously established template-assisted precipitation method [28], [29]. Typically, 4.5 mmol of Ce(NO3)3, the corresponding nitrate hydrate precursors (0.5 mmol), and CTAB (1.09 g) were dissolved in 100 ml of distilled water. Then, 150 ml of NaOH solution (0.16 mol L−1) was added into the solution under stirring. The mixture was then maintained in a sealed glass vessel under stirring for 3 days. After aging at 90 °C for 3 h, the as-obtained precipitate was filtered and washed with hot water (∼80 °C) for several times to remove the residual CTAB. The resultant powder was dried at 100 °C for 6 h and then calcined at 500 °C for 4 h. For the sake of comparison in the following catalytic, the oxalate gel co-precipitation method [30] was also employed to synthesize the Ni-doped ceria sample (designated as Ce1−xNixO–CP).",coprecipitation,solid solution,,,Fluorite,single,,,,0.0,0.0,0.0,,False,,0.0,0.0,,0.0,0.0,0.0,0.0,0.0,0.1,0.0,0.0,0.0,0.0,0.0,0.0,0.0,0.0,0.0,0.0,0.0,0.0,0.0,0.0,0.0,,0.0,0.0,0.0,0.0,0.0,0.0,0.0,0.0,1,69cd302d29cce59b64a177cc,5.0,450.0,0.5,,5.0,10.1016/j.apcata.2011.08.001,1,
69cd303129cce59b64a177de,ae2c7ad265b662bbeabb1e1afe79f154d5a0c353,10.1016/j.apcatb.2010.09.012,CL,0.8,66.0,500.0,5.0,,,,,"The investigated CeO2–ZrO2 (1:1 mole ratio) and CeO2–La2O3 (8:2 mole ratio) solid solutions and a reference CeO2 were synthesized by a modified coprecipitation method using ultra high dilute aqueous solutions. Coprecipitation was carried out from the nitrate precursors, Ce(NO3)3·6H2O (Aldrich, AR grade), ZrO(NO3)2·xH2O (Fluka, AR grade) and La(NO3)3·6H2O (Aldrich, AR grade) respectively. A dilute aqueous ammonia solution was used as the precipitating agent. In the typical synthesis procedure, 0.102 and 0.148 mol of Ce(NO3)3·6H2O and ZrO(NO3)2·xH2O, respectively were dissolved in 2000 mL of deionized water separately and mixed together under vigorous stirring to prepare CeO2–ZrO2. Similarly, 0.118 and 0.059 mol of Ce(NO3)3·6H2O and La(NO3)3·6H2O, respectively were dissolved in 2000 mL of deionized water separately and mixed together under vigorous stirring to prepare CeO2–La2O3. The mixture solution was precipitated by drop-wise addition of aqueous ammonia solution over a period until the solution pH reached ∼8.5. The resulting pale yellow colored slurry was decanted, filtered and washed several times with double distilled water until free from anion impurities. The obtained precipitate was oven dried at 393 K for 12 h and calcined at 773 K for 5 h at a heating rate of 5 K min−1 in air atmosphere. Finally, some portions of the finished catalyst were further heated at 1073 K for 5 h using the same heating ramp to monitor thermal stability. The composition of the mixed oxides was confirmed by atomic absorption spectroscopy. In future, for convenience CeO2–ZrO2, CeO2–La2O3 and CeO2 are designated with CZ, CL and C, respectively.",coprecipitation,solid solution,,8.3,Fluorite,single,,,,0.0,0.0,0.0,,False,5.488,0.0,0.0,,0.0,0.0,0.0,0.0,0.2,0.0,0.0,0.0,0.0,0.0,0.0,0.0,0.0,0.0,0.0,0.0,0.0,0.0,0.0,0.0,0.0,,0.0,0.0,0.0,0.0,0.0,0.0,0.0,0.0,1,69cd303129cce59b64a177de,5.0,0.0,0.0,,10.0,10.1016/j.apcatb.2010.09.012,1,20.0
69cd303229cce59b64a177e1,df4f01fb0adfdba4760b338a40f66b2e2eac180e,10.1016/j.apcatb.2010.09.012,CZ,0.5,84.0,500.0,5.0,,,,,"The investigated CeO2–ZrO2 (1:1 mole ratio) and CeO2–La2O3 (8:2 mole ratio) solid solutions and a reference CeO2 were synthesized by a modified coprecipitation method using ultra high dilute aqueous solutions. Coprecipitation was carried out from the nitrate precursors, Ce(NO3)3·6H2O (Aldrich, AR grade), ZrO(NO3)2·xH2O (Fluka, AR grade) and La(NO3)3·6H2O (Aldrich, AR grade) respectively. A dilute aqueous ammonia solution was used as the precipitating agent. In the typical synthesis procedure, 0.102 and 0.148 mol of Ce(NO3)3·6H2O and ZrO(NO3)2·xH2O, respectively were dissolved in 2000 mL of deionized water separately and mixed together under vigorous stirring to prepare CeO2–ZrO2. Similarly, 0.118 and 0.059 mol of Ce(NO3)3·6H2O and La(NO3)3·6H2O, respectively were dissolved in 2000 mL of deionized water separately and mixed together under vigorous stirring to prepare CeO2–La2O3. The mixture solution was precipitated by drop-wise addition of aqueous ammonia solution over a period until the solution pH reached ∼8.5. The resulting pale yellow colored slurry was decanted, filtered and washed several times with double distilled water until free from anion impurities. The obtained precipitate was oven dried at 393 K for 12 h and calcined at 773 K for 5 h at a heating rate of 5 K min−1 in air atmosphere. Finally, some portions of the finished catalyst were further heated at 1073 K for 5 h using the same heating ramp to monitor thermal stability. The composition of the mixed oxides was confirmed by atomic absorption spectroscopy. In future, for convenience CeO2–ZrO2, CeO2–La2O3 and CeO2 are designated with CZ, CL and C, respectively.",coprecipitation,solid solution,,4.7,Fluorite,single,,,,0.0,0.0,0.0,,False,5.35,0.0,0.0,,0.0,0.0,0.0,0.0,0.5,0.0,0.0,0.0,0.0,0.0,0.0,0.0,0.0,0.0,0.0,0.0,0.0,0.0,0.0,0.0,0.0,,0.0,0.0,0.0,0.0,0.0,0.0,0.0,0.0,1,69cd303229cce59b64a177e1,5.0,0.0,0.0,,10.0,10.1016/j.apcatb.2010.09.012,1,20.0
69cd303629cce59b64a177ee,b94a8182b9255dd5bad917fd7d78ea8dfccf5146,10.1016/j.ssi.2017.07.008,Ce0.95La0.05O2 − δ,0.95,49.0,600.0,5.0,,,,,"Previous results by our group showed that coprecipitation by homogeneous thermal decomposition of urea is a highly reproducible synthesis method for ceria based materials [15]. Therefore, samples in this work were prepared by this method, being the doping percentage (Zr, Pr, La) 5%at in every case. Aqueous solutions of urea, ceria and dopant nitrates were prepared with urea-cations ratio 10 to 1 and kept at 90 °C for 24 h. The precipitate obtained was washed and centrifuged three times before drying at 80 °C overnight. Afterwards, the solid was calcined at the desired temperature (600 °C, 750 °C or 900 °C) for 5 h in muffle.",coprecipitation,solid solution,,17.0,Fluorite,single,,,,0.0,0.0,0.0,,False,5.426,0.0,0.0,,0.0,0.0,0.0,0.0,0.05,0.0,0.0,0.0,0.0,0.0,0.0,0.0,0.0,0.0,0.0,0.0,0.0,0.0,0.0,0.0,0.0,,0.0,0.0,0.0,0.0,0.0,0.0,0.0,0.0,1,69cd303629cce59b64a177ee,4.0,0.0,0.0,,10.0,10.1016/j.ssi.2017.07.008,1,50.0
69cd303729cce59b64a177f3,ae6a3e2fe3846e57312f2936e314f21004ef8fb4,10.1016/j.ssi.2017.07.008,Ce0.95La0.05O2 − δ,0.95,12.0,750.0,5.0,,,,,"Previous results by our group showed that coprecipitation by homogeneous thermal decomposition of urea is a highly reproducible synthesis method for ceria based materials [15]. Therefore, samples in this work were prepared by this method, being the doping percentage (Zr, Pr, La) 5%at in every case. Aqueous solutions of urea, ceria and dopant nitrates were prepared with urea-cations ratio 10 to 1 and kept at 90 °C for 24 h. The precipitate obtained was washed and centrifuged three times before drying at 80 °C overnight. Afterwards, the solid was calcined at the desired temperature (600 °C, 750 °C or 900 °C) for 5 h in muffle.",coprecipitation,solid solution,,70.0,Fluorite,single,,,,0.0,0.0,0.0,,False,5.426,0.0,0.0,,0.0,0.0,0.0,0.0,0.05,0.0,0.0,0.0,0.0,0.0,0.0,0.0,0.0,0.0,0.0,0.0,0.0,0.0,0.0,0.0,0.0,,0.0,0.0,0.0,0.0,0.0,0.0,0.0,0.0,1,69cd303729cce59b64a177f3,4.0,0.0,0.0,,10.0,10.1016/j.ssi.2017.07.008,1,50.0
69cd303829cce59b64a177f8,8126f2009c482cd7d99b42533902c9e60a06ac65,10.1016/j.ssi.2017.07.008,Ce0.95La0.05O2 − δ,0.95,8.57,900.0,5.0,,,,,"Previous results by our group showed that coprecipitation by homogeneous thermal decomposition of urea is a highly reproducible synthesis method for ceria based materials [15]. Therefore, samples in this work were prepared by this method, being the doping percentage (Zr, Pr, La) 5%at in every case. Aqueous solutions of urea, ceria and dopant nitrates were prepared with urea-cations ratio 10 to 1 and kept at 90 °C for 24 h. The precipitate obtained was washed and centrifuged three times before drying at 80 °C overnight. Afterwards, the solid was calcined at the desired temperature (600 °C, 750 °C or 900 °C) for 5 h in muffle.",coprecipitation,solid solution,,98.0,Fluorite,single,,,,0.0,0.0,0.0,,False,5.426,0.0,0.0,,0.0,0.0,0.0,0.0,0.05,0.0,0.0,0.0,0.0,0.0,0.0,0.0,0.0,0.0,0.0,0.0,0.0,0.0,0.0,0.0,0.0,,0.0,0.0,0.0,0.0,0.0,0.0,0.0,0.0,1,69cd303829cce59b64a177f8,4.0,0.0,0.0,,10.0,10.1016/j.ssi.2017.07.008,1,50.0
69cd303c29cce59b64a1780c,2edcd09de4320366e8e18f298afff65be7efc3dd,10.1016/j.ssi.2017.07.008,Ce0.95Zr0.05O2 − δ,0.95,44.1,600.0,5.0,,,,,"Previous results by our group showed that coprecipitation by homogeneous thermal decomposition of urea is a highly reproducible synthesis method for ceria based materials [15]. Therefore, samples in this work were prepared by this method, being the doping percentage (Zr, Pr, La) 5%at in every case. Aqueous solutions of urea, ceria and dopant nitrates were prepared with urea-cations ratio 10 to 1 and kept at 90 °C for 24 h. The precipitate obtained was washed and centrifuged three times before drying at 80 °C overnight. Afterwards, the solid was calcined at the desired temperature (600 °C, 750 °C or 900 °C) for 5 h in muffle.",coprecipitation,solid solution,,19.0,Fluorite,single,,,,0.0,0.0,0.0,,False,5.41,0.05,0.0,,0.0,0.0,0.0,0.0,0.0,0.0,0.0,0.0,0.0,0.0,0.0,0.0,0.0,0.0,0.0,0.0,0.0,0.0,0.0,0.0,0.0,,0.0,0.0,0.0,0.0,0.0,0.0,0.0,0.0,1,69cd303c29cce59b64a1780c,4.0,0.0,0.0,,10.0,10.1016/j.ssi.2017.07.008,1,50.0
69cd303d29cce59b64a17811,ed195e2fee5afb1aea204f43034c2eb5d85a6b4a,10.1016/j.ssi.2017.07.008,Ce0.95Zr0.05O2 − δ,0.95,14.8,750.0,5.0,,,,,"Previous results by our group showed that coprecipitation by homogeneous thermal decomposition of urea is a highly reproducible synthesis method for ceria based materials [15]. Therefore, samples in this work were prepared by this method, being the doping percentage (Zr, Pr, La) 5%at in every case. Aqueous solutions of urea, ceria and dopant nitrates were prepared with urea-cations ratio 10 to 1 and kept at 90 °C for 24 h. The precipitate obtained was washed and centrifuged three times before drying at 80 °C overnight. Afterwards, the solid was calcined at the desired temperature (600 °C, 750 °C or 900 °C) for 5 h in muffle.",coprecipitation,solid solution,,60.0,Fluorite,single,,,,0.0,0.0,0.0,,False,5.41,0.05,0.0,,0.0,0.0,0.0,0.0,0.0,0.0,0.0,0.0,0.0,0.0,0.0,0.0,0.0,0.0,0.0,0.0,0.0,0.0,0.0,0.0,0.0,,0.0,0.0,0.0,0.0,0.0,0.0,0.0,0.0,1,69cd303d29cce59b64a17811,4.0,0.0,0.0,,10.0,10.1016/j.ssi.2017.07.008,1,50.0
69cd303e29cce59b64a17816,13b4a3df45afab58806f01865483913d6125280b,10.1016/j.ssi.2017.07.008,Ce0.95Zr0.05O2 − δ,0.95,10.6,900.0,5.0,,,,,"Previous results by our group showed that coprecipitation by homogeneous thermal decomposition of urea is a highly reproducible synthesis method for ceria based materials [15]. Therefore, samples in this work were prepared by this method, being the doping percentage (Zr, Pr, La) 5%at in every case. Aqueous solutions of urea, ceria and dopant nitrates were prepared with urea-cations ratio 10 to 1 and kept at 90 °C for 24 h. The precipitate obtained was washed and centrifuged three times before drying at 80 °C overnight. Afterwards, the solid was calcined at the desired temperature (600 °C, 750 °C or 900 °C) for 5 h in muffle.",coprecipitation,solid solution,,79.0,Fluorite,single,,,,0.0,0.0,0.0,,False,5.41,0.05,0.0,,0.0,0.0,0.0,0.0,0.0,0.0,0.0,0.0,0.0,0.0,0.0,0.0,0.0,0.0,0.0,0.0,0.0,0.0,0.0,0.0,0.0,,0.0,0.0,0.0,0.0,0.0,0.0,0.0,0.0,1,69cd303e29cce59b64a17816,4.0,0.0,0.0,,10.0,10.1016/j.ssi.2017.07.008,1,50.0
69cd303f29cce59b64a1781b,959e8a1151afb9e63c0b4b5b2b427d55cc5955c8,10.1016/j.ssi.2017.07.008,CeO2,1.0,53.8,600.0,5.0,,,,,"Previous results by our group showed that coprecipitation by homogeneous thermal decomposition of urea is a highly reproducible synthesis method for ceria based materials [15]. Therefore, samples in this work were prepared by this method, being the doping percentage (Zr, Pr, La) 5%at in every case. Aqueous solutions of urea, ceria and dopant nitrates were prepared with urea-cations ratio 10 to 1 and kept at 90 °C for 24 h. The precipitate obtained was washed and centrifuged three times before drying at 80 °C overnight. Afterwards, the solid was calcined at the desired temperature (600 °C, 750 °C or 900 °C) for 5 h in muffle.",coprecipitation,solid solution,,15.0,Fluorite,single,,,,0.0,0.0,0.0,,False,5.411,0.0,0.0,,0.0,0.0,0.0,0.0,0.0,0.0,0.0,0.0,0.0,0.0,0.0,0.0,0.0,0.0,0.0,0.0,0.0,0.0,0.0,0.0,0.0,,0.0,0.0,0.0,0.0,0.0,0.0,0.0,0.0,1,69cd303f29cce59b64a1781b,4.0,0.0,0.0,,10.0,10.1016/j.ssi.2017.07.008,1,50.0
69cd304029cce59b64a17820,697da960c2ab8d13554a9e4258c5b7b2af72270b,10.1016/j.ssi.2017.07.008,CeO2,1.0,8.01,750.0,5.0,,,,,"Previous results by our group showed that coprecipitation by homogeneous thermal decomposition of urea is a highly reproducible synthesis method for ceria based materials [15]. Therefore, samples in this work were prepared by this method, being the doping percentage (Zr, Pr, La) 5%at in every case. Aqueous solutions of urea, ceria and dopant nitrates were prepared with urea-cations ratio 10 to 1 and kept at 90 °C for 24 h. The precipitate obtained was washed and centrifuged three times before drying at 80 °C overnight. Afterwards, the solid was calcined at the desired temperature (600 °C, 750 °C or 900 °C) for 5 h in muffle.",coprecipitation,solid solution,,104.0,Fluorite,single,,,,0.0,0.0,0.0,,False,5.411,0.0,0.0,,0.0,0.0,0.0,0.0,0.0,0.0,0.0,0.0,0.0,0.0,0.0,0.0,0.0,0.0,0.0,0.0,0.0,0.0,0.0,0.0,0.0,,0.0,0.0,0.0,0.0,0.0,0.0,0.0,0.0,1,69cd304029cce59b64a17820,4.0,0.0,0.0,,10.0,10.1016/j.ssi.2017.07.008,1,50.0
69cd304129cce59b64a17825,f038db69116578994b011bc9f0bf394d2e6ed618,10.1016/j.ssi.2017.07.008,CeO2,1.0,10.6,900.0,5.0,,,,,"Previous results by our group showed that coprecipitation by homogeneous thermal decomposition of urea is a highly reproducible synthesis method for ceria based materials [15]. Therefore, samples in this work were prepared by this method, being the doping percentage (Zr, Pr, La) 5%at in every case. Aqueous solutions of urea, ceria and dopant nitrates were prepared with urea-cations ratio 10 to 1 and kept at 90 °C for 24 h. The precipitate obtained was washed and centrifuged three times before drying at 80 °C overnight. Afterwards, the solid was calcined at the desired temperature (600 °C, 750 °C or 900 °C) for 5 h in muffle.",coprecipitation,solid solution,,79.0,Fluorite,single,,,,0.0,0.0,0.0,,False,5.411,0.0,0.0,,0.0,0.0,0.0,0.0,0.0,0.0,0.0,0.0,0.0,0.0,0.0,0.0,0.0,0.0,0.0,0.0,0.0,0.0,0.0,0.0,0.0,,0.0,0.0,0.0,0.0,0.0,0.0,0.0,0.0,1,69cd304129cce59b64a17825,4.0,0.0,0.0,,10.0,10.1016/j.ssi.2017.07.008,1,50.0
69cd304229cce59b64a1782a,bed25cd03f55b03d7f12113715f4c28f3f4b055c,10.1016/j.ceramint.2017.09.116,LC10,0.9,27.0,850.0,2.0,,,,,"Co-precipitation route was used to synthesize various composition of LaxCe1−x O2–δ system (x = 0.1, 0.2 and 0.5); the samples are coded as LC10 (La0.1Ce0.9O2–δ), LC20 (La0.2Ce0.8O2-δ) and LC50 (La0.5Ce0.5O2–δ) throughout this paper; all the synthesis steps and procedures has been discussed in our previous works [26], [27]. The dried precipitates were calcined at 850 °C for 2 h in air to obtain the mixed oxide nanopowders.",coprecipitation,solid solution,,20.0,Fluorite,single,,,,0.0,0.0,0.0,,False,5.4345,0.0,0.0,,0.0,0.0,0.0,0.0,0.1,0.0,0.0,0.0,0.0,0.0,0.0,0.0,0.0,0.0,0.0,0.0,0.0,0.0,0.0,0.0,0.0,,0.0,0.0,0.0,0.0,0.0,0.0,0.0,0.0,1,69cd304229cce59b64a1782a,5.0,200.0,2.0,40.0,5.0,10.1016/j.ceramint.2017.09.116,0,40.0
69cd304329cce59b64a1782f,460c33442b7597b3530da35d026cb58b9e7706d8,10.1016/j.ceramint.2017.09.116,LC20,0.8,25.4,850.0,2.0,,,,,"Co-precipitation route was used to synthesize various composition of LaxCe1−x O2–δ system (x = 0.1, 0.2 and 0.5); the samples are coded as LC10 (La0.1Ce0.9O2–δ), LC20 (La0.2Ce0.8O2-δ) and LC50 (La0.5Ce0.5O2–δ) throughout this paper; all the synthesis steps and procedures has been discussed in our previous works [26], [27]. The dried precipitates were calcined at 850 °C for 2 h in air to obtain the mixed oxide nanopowders.",coprecipitation,solid solution,,20.0,Fluorite,single,,,,0.0,0.0,0.0,,False,5.576,0.0,0.0,,0.0,0.0,0.0,0.0,0.2,0.0,0.0,0.0,0.0,0.0,0.0,0.0,0.0,0.0,0.0,0.0,0.0,0.0,0.0,0.0,0.0,,0.0,0.0,0.0,0.0,0.0,0.0,0.0,0.0,1,69cd304329cce59b64a1782f,5.0,200.0,2.0,40.0,5.0,10.1016/j.ceramint.2017.09.116,0,40.0
69cd304629cce59b64a17837,a84836cef22ad86fd5dda54bc6a0391b6cf6856c,10.1016/j.apsusc.2018.04.103,1% Sn,0.99,71.282,500.0,2.0,,,,,"For the synthesis of a sample with Hf/(Hf + Ce) (mol.%) = 10%, 0.142 g HfCl4, and 1.736 g Ce(NO3)3∙6H2O was dissolved in 5 mL of deionized water and 30 mL of ethylene glycol with vigorous stirring at room temperature. The solution was carefully decanted into a 50-mL Teflon-lined stainless steel autoclave and sealed. The solution was maintained in the autoclave at 200 °C for 24 h. After the autoclave cooled to room temperature naturally the precipitates formed were washed with distilled water and ethanol and dried under vacuum at 60 °C for 12 h. Finally, the sample was calcined in air at 500 °C for 2 h and cooled to room temperature in the furnace. A series of samples with Hf/(Hf + Ce) (mol.%) = 0, 3%, 5%, 10%, and 20% were prepared, where the total amount of Ce(NO3)3∙6H2O was unchanged. Samples with Sn/(Sn + Ce) (mol.%) = 0, 1%, 3%, 5%, and 10% were prepared by the same method with SnCl4∙5H2O as the tin source.",hydrothermal,solid solution,,,Fluorite,single,,,,0.0,0.0,0.0,,False,5.412,0.0,0.0,,0.0,0.0,0.01,0.0,0.0,0.0,0.0,0.0,0.0,0.0,0.0,0.0,0.0,0.0,0.0,0.0,0.0,0.0,0.0,0.0,0.0,,0.0,0.0,0.0,0.0,0.0,0.0,0.0,0.0,1,69cd304629cce59b64a17837,5.0,500.0,1.0,25.0,10.0,10.1016/j.apsusc.2018.04.103,1,100.0
