Repository: Iwanap1/co_oxidation

# Training an Extrapolatable Model for CO Oxidation Light-Off Prediction over Cerium-Based Catalysts
Extrapolatable NNs for CO Oxidation light-off prediction



The exact architecture can be dictated by the provided model configs. In the most physically-informed scenario, the archictecture includes latent states for both the H<sub>2</sub>-TPR and dynamic oxygen storage capacity (OSC), which are trained both on those experimental measurements and the conversion itself. The weight-hourly space velocity is not included in the features for the conversion net, rather is used to calculate conversion using the solution for a simple first-order kinetic model in a PFR.

File: data_analysis/base_multiphase/data/all_materials.csv (part 4 of 17)
_id,fingerprint,doi,name,Ce,Sbet,calcination_temp,calcination_time,Dpore,Vtotal,calcination_flowing_gas,calcination_reactive_gas,synthesis_para,synthesis,description,particle_size_nm,crystallite_size_nm,phase_types,phase_flag,microscopy,morphology,image_path,pretreatment_temp,pretreatment_o2_vol%,pretreatment_time_h,osc,hierarchical,lattice_parameter_A,Zr,Cu,Ea_apparent,Ni,Pr,Sn,Hf,La,Mn,Fe,Co,Sm,Zn,Nd,Pm,Ag,Ru,Eu,Tb,Gd,Bi,Cr,Y,Ti,deposit,Sr,Sc,Yb,Nb,Al,Ga,Ho,Lu,single_phase_binary
69b7d4e59605ebc57c753055,4d7ebc42216cc4bce676a6f0c97b189bffe5c7ea,10.1039/C6RA13577C,Mn-CeO2,0.9,123.0,400.0,3.0,23.4,1.05,0.0,0.0,"Mn–CeO2, Co–CeO2, and Ni–CeO2 NRs were synthesized using manganese(ii) nitrate tetrahydrate [Mn(NO3)2·4H2O], nickel(ii) nitrate hexahydrate [Ni(NO3)2·6H2O], cobalt(ii) nitrate hexahydrate [Co(NO3)2·6H2O], and cerium(iii) nitrate hexahydrate [Ce(NO3)3·6H2O] precursors. All chemicals were purchased from Sigma-Aldrich, AR grade. For Mn–CeO2 NRs, 1.88 mmol (0.816 g) of cerium(iii) nitrate hexahydrate was mixed with Milli-Q water (20 mL) by stirring until a homogeneous solution was obtained. Then, the required amount of Mn(NO3)2·4H2O was mixed to the Ce(NO3)3·6H2O solution. The Ce/Mn molar ratio was maintained at 9 : 1. NaOH (50 mL) was used as a precipitating agent and it was added slowly to the above solution and kept stirring 1 hour. The resultant precipitate was transformed to Teflon autoclave (100 mL) and it was kept at 100 °C for 24 h. After reaction, the collected precipitate was washed with distilled water and absolute ethanol before drying in air at 70 °C for 4 h. The dried powder was calcined in air at 400 °C for 3 h to obtain 10% Mn doped CeO2 NRs. Similarly, Co–CeO2 NRs, Ni–CeO2 NRs, and pure CeO2 NRs were prepared. The as-prepared Ce0.9Mn0.1O2−δ, Ce0.9Co0.1O2−δ, and Ce0.9Ni0.1O2−δ catalysts are represented as Mn–CeO2, Co–CeO2, and Ni–CeO2, respectively.",coprecipitation,solid solution,100.0,7.63,Fluorite,single,True,nanorods,TEM_50nm_69b7d4e59605ebc57c753055.png,0.0,0.0,0.0,,False,5.36,0.0,0.0,,0.0,0.0,0.0,0.0,0.0,0.1,0.0,0.0,0.0,0.0,0.0,0.0,0.0,0.0,0.0,0.0,0.0,0.0,0.0,0.0,0.0,,0.0,0.0,0.0,0.0,0.0,0.0,0.0,0.0,1
69b7d4e59605ebc57c753057,89dff35be5333768c31c6da4965785319fae55c4,10.1039/C6RA13577C,Ni-CeO2,0.9,139.0,400.0,3.0,21.5,1.09,0.0,0.0,"Mn–CeO2, Co–CeO2, and Ni–CeO2 NRs were synthesized using manganese(ii) nitrate tetrahydrate [Mn(NO3)2·4H2O], nickel(ii) nitrate hexahydrate [Ni(NO3)2·6H2O], cobalt(ii) nitrate hexahydrate [Co(NO3)2·6H2O], and cerium(iii) nitrate hexahydrate [Ce(NO3)3·6H2O] precursors. All chemicals were purchased from Sigma-Aldrich, AR grade. For Mn–CeO2 NRs, 1.88 mmol (0.816 g) of cerium(iii) nitrate hexahydrate was mixed with Milli-Q water (20 mL) by stirring until a homogeneous solution was obtained. Then, the required amount of Mn(NO3)2·4H2O was mixed to the Ce(NO3)3·6H2O solution. The Ce/Mn molar ratio was maintained at 9 : 1. NaOH (50 mL) was used as a precipitating agent and it was added slowly to the above solution and kept stirring 1 hour. The resultant precipitate was transformed to Teflon autoclave (100 mL) and it was kept at 100 °C for 24 h. After reaction, the collected precipitate was washed with distilled water and absolute ethanol before drying in air at 70 °C for 4 h. The dried powder was calcined in air at 400 °C for 3 h to obtain 10% Mn doped CeO2 NRs. Similarly, Co–CeO2 NRs, Ni–CeO2 NRs, and pure CeO2 NRs were prepared. The as-prepared Ce0.9Mn0.1O2−δ, Ce0.9Co0.1O2−δ, and Ce0.9Ni0.1O2−δ catalysts are represented as Mn–CeO2, Co–CeO2, and Ni–CeO2, respectively.",coprecipitation,solid solution,100.0,7.13,Fluorite,single,True,nanorods,TEM_50nm_69b7d4e59605ebc57c753057.png,0.0,0.0,0.0,,False,5.39,0.0,0.0,,0.1,0.0,0.0,0.0,0.0,0.0,0.0,0.0,0.0,0.0,0.0,0.0,0.0,0.0,0.0,0.0,0.0,0.0,0.0,0.0,0.0,,0.0,0.0,0.0,0.0,0.0,0.0,0.0,0.0,1
69b7d4e69605ebc57c753059,2525a59742ff23e6627fe2f7a66e75a7627bad07,10.1039/C6RA13577C,Co-CeO2,0.9,132.0,400.0,3.0,22.8,1.07,0.0,0.0,"Mn–CeO2, Co–CeO2, and Ni–CeO2 NRs were synthesized using manganese(ii) nitrate tetrahydrate [Mn(NO3)2·4H2O], nickel(ii) nitrate hexahydrate [Ni(NO3)2·6H2O], cobalt(ii) nitrate hexahydrate [Co(NO3)2·6H2O], and cerium(iii) nitrate hexahydrate [Ce(NO3)3·6H2O] precursors. All chemicals were purchased from Sigma-Aldrich, AR grade. For Mn–CeO2 NRs, 1.88 mmol (0.816 g) of cerium(iii) nitrate hexahydrate was mixed with Milli-Q water (20 mL) by stirring until a homogeneous solution was obtained. Then, the required amount of Mn(NO3)2·4H2O was mixed to the Ce(NO3)3·6H2O solution. The Ce/Mn molar ratio was maintained at 9 : 1. NaOH (50 mL) was used as a precipitating agent and it was added slowly to the above solution and kept stirring 1 hour. The resultant precipitate was transformed to Teflon autoclave (100 mL) and it was kept at 100 °C for 24 h. After reaction, the collected precipitate was washed with distilled water and absolute ethanol before drying in air at 70 °C for 4 h. The dried powder was calcined in air at 400 °C for 3 h to obtain 10% Mn doped CeO2 NRs. Similarly, Co–CeO2 NRs, Ni–CeO2 NRs, and pure CeO2 NRs were prepared. The as-prepared Ce0.9Mn0.1O2−δ, Ce0.9Co0.1O2−δ, and Ce0.9Ni0.1O2−δ catalysts are represented as Mn–CeO2, Co–CeO2, and Ni–CeO2, respectively.",coprecipitation,solid solution,100.0,7.52,Fluorite,single,True,nanorods,TEM_50nm_69b7d4e69605ebc57c753059.png,0.0,0.0,0.0,,False,5.37,0.0,0.0,,0.0,0.0,0.0,0.0,0.0,0.0,0.0,0.1,0.0,0.0,0.0,0.0,0.0,0.0,0.0,0.0,0.0,0.0,0.0,0.0,0.0,,0.0,0.0,0.0,0.0,0.0,0.0,0.0,0.0,1
69b7d4e79605ebc57c75305b,810f6247b06b6e9764a095c2fc19624334519342,10.1039/C6RA13577C,CeO2,1.0,108.0,400.0,3.0,34.8,0.87,0.0,0.0,"Mn–CeO2, Co–CeO2, and Ni–CeO2 NRs were synthesized using manganese(ii) nitrate tetrahydrate [Mn(NO3)2·4H2O], nickel(ii) nitrate hexahydrate [Ni(NO3)2·6H2O], cobalt(ii) nitrate hexahydrate [Co(NO3)2·6H2O], and cerium(iii) nitrate hexahydrate [Ce(NO3)3·6H2O] precursors. All chemicals were purchased from Sigma-Aldrich, AR grade. For Mn–CeO2 NRs, 1.88 mmol (0.816 g) of cerium(iii) nitrate hexahydrate was mixed with Milli-Q water (20 mL) by stirring until a homogeneous solution was obtained. Then, the required amount of Mn(NO3)2·4H2O was mixed to the Ce(NO3)3·6H2O solution. The Ce/Mn molar ratio was maintained at 9 : 1. NaOH (50 mL) was used as a precipitating agent and it was added slowly to the above solution and kept stirring 1 hour. The resultant precipitate was transformed to Teflon autoclave (100 mL) and it was kept at 100 °C for 24 h. After reaction, the collected precipitate was washed with distilled water and absolute ethanol before drying in air at 70 °C for 4 h. The dried powder was calcined in air at 400 °C for 3 h to obtain 10% Mn doped CeO2 NRs. Similarly, Co–CeO2 NRs, Ni–CeO2 NRs, and pure CeO2 NRs were prepared. The as-prepared Ce0.9Mn0.1O2−δ, Ce0.9Co0.1O2−δ, and Ce0.9Ni0.1O2−δ catalysts are represented as Mn–CeO2, Co–CeO2, and Ni–CeO2, respectively.",coprecipitation,solid solution,100.0,8.41,Fluorite,single,True,nanorods,TEM_50nm_69b7d4e79605ebc57c75305b.png,0.0,0.0,0.0,,False,5.41,0.0,0.0,,0.0,0.0,0.0,0.0,0.0,0.0,0.0,0.0,0.0,0.0,0.0,0.0,0.0,0.0,0.0,0.0,0.0,0.0,0.0,0.0,0.0,,0.0,0.0,0.0,0.0,0.0,0.0,0.0,0.0,1
69b7d4e79605ebc57c75305d,fc31f0141782f589ea56e7e31b26b6be866c7947,10.1021/acs.iecr.7b03143,La-CeO2,0.802,197.6,300.0,4.0,,,0.0,0.0,"The M (M = La, Pr, Nd, and Pm)-doped CeO2 catalysts were synthesized by the citric-aided sol–gel method. In this method, lanthanum nitrate [La(NO3)3·6H2O], praseodymium nitrate [Pr(NO3)3·6H2O], neodymium nitrate [Nd(NO3)3·6H2O], promethium nitrate [Pm(NO3)3·6H2O], and cerium nitrate [Ce(NO3)4·6H2O] were used as La, Pr, Nd, and Ce precursors [(mol ratio of M(NO3)3·6H2O:Ce(NO3)4·6H2O = 20:80)]. Citric acid was used as a gelating agent. The required amount of metal nitrates and citric acid was dissolved in propan-2-ol (mol ratio of metal nitrates to citric acid is 1.5). After mixing, the above solution was heated at around 80 °C on a magnetic stirrer until it produced spongy yellow gel. The spongy gel was cooled at room temperature and then dried in an oven at 110 °C for 15 h. The obtained product was crushed properly and calcined at 300 °C for 4 h. The calcined samples were designated as La-CeO2, Pr-CeO2, Nd-CeO2, and Pm-CeO2.",sol-gel,solid solution,3.7,3.3,Fluorite,single,True,spherical,TEM_20nm_69b7d4e79605ebc57c75305d.png,0.0,0.0,0.0,282 umol O2 g-1,False,5.49,0.0,0.0,,0.0,0.0,0.0,0.0,0.198,0.0,0.0,0.0,0.0,0.0,0.0,0.0,0.0,0.0,0.0,0.0,0.0,0.0,0.0,0.0,0.0,,0.0,0.0,0.0,0.0,0.0,0.0,0.0,0.0,1
69b7d4e89605ebc57c75305f,c2a6f691bd8869ad58703f7bebb498d9fdca802a,10.1021/acs.iecr.7b03143,Pr-CeO2,0.801,193.8,300.0,4.0,,,0.0,0.0,"The M (M = La, Pr, Nd, and Pm)-doped CeO2 catalysts were synthesized by the citric-aided sol–gel method. In this method, lanthanum nitrate [La(NO3)3·6H2O], praseodymium nitrate [Pr(NO3)3·6H2O], neodymium nitrate [Nd(NO3)3·6H2O], promethium nitrate [Pm(NO3)3·6H2O], and cerium nitrate [Ce(NO3)4·6H2O] were used as La, Pr, Nd, and Ce precursors [(mol ratio of M(NO3)3·6H2O:Ce(NO3)4·6H2O = 20:80)]. Citric acid was used as a gelating agent. The required amount of metal nitrates and citric acid was dissolved in propan-2-ol (mol ratio of metal nitrates to citric acid is 1.5). After mixing, the above solution was heated at around 80 °C on a magnetic stirrer until it produced spongy yellow gel. The spongy gel was cooled at room temperature and then dried in an oven at 110 °C for 15 h. The obtained product was crushed properly and calcined at 300 °C for 4 h. The calcined samples were designated as La-CeO2, Pr-CeO2, Nd-CeO2, and Pm-CeO2.",sol-gel,solid solution,5.1,4.3,Fluorite,single,True,spherical,TEM_20nm_69b7d4e89605ebc57c75305f.png,0.0,0.0,0.0,267 umol O2 g-1,False,5.47,0.0,0.0,,0.0,0.199,0.0,0.0,0.0,0.0,0.0,0.0,0.0,0.0,0.0,0.0,0.0,0.0,0.0,0.0,0.0,0.0,0.0,0.0,0.0,,0.0,0.0,0.0,0.0,0.0,0.0,0.0,0.0,1
69b7d4e99605ebc57c753061,8f6ad26187958b10510e0ab01c129351082a9915,10.1021/acs.iecr.7b03143,Nd-CeO2,0.804,191.5,300.0,4.0,,,0.0,0.0,"The M (M = La, Pr, Nd, and Pm)-doped CeO2 catalysts were synthesized by the citric-aided sol–gel method. In this method, lanthanum nitrate [La(NO3)3·6H2O], praseodymium nitrate [Pr(NO3)3·6H2O], neodymium nitrate [Nd(NO3)3·6H2O], promethium nitrate [Pm(NO3)3·6H2O], and cerium nitrate [Ce(NO3)4·6H2O] were used as La, Pr, Nd, and Ce precursors [(mol ratio of M(NO3)3·6H2O:Ce(NO3)4·6H2O = 20:80)]. Citric acid was used as a gelating agent. The required amount of metal nitrates and citric acid was dissolved in propan-2-ol (mol ratio of metal nitrates to citric acid is 1.5). After mixing, the above solution was heated at around 80 °C on a magnetic stirrer until it produced spongy yellow gel. The spongy gel was cooled at room temperature and then dried in an oven at 110 °C for 15 h. The obtained product was crushed properly and calcined at 300 °C for 4 h. The calcined samples were designated as La-CeO2, Pr-CeO2, Nd-CeO2, and Pm-CeO2.",sol-gel,solid solution,5.4,5.1,Fluorite,single,True,spherical,TEM_20nm_69b7d4e99605ebc57c753061.png,0.0,0.0,0.0,253 umol O2 g-1,False,5.43,0.0,0.0,,0.0,0.0,0.0,0.0,0.0,0.0,0.0,0.0,0.0,0.0,0.196,0.0,0.0,0.0,0.0,0.0,0.0,0.0,0.0,0.0,0.0,,0.0,0.0,0.0,0.0,0.0,0.0,0.0,0.0,1
69b7d4e99605ebc57c753063,07bac2682e57a62094dcbc41c8f03f29bc6f53ae,10.1021/acs.iecr.7b03143,Pm-CeO2,0.803,189.2,300.0,4.0,,,0.0,0.0,"The M (M = La, Pr, Nd, and Pm)-doped CeO2 catalysts were synthesized by the citric-aided sol–gel method. In this method, lanthanum nitrate [La(NO3)3·6H2O], praseodymium nitrate [Pr(NO3)3·6H2O], neodymium nitrate [Nd(NO3)3·6H2O], promethium nitrate [Pm(NO3)3·6H2O], and cerium nitrate [Ce(NO3)4·6H2O] were used as La, Pr, Nd, and Ce precursors [(mol ratio of M(NO3)3·6H2O:Ce(NO3)4·6H2O = 20:80)]. Citric acid was used as a gelating agent. The required amount of metal nitrates and citric acid was dissolved in propan-2-ol (mol ratio of metal nitrates to citric acid is 1.5). After mixing, the above solution was heated at around 80 °C on a magnetic stirrer until it produced spongy yellow gel. The spongy gel was cooled at room temperature and then dried in an oven at 110 °C for 15 h. The obtained product was crushed properly and calcined at 300 °C for 4 h. The calcined samples were designated as La-CeO2, Pr-CeO2, Nd-CeO2, and Pm-CeO2.",sol-gel,solid solution,5.9,5.7,Fluorite,single,True,spherical,TEM_20nm_69b7d4e99605ebc57c753063.png,0.0,0.0,0.0,241 umol O2 g-1,False,5.43,0.0,0.0,,0.0,0.0,0.0,0.0,0.0,0.0,0.0,0.0,0.0,0.0,0.0,0.197,0.0,0.0,0.0,0.0,0.0,0.0,0.0,0.0,0.0,,0.0,0.0,0.0,0.0,0.0,0.0,0.0,0.0,1
69b7d4ea9605ebc57c753065,251d955f58d5fea5d34d905b8f2a8f78a93f7035,10.1021/acs.iecr.7b03143,CeO2,1.0,184.3,300.0,4.0,,,0.0,0.0,"The M (M = La, Pr, Nd, and Pm)-doped CeO2 catalysts were synthesized by the citric-aided sol–gel method. In this method, lanthanum nitrate [La(NO3)3·6H2O], praseodymium nitrate [Pr(NO3)3·6H2O], neodymium nitrate [Nd(NO3)3·6H2O], promethium nitrate [Pm(NO3)3·6H2O], and cerium nitrate [Ce(NO3)4·6H2O] were used as La, Pr, Nd, and Ce precursors [(mol ratio of M(NO3)3·6H2O:Ce(NO3)4·6H2O = 20:80)]. Citric acid was used as a gelating agent. The required amount of metal nitrates and citric acid was dissolved in propan-2-ol (mol ratio of metal nitrates to citric acid is 1.5). After mixing, the above solution was heated at around 80 °C on a magnetic stirrer until it produced spongy yellow gel. The spongy gel was cooled at room temperature and then dried in an oven at 110 °C for 15 h. The obtained product was crushed properly and calcined at 300 °C for 4 h. The calcined samples were designated as La-CeO2, Pr-CeO2, Nd-CeO2, and Pm-CeO2.",sol-gel,solid solution,6.3,6.2,Fluorite,single,True,spherical,TEM_20nm_69b7d4ea9605ebc57c753065.png,0.0,0.0,0.0,45 umol O2 g-1,False,5.41,0.0,0.0,,0.0,0.0,0.0,0.0,0.0,0.0,0.0,0.0,0.0,0.0,0.0,0.0,0.0,0.0,0.0,0.0,0.0,0.0,0.0,0.0,0.0,,0.0,0.0,0.0,0.0,0.0,0.0,0.0,0.0,1
69b7d4eb9605ebc57c753067,2ec5ca9a21e65510255938efb4f9004c9be5c113,10.1007/s10562-017-2226-y,Ce0.95Mn0.05,0.95,33.0,550.0,4.0,21.0,0.18,0.0,0.0,"Four ceria-based samples were prepared by the hydrothermal synthesis: CeO2, Ce0.95Mn0.05 (Mn/Ce atomic ratio = 1/19), Ce0.95Cu0.05 (Cu/Ce atomic ratio = 1/19) and Ce0.95Mn0.025Cu0.025 (Mn/Cu/Ce atomic ratio = 1/1/38). Subscripts indicate the atomic fractions of the metal cations. Briefly, stoichiometric quantities of Ce(NO3)3·6H2O (Sigma-Aldrich) and Cu(NO3)2·5H2O (Sigma-Aldrich) and/or Mn(NO3)2·4H2O (Sigma-Aldrich) were dissolved in 10 ml of deionised water (solution A). Then, 48 g of NaOH were dissolved in 70 ml of deionized water (solution B). The salt precursor solution (A) was then added drop by drop into the hydroxide solution (B). The final mixture (A + B) was stirred at room temperature for 1 h. The final slurry was then poured into a 150-ml Teflon liner, that was later secured in an autoclave. The autoclave was heated in an oven for an aging treatment at 180 °C for 24 h. The resulted precipitate was washed with ethanol and deionised water and then dried overnight at 60 °C. Finally, the dry powder was calcined at 550 °C for 4 h.",hydrothermal,solid solution,,39.0,Fluorite,single,True,polyhedra,SEM_100nm_69b7d4eb9605ebc57c753067.png,100.0,0.0,1.0,,False,,0.0,0.0,,0.0,0.0,0.0,0.0,0.0,0.05,0.0,0.0,0.0,0.0,0.0,0.0,0.0,0.0,0.0,0.0,0.0,0.0,0.0,0.0,0.0,,0.0,0.0,0.0,0.0,0.0,0.0,0.0,0.0,1
69b7d4eb9605ebc57c753069,2e0865b064261dfafc67b79f03b1a7036c53007b,10.1007/s10562-017-2226-y,CeO2,1.0,9.0,550.0,4.0,12.0,0.03,0.0,0.0,"Four ceria-based samples were prepared by the hydrothermal synthesis: CeO2, Ce0.95Mn0.05 (Mn/Ce atomic ratio = 1/19), Ce0.95Cu0.05 (Cu/Ce atomic ratio = 1/19) and Ce0.95Mn0.025Cu0.025 (Mn/Cu/Ce atomic ratio = 1/1/38). Subscripts indicate the atomic fractions of the metal cations. Briefly, stoichiometric quantities of Ce(NO3)3·6H2O (Sigma-Aldrich) and Cu(NO3)2·5H2O (Sigma-Aldrich) and/or Mn(NO3)2·4H2O (Sigma-Aldrich) were dissolved in 10 ml of deionised water (solution A). Then, 48 g of NaOH were dissolved in 70 ml of deionized water (solution B). The salt precursor solution (A) was then added drop by drop into the hydroxide solution (B). The final mixture (A + B) was stirred at room temperature for 1 h. The final slurry was then poured into a 150-ml Teflon liner, that was later secured in an autoclave. The autoclave was heated in an oven for an aging treatment at 180 °C for 24 h. The resulted precipitate was washed with ethanol and deionised water and then dried overnight at 60 °C. Finally, the dry powder was calcined at 550 °C for 4 h.",hydrothermal,solid solution,,135.0,Fluorite,single,True,cubic,SEM_100nm_69b7d4eb9605ebc57c753069.png,100.0,0.0,1.0,,False,,0.0,0.0,,0.0,0.0,0.0,0.0,0.0,0.0,0.0,0.0,0.0,0.0,0.0,0.0,0.0,0.0,0.0,0.0,0.0,0.0,0.0,0.0,0.0,,0.0,0.0,0.0,0.0,0.0,0.0,0.0,0.0,1
69b7d4ec9605ebc57c75306b,7372ef2d01faea4814dffc54fb628fd81499b6b1,10.1007/s10562-017-2226-y,Ce0.95Cu0.05,0.95,46.0,550.0,4.0,14.0,0.16,0.0,0.0,"Four ceria-based samples were prepared by the hydrothermal synthesis: CeO2, Ce0.95Mn0.05 (Mn/Ce atomic ratio = 1/19), Ce0.95Cu0.05 (Cu/Ce atomic ratio = 1/19) and Ce0.95Mn0.025Cu0.025 (Mn/Cu/Ce atomic ratio = 1/1/38). Subscripts indicate the atomic fractions of the metal cations. Briefly, stoichiometric quantities of Ce(NO3)3·6H2O (Sigma-Aldrich) and Cu(NO3)2·5H2O (Sigma-Aldrich) and/or Mn(NO3)2·4H2O (Sigma-Aldrich) were dissolved in 10 ml of deionised water (solution A). Then, 48 g of NaOH were dissolved in 70 ml of deionized water (solution B). The salt precursor solution (A) was then added drop by drop into the hydroxide solution (B). The final mixture (A + B) was stirred at room temperature for 1 h. The final slurry was then poured into a 150-ml Teflon liner, that was later secured in an autoclave. The autoclave was heated in an oven for an aging treatment at 180 °C for 24 h. The resulted precipitate was washed with ethanol and deionised water and then dried overnight at 60 °C. Finally, the dry powder was calcined at 550 °C for 4 h.",hydrothermal,solid solution,,34.0,Fluorite,single,True,polyhedra,SEM_100nm_69b7d4ec9605ebc57c75306b.png,100.0,0.0,1.0,,False,,0.0,0.05,,0.0,0.0,0.0,0.0,0.0,0.0,0.0,0.0,0.0,0.0,0.0,0.0,0.0,0.0,0.0,0.0,0.0,0.0,0.0,0.0,0.0,,0.0,0.0,0.0,0.0,0.0,0.0,0.0,0.0,1
69b7d4ed9605ebc57c75306d,13ffe78f3a03fc63eb00b81f8d973e76d981ac57,10.1007/s10562-017-2226-y,Ce0.95Mn0.025Cu0.025,0.95,52.0,550.0,4.0,11.0,0.15,0.0,0.0,"Four ceria-based samples were prepared by the hydrothermal synthesis: CeO2, Ce0.95Mn0.05 (Mn/Ce atomic ratio = 1/19), Ce0.95Cu0.05 (Cu/Ce atomic ratio = 1/19) and Ce0.95Mn0.025Cu0.025 (Mn/Cu/Ce atomic ratio = 1/1/38). Subscripts indicate the atomic fractions of the metal cations. Briefly, stoichiometric quantities of Ce(NO3)3·6H2O (Sigma-Aldrich) and Cu(NO3)2·5H2O (Sigma-Aldrich) and/or Mn(NO3)2·4H2O (Sigma-Aldrich) were dissolved in 10 ml of deionised water (solution A). Then, 48 g of NaOH were dissolved in 70 ml of deionized water (solution B). The salt precursor solution (A) was then added drop by drop into the hydroxide solution (B). The final mixture (A + B) was stirred at room temperature for 1 h. The final slurry was then poured into a 150-ml Teflon liner, that was later secured in an autoclave. The autoclave was heated in an oven for an aging treatment at 180 °C for 24 h. The resulted precipitate was washed with ethanol and deionised water and then dried overnight at 60 °C. Finally, the dry powder was calcined at 550 °C for 4 h.",hydrothermal,solid solution,,23.0,Fluorite,single,True,polyhedra,SEM_100nm_69b7d4ed9605ebc57c75306d.png,100.0,0.0,1.0,,False,,0.0,0.025,,0.0,0.0,0.0,0.0,0.0,0.025,0.0,0.0,0.0,0.0,0.0,0.0,0.0,0.0,0.0,0.0,0.0,0.0,0.0,0.0,0.0,,0.0,0.0,0.0,0.0,0.0,0.0,0.0,0.0,1
69b7d4ed9605ebc57c75306f,cd85544876a1ed49b2b41e394ba87ea729568ac3,10.1021/acsami.7b01844,PDC,0.8,50.5,750.0,3.0,16.5,0.15,0.0,0.0,"Ce0.8RE0.2O2−δ (RE = Ce, Pr, Sm, and Nd) NPs with a diameter of 12.8 ± 0.1 nm were synthesized by an EDTA–citrate complexing method. (46)Figure S8 describes the overall synthetic process in this study. Stoichiometric amounts of nitrate-based, cation precursors were dissolved in deionized water, and a mixture of EDTA and citric acid, serving as a chelating agent and fuel for combustion, was added. Subsequently, the pH values of the mixed solution were adjusted in the range of 4–10, using NH3·H2O. The EDTA/citric acid/total cation ion molar ratios were fixed at 1:2:1. The solution was then evaporated on a hot-plate at 80 °C and then heated further to 260 °C to form a crispy solid precursor. The combustion of the solid precursor was conducted in a heating mantle at 450 °C for 1 h, followed by calcination in a box furnace at 750 °C for 3 h.",sol-gel,solid solution,11.7,12.7,Fluorite,single,True,polyhedra,TEM_40nm_69b7d4ed9605ebc57c75306f.png,0.0,0.0,0.0,,False,5.4192,0.0,0.0,,0.0,0.2,0.0,0.0,0.0,0.0,0.0,0.0,0.0,0.0,0.0,0.0,0.0,0.0,0.0,0.0,0.0,0.0,0.0,0.0,0.0,,0.0,0.0,0.0,0.0,0.0,0.0,0.0,0.0,1
69b7d4ee9605ebc57c753071,97cff5defefdb05f472f27ec7407bd510d2bffd6,10.1021/acsami.7b01844,NDC,0.8,48.4,750.0,3.0,17.7,0.15,0.0,0.0,"Ce0.8RE0.2O2−δ (RE = Ce, Pr, Sm, and Nd) NPs with a diameter of 12.8 ± 0.1 nm were synthesized by an EDTA–citrate complexing method. (46)Figure S8 describes the overall synthetic process in this study. Stoichiometric amounts of nitrate-based, cation precursors were dissolved in deionized water, and a mixture of EDTA and citric acid, serving as a chelating agent and fuel for combustion, was added. Subsequently, the pH values of the mixed solution were adjusted in the range of 4–10, using NH3·H2O. The EDTA/citric acid/total cation ion molar ratios were fixed at 1:2:1. The solution was then evaporated on a hot-plate at 80 °C and then heated further to 260 °C to form a crispy solid precursor. The combustion of the solid precursor was conducted in a heating mantle at 450 °C for 1 h, followed by calcination in a box furnace at 750 °C for 3 h.",sol-gel,solid solution,11.7,12.9,Fluorite,single,True,polyhedra,TEM_40nm_69b7d4ee9605ebc57c753071.png,0.0,0.0,0.0,,False,5.4554,0.0,0.0,,0.0,0.0,0.0,0.0,0.0,0.0,0.0,0.0,0.0,0.0,0.2,0.0,0.0,0.0,0.0,0.0,0.0,0.0,0.0,0.0,0.0,,0.0,0.0,0.0,0.0,0.0,0.0,0.0,0.0,1
69b7d4ef9605ebc57c753073,01007b9084ae9dda55a36b24c5f4df3406b693ec,10.1021/acsami.7b01844,SDC,0.8,46.1,750.0,3.0,18.3,0.15,0.0,0.0,"Ce0.8RE0.2O2−δ (RE = Ce, Pr, Sm, and Nd) NPs with a diameter of 12.8 ± 0.1 nm were synthesized by an EDTA–citrate complexing method. (46)Figure S8 describes the overall synthetic process in this study. Stoichiometric amounts of nitrate-based, cation precursors were dissolved in deionized water, and a mixture of EDTA and citric acid, serving as a chelating agent and fuel for combustion, was added. Subsequently, the pH values of the mixed solution were adjusted in the range of 4–10, using NH3·H2O. The EDTA/citric acid/total cation ion molar ratios were fixed at 1:2:1. The solution was then evaporated on a hot-plate at 80 °C and then heated further to 260 °C to form a crispy solid precursor. The combustion of the solid precursor was conducted in a heating mantle at 450 °C for 1 h, followed by calcination in a box furnace at 750 °C for 3 h.",sol-gel,solid solution,13.0,12.8,Fluorite,single,True,polyhedra,TEM_40nm_69b7d4ef9605ebc57c753073.png,0.0,0.0,0.0,,False,5.4192,0.0,0.0,,0.0,0.0,0.0,0.0,0.0,0.0,0.0,0.0,0.2,0.0,0.0,0.0,0.0,0.0,0.0,0.0,0.0,0.0,0.0,0.0,0.0,,0.0,0.0,0.0,0.0,0.0,0.0,0.0,0.0,1
69b7d4ef9605ebc57c753075,82baad50e39e1550e5de42d5ed3e75a6090a2ad0,10.1016/j.apcatb.2014.06.038,CM-773,0.7,58.0,500.0,5.0,30.1,0.44,0.0,0.0,"An optimized nanocrystalline ceria–manganese (CM, 70:30 mol% based on oxides; Ce1−xMnxO2−δ, x = 0.3) mixed oxide was prepared by a coprecipitation method from ultrahigh dilute aqueous solutions using cerium(III) nitrate (Ce(NO3)3·6H2O, Aldrich, AR grade) and manganese(II) nitrate (Mn(NO3)2·4H2O, Merck, AR grade) hydrate precursors. The desired amounts of precursors were dissolved separately in double distilled water under mild stirring conditions and mixed together. While stirring this mixture, aqueous ammonia solution was added dropwise into the mixed solution (pH = ∼9.5) so that a brownish colour precipitate was formed, and the stirring was continued constantly for 24 h. Then, the obtained precipitate was filtered off and repeatedly washed with double distilled water until free from anion impurities. The resultant precipitate was oven dried overnight at 373 K and then the dried solid was ground with ceramic mortar. Finally, the well-dispersed powder was calcined for 5 h (the heating and cooling rates were in the steps of 5 K min−1) in a closed electric furnace at 773 K to decompose the residual nitrates to favour the formation of the fluorite phase. Some portions of the calcined powder were again heated for 5 h at 873, 973, and 1073 K, respectively. The synthesized catalysts were designated as CM-T, where T represents the calcination temperature in K. For comparison, pure CeO2 and MnOx were also prepared by same method and denoted as C-773 and Mn-773, respectively..",coprecipitation,solid solution,13.0,7.19,Fluorite,single,True,nanoparticle,TEM_100nm_69b7d4ef9605ebc57c753075.png,500.0,10.2,1.0,208 umol O2 g-1,False,5.35,0.0,0.0,,0.0,0.0,0.0,0.0,0.0,0.3,0.0,0.0,0.0,0.0,0.0,0.0,0.0,0.0,0.0,0.0,0.0,0.0,0.0,0.0,0.0,,0.0,0.0,0.0,0.0,0.0,0.0,0.0,0.0,1
69b7d4f09605ebc57c753077,3fbe951f8f80377cbd076c505bc845e95e374224,10.1016/j.apcatb.2014.06.038,CM-1073,0.7,11.0,800.0,5.0,40.6,0.11,0.0,0.0,"An optimized nanocrystalline ceria–manganese (CM, 70:30 mol% based on oxides; Ce1−xMnxO2−δ, x = 0.3) mixed oxide was prepared by a coprecipitation method from ultrahigh dilute aqueous solutions using cerium(III) nitrate (Ce(NO3)3·6H2O, Aldrich, AR grade) and manganese(II) nitrate (Mn(NO3)2·4H2O, Merck, AR grade) hydrate precursors. The desired amounts of precursors were dissolved separately in double distilled water under mild stirring conditions and mixed together. While stirring this mixture, aqueous ammonia solution was added dropwise into the mixed solution (pH = ∼9.5) so that a brownish colour precipitate was formed, and the stirring was continued constantly for 24 h. Then, the obtained precipitate was filtered off and repeatedly washed with double distilled water until free from anion impurities. The resultant precipitate was oven dried overnight at 373 K and then the dried solid was ground with ceramic mortar. Finally, the well-dispersed powder was calcined for 5 h (the heating and cooling rates were in the steps of 5 K min−1) in a closed electric furnace at 773 K to decompose the residual nitrates to favour the formation of the fluorite phase. Some portions of the calcined powder were again heated for 5 h at 873, 973, and 1073 K, respectively. The synthesized catalysts were designated as CM-T, where T represents the calcination temperature in K. For comparison, pure CeO2 and MnOx were also prepared by same method and denoted as C-773 and Mn-773, respectively..",coprecipitation,solid solution,,22.35,Fluorite & Mn2O3,multi,True,nanoparticle,TEM_100nm_69b7d4f09605ebc57c753077.png,500.0,10.2,1.0,186 umol O2 g-1,False,5.41,0.0,0.0,,0.0,0.0,0.0,0.0,0.0,0.3,0.0,0.0,0.0,0.0,0.0,0.0,0.0,0.0,0.0,0.0,0.0,0.0,0.0,0.0,0.0,,0.0,0.0,0.0,0.0,0.0,0.0,0.0,0.0,0
69b7d4f19605ebc57c753079,56ddd185bf85763b5ab5ac8f6812b268db0a8bd0,10.1002/cctc.201900178,Ce0.95Cu0.05O2-δ,0.95,65.8,500.0,3.0,,,0.0,0.0,"Ce1-x(TM1TM2)xO2-δ (TM1 = Cu, TM2 = Cu, Ag, or Ru) samples weresynthesized by the EDTA-citrate complexing method.[65–66] First, Ce(NO3)3 · 6H2O (Kanto Chem) was dissolved in deionized water so asto prepare a nitrate solution. The cation precursors (CuN2O6 · 3H2O(Sigma-Aldrich), AgNO3 (Sigma-Aldrich), or Cl3Ru · xH2O (Sigma-Aldrich)) to be substituted into the lattice were then dissolved. Inorder to prepare the EDTA-NH3 · H2O buffer solution, EDTA (JunseiChem) was dissolved in ammonia solution (NH3 · H2O, Assay min.28.0 %). Next, nitrate solution and EDTA-NH3 · H2O buffer solutionwere mixed together, then citric acid was added to the solution;the molar ratio of total cations was 1 : 1 : 2 (cation: EDTA: citric acid).The pH value of the mixed solution was adjusted to pH 10 bytitration with the ammonia solution. The solution was evaporatedon a hot-plate at 80 °C, then heated to 260 °C to form a crispy solid.The crispy solid was burned out at 450 °C for 2 h, then finallycalcined in a box furnace at 500 °C for 3 h.",sol-gel,solid solution,9.23,9.33,Fluorite,single,True,nanoparticle,TEM_5nm_69b7d4f19605ebc57c753079.png,120.0,0.0,1.0,,False,5.408,0.0,0.05,,0.0,0.0,0.0,0.0,0.0,0.0,0.0,0.0,0.0,0.0,0.0,0.0,0.0,0.0,0.0,0.0,0.0,0.0,0.0,0.0,0.0,,0.0,0.0,0.0,0.0,0.0,0.0,0.0,0.0,1
69b7d4f19605ebc57c75307b,226a299837496fd3166b11342e028ac8f801575c,10.1002/cctc.201900178,Ce0.95Cu0.04Ag0.01O2-δ,0.95,82.8,500.0,3.0,,,0.0,0.0,"Ce1-x(TM1TM2)xO2-δ (TM1 = Cu, TM2 = Cu, Ag, or Ru) samples weresynthesized by the EDTA-citrate complexing method.[65–66] First, Ce(NO3)3 · 6H2O (Kanto Chem) was dissolved in deionized water so asto prepare a nitrate solution. The cation precursors (CuN2O6 · 3H2O(Sigma-Aldrich), AgNO3 (Sigma-Aldrich), or Cl3Ru · xH2O (Sigma-Aldrich)) to be substituted into the lattice were then dissolved. Inorder to prepare the EDTA-NH3 · H2O buffer solution, EDTA (JunseiChem) was dissolved in ammonia solution (NH3 · H2O, Assay min.28.0 %). Next, nitrate solution and EDTA-NH3 · H2O buffer solutionwere mixed together, then citric acid was added to the solution;the molar ratio of total cations was 1 : 1 : 2 (cation: EDTA: citric acid).The pH value of the mixed solution was adjusted to pH 10 bytitration with the ammonia solution. The solution was evaporatedon a hot-plate at 80 °C, then heated to 260 °C to form a crispy solid.The crispy solid was burned out at 450 °C for 2 h, then finallycalcined in a box furnace at 500 °C for 3 h.",sol-gel,solid solution,8.4,8.57,Fluorite,single,True,nanoparticle,TEM_5nm_69b7d4f19605ebc57c75307b.png,120.0,0.0,1.0,,False,5.417,0.0,0.04,,0.0,0.0,0.0,0.0,0.0,0.0,0.0,0.0,0.0,0.0,0.0,0.0,0.01,0.0,0.0,0.0,0.0,0.0,0.0,0.0,0.0,,0.0,0.0,0.0,0.0,0.0,0.0,0.0,0.0,1
69b7d4f29605ebc57c75307d,1257f03fa250c0a4420e2fa740fe4fdebf65807e,10.1002/cctc.201900178,Ce0.95Cu0.04Ru0.01O2-δ,0.95,52.6,500.0,3.0,,,0.0,0.0,"Ce1-x(TM1TM2)xO2-δ (TM1 = Cu, TM2 = Cu, Ag, or Ru) samples weresynthesized by the EDTA-citrate complexing method.[65–66] First, Ce(NO3)3 · 6H2O (Kanto Chem) was dissolved in deionized water so asto prepare a nitrate solution. The cation precursors (CuN2O6 · 3H2O(Sigma-Aldrich), AgNO3 (Sigma-Aldrich), or Cl3Ru · xH2O (Sigma-Aldrich)) to be substituted into the lattice were then dissolved. Inorder to prepare the EDTA-NH3 · H2O buffer solution, EDTA (JunseiChem) was dissolved in ammonia solution (NH3 · H2O, Assay min.28.0 %). Next, nitrate solution and EDTA-NH3 · H2O buffer solutionwere mixed together, then citric acid was added to the solution;the molar ratio of total cations was 1 : 1 : 2 (cation: EDTA: citric acid).The pH value of the mixed solution was adjusted to pH 10 bytitration with the ammonia solution. The solution was evaporatedon a hot-plate at 80 °C, then heated to 260 °C to form a crispy solid.The crispy solid was burned out at 450 °C for 2 h, then finallycalcined in a box furnace at 500 °C for 3 h.",sol-gel,solid solution,7.5,7.64,Fluorite,single,True,nanoparticle,TEM_5nm_69b7d4f29605ebc57c75307d.png,120.0,0.0,1.0,,False,5.409,0.0,0.04,,0.0,0.0,0.0,0.0,0.0,0.0,0.0,0.0,0.0,0.0,0.0,0.0,0.0,0.01,0.0,0.0,0.0,0.0,0.0,0.0,0.0,,0.0,0.0,0.0,0.0,0.0,0.0,0.0,0.0,1
69b7d4f39605ebc57c75307f,be86329ca42a8739c81caa177d436c8ca0656f4c,10.1007/s10562-017-2226-y,Ce0.95Mn0.05,0.95,33.0,550.0,4.0,21.0,0.18,0.0,0.0,"Four ceria-based samples were prepared by the hydrothermal synthesis: CeO2, Ce0.95Mn0.05 (Mn/Ce atomic ratio = 1/19), Ce0.95Cu0.05 (Cu/Ce atomic ratio = 1/19) and Ce0.95Mn0.025Cu0.025 (Mn/Cu/Ce atomic ratio = 1/1/38). Subscripts indicate the atomic fractions of the metal cations. Briefly, stoichiometric quantities of Ce(NO3)3·6H2O (Sigma-Aldrich) and Cu(NO3)2·5H2O (Sigma-Aldrich) and/or Mn(NO3)2·4H2O (Sigma-Aldrich) were dissolved in 10 ml of deionised water (solution A). Then, 48 g of NaOH were dissolved in 70 ml of deionized water (solution B). The salt precursor solution (A) was then added drop by drop into the hydroxide solution (B). The final mixture (A + B) was stirred at room temperature for 1 h. The final slurry was then poured into a 150-ml Teflon liner, that was later secured in an autoclave. The autoclave was heated in an oven for an aging treatment at 180 °C for 24 h. The resulted precipitate was washed with ethanol and deionised water and then dried overnight at 60 °C. Finally, the dry powder was calcined at 550 °C for 4 h.",hydrothermal,solid solution,,39.0,Fluorite,single,True,nanoparticle,SEM_100nm_69b7d4f39605ebc57c75307f.png,150.0,20.0,0.5,,False,,0.0,0.0,,0.0,0.0,0.0,0.0,0.0,0.05,0.0,0.0,0.0,0.0,0.0,0.0,0.0,0.0,0.0,0.0,0.0,0.0,0.0,0.0,0.0,,0.0,0.0,0.0,0.0,0.0,0.0,0.0,0.0,1
69b7d4f39605ebc57c753081,97e6d7f3c0a897a66284cc1bf87daf798d09099e,10.1007/s10562-017-2226-y,CeO2,1.0,9.0,550.0,4.0,12.0,0.03,0.0,0.0,"Four ceria-based samples were prepared by the hydrothermal synthesis: CeO2, Ce0.95Mn0.05 (Mn/Ce atomic ratio = 1/19), Ce0.95Cu0.05 (Cu/Ce atomic ratio = 1/19) and Ce0.95Mn0.025Cu0.025 (Mn/Cu/Ce atomic ratio = 1/1/38). Subscripts indicate the atomic fractions of the metal cations. Briefly, stoichiometric quantities of Ce(NO3)3·6H2O (Sigma-Aldrich) and Cu(NO3)2·5H2O (Sigma-Aldrich) and/or Mn(NO3)2·4H2O (Sigma-Aldrich) were dissolved in 10 ml of deionised water (solution A). Then, 48 g of NaOH were dissolved in 70 ml of deionized water (solution B). The salt precursor solution (A) was then added drop by drop into the hydroxide solution (B). The final mixture (A + B) was stirred at room temperature for 1 h. The final slurry was then poured into a 150-ml Teflon liner, that was later secured in an autoclave. The autoclave was heated in an oven for an aging treatment at 180 °C for 24 h. The resulted precipitate was washed with ethanol and deionised water and then dried overnight at 60 °C. Finally, the dry powder was calcined at 550 °C for 4 h.",hydrothermal,solid solution,,135.0,Fluorite,single,True,cubic,SEM_100nm_69b7d4f39605ebc57c753081.png,150.0,20.0,0.5,,False,,0.0,0.0,,0.0,0.0,0.0,0.0,0.0,0.0,0.0,0.0,0.0,0.0,0.0,0.0,0.0,0.0,0.0,0.0,0.0,0.0,0.0,0.0,0.0,,0.0,0.0,0.0,0.0,0.0,0.0,0.0,0.0,1
69b7d4f49605ebc57c753083,2e057c667fc37ecd9b00cba99949611aa4b4d819,10.1007/s10562-017-2226-y,Ce0.95Cu0.05,0.95,46.0,550.0,4.0,14.0,0.16,0.0,0.0,"Four ceria-based samples were prepared by the hydrothermal synthesis: CeO2, Ce0.95Mn0.05 (Mn/Ce atomic ratio = 1/19), Ce0.95Cu0.05 (Cu/Ce atomic ratio = 1/19) and Ce0.95Mn0.025Cu0.025 (Mn/Cu/Ce atomic ratio = 1/1/38). Subscripts indicate the atomic fractions of the metal cations. Briefly, stoichiometric quantities of Ce(NO3)3·6H2O (Sigma-Aldrich) and Cu(NO3)2·5H2O (Sigma-Aldrich) and/or Mn(NO3)2·4H2O (Sigma-Aldrich) were dissolved in 10 ml of deionised water (solution A). Then, 48 g of NaOH were dissolved in 70 ml of deionized water (solution B). The salt precursor solution (A) was then added drop by drop into the hydroxide solution (B). The final mixture (A + B) was stirred at room temperature for 1 h. The final slurry was then poured into a 150-ml Teflon liner, that was later secured in an autoclave. The autoclave was heated in an oven for an aging treatment at 180 °C for 24 h. The resulted precipitate was washed with ethanol and deionised water and then dried overnight at 60 °C. Finally, the dry powder was calcined at 550 °C for 4 h.",hydrothermal,solid solution,,34.0,Fluorite,single,True,cubic,SEM_100nm_69b7d4f49605ebc57c753083.png,150.0,20.0,0.5,,False,,0.0,0.05,,0.0,0.0,0.0,0.0,0.0,0.0,0.0,0.0,0.0,0.0,0.0,0.0,0.0,0.0,0.0,0.0,0.0,0.0,0.0,0.0,0.0,,0.0,0.0,0.0,0.0,0.0,0.0,0.0,0.0,1
69b7d4f59605ebc57c753085,8fdc4b2c52683a9ee022b1576a56de49cd1d759d,10.1007/s10562-017-2226-y,Ce0.95Cu0.025Mn0.025,0.95,52.0,550.0,4.0,11.0,0.15,0.0,0.0,"Four ceria-based samples were prepared by the hydrothermal synthesis: CeO2, Ce0.95Mn0.05 (Mn/Ce atomic ratio = 1/19), Ce0.95Cu0.05 (Cu/Ce atomic ratio = 1/19) and Ce0.95Mn0.025Cu0.025 (Mn/Cu/Ce atomic ratio = 1/1/38). Subscripts indicate the atomic fractions of the metal cations. Briefly, stoichiometric quantities of Ce(NO3)3·6H2O (Sigma-Aldrich) and Cu(NO3)2·5H2O (Sigma-Aldrich) and/or Mn(NO3)2·4H2O (Sigma-Aldrich) were dissolved in 10 ml of deionised water (solution A). Then, 48 g of NaOH were dissolved in 70 ml of deionized water (solution B). The salt precursor solution (A) was then added drop by drop into the hydroxide solution (B). The final mixture (A + B) was stirred at room temperature for 1 h. The final slurry was then poured into a 150-ml Teflon liner, that was later secured in an autoclave. The autoclave was heated in an oven for an aging treatment at 180 °C for 24 h. The resulted precipitate was washed with ethanol and deionised water and then dried overnight at 60 °C. Finally, the dry powder was calcined at 550 °C for 4 h.",hydrothermal,solid solution,,23.0,Fluorite,single,True,cubic,SEM_100nm_69b7d4f59605ebc57c753085.png,150.0,20.0,0.5,,False,,0.0,0.025,,0.0,0.0,0.0,0.0,0.0,0.025,0.0,0.0,0.0,0.0,0.0,0.0,0.0,0.0,0.0,0.0,0.0,0.0,0.0,0.0,0.0,,0.0,0.0,0.0,0.0,0.0,0.0,0.0,0.0,1
69b7d4f59605ebc57c753087,2e0a6a2c664dd39c69e5cf2be913f8b12aba1655,10.1021/acs.chemmater.6b05098,np-Mn0.08Ce0.92,0.92,149.0,300.0,3.0,,,0.0,0.0,"An ethanol (40 mL) solution of adipic acid (1.75 g, 12 mmol) and N,N,N-triethylenediamine (TEA, 4.2 mL, 30 mmol) was added to an ethanol solution (40 mL) of Ce(NO3)3·6H2O (3.47 g, 8 mmol) while being vigorously stirred. A white precipitate was formed soon after the two solutions were mixed. After the solution had been vigorously stirred for 2 h, the synthesized product was collected by centrifugation (5000 rpm for 10 min). The as-obtained sample was washed several times with fresh ethanol. After the sample had been dried in vacuo at 80 °C overnight, 2.39 g of Ce-aph-CP was obtained as a white powder. Yield (based on the amount of Ce3+ used): 76%. FT-IR (ATR, cm–1): νOH = 3345(br); νC–H(aliphatic) = 2937, 2870(w); νO–C═O(carboxylate) = 1522, 1406(s). Anal. Calcd for Ce2C18H32O16 [Ce2(adipate)3·4H2O]: C, 27.55; H, 4.11; N, 0.00. Found: C, 27.24; H, 3.76; N, 0.00. The synthetic procedures for the other bimetallic CPs were the same, except for the amounts of precursors. A stoichiometric amount of adipic acid and 2.5 times the stoichiometric amount of TEA were used. The amounts of metal precursors and ligands are summarized in Table S1. For Mn0.11Ce0.89-aph-CP, 2.35 g of white powder was obtained. The as-synthesized bimetallic CP (1.00 g) was ground into a powder and then heated at a rate of 5 °C/min under a N2 (g) flow rate of 100 mL/min. The material was maintained at the target temperature of 500 °C for 6 h. After the sample had cooled to room temperature, a second heat treatment was used to remove the organic species to activate the preformed pores. The material was heated in an O2 (g) flow of 100 mL/min at a rate of 1 °C/min and maintained at the target temperature of 300 °C for 3 h. After the sample had cooled to room temperature, the desired solid was obtained. All solids obtained after N2 treatment were black, whereas the resultant np-CeO2, np-Mn0.08Ce0.92O2−δ, np-Mn0.18Ce0.82O2−δ, np-Mn0.13Ce0.87O2−δ·MnOy, np-Ni0.08Ce0.92O2−δ, np-Co0.08Ce0.92O2−δ, and np-Fe0.09Ce0.91O2−δ after O2 treatments were pale yellow, brown, dark brown, dark brown, dark brown, light brown, and brown powders, respectively.",precipitation,solid solution,,3.2,Fluorite,single,True,sponge,TEM_50nm_69b7d4f59605ebc57c753087.png,350.0,20.0,0.5,,False,5.4107,0.0,0.0,,0.0,0.0,0.0,0.0,0.0,0.08,0.0,0.0,0.0,0.0,0.0,0.0,0.0,0.0,0.0,0.0,0.0,0.0,0.0,0.0,0.0,,0.0,0.0,0.0,0.0,0.0,0.0,0.0,0.0,1
