Repository: Iwanap1/co_oxidation

# Training an Extrapolatable Model for CO Oxidation Light-Off Prediction over Cerium-Based Catalysts
Extrapolatable NNs for CO Oxidation light-off prediction



The exact architecture can be dictated by the provided model configs. In the most physically-informed scenario, the archictecture includes latent states for both the H<sub>2</sub>-TPR and dynamic oxygen storage capacity (OSC), which are trained both on those experimental measurements and the conversion itself. The weight-hourly space velocity is not included in the features for the conversion net, rather is used to calculate conversion using the solution for a simple first-order kinetic model in a PFR.

File: data_analysis/base_multiphase/data/all_materials.csv (part 5 of 17)
_id,fingerprint,doi,name,Ce,Sbet,calcination_temp,calcination_time,Dpore,Vtotal,calcination_flowing_gas,calcination_reactive_gas,synthesis_para,synthesis,description,particle_size_nm,crystallite_size_nm,phase_types,phase_flag,microscopy,morphology,image_path,pretreatment_temp,pretreatment_o2_vol%,pretreatment_time_h,osc,hierarchical,lattice_parameter_A,Zr,Cu,Ea_apparent,Ni,Pr,Sn,Hf,La,Mn,Fe,Co,Sm,Zn,Nd,Pm,Ag,Ru,Eu,Tb,Gd,Bi,Cr,Y,Ti,deposit,Sr,Sc,Yb,Nb,Al,Ga,Ho,Lu,single_phase_binary
69b7d4f69605ebc57c753089,dec0906967d6c438a1cb3127557a79766a99150c,10.1021/acs.chemmater.6b05098,np-Mn0.18Ce0.82,0.82,127.0,300.0,3.0,,,0.0,0.0,"An ethanol (40 mL) solution of adipic acid (1.75 g, 12 mmol) and N,N,N-triethylenediamine (TEA, 4.2 mL, 30 mmol) was added to an ethanol solution (40 mL) of Ce(NO3)3·6H2O (3.47 g, 8 mmol) while being vigorously stirred. A white precipitate was formed soon after the two solutions were mixed. After the solution had been vigorously stirred for 2 h, the synthesized product was collected by centrifugation (5000 rpm for 10 min). The as-obtained sample was washed several times with fresh ethanol. After the sample had been dried in vacuo at 80 °C overnight, 2.39 g of Ce-aph-CP was obtained as a white powder. Yield (based on the amount of Ce3+ used): 76%. FT-IR (ATR, cm–1): νOH = 3345(br); νC–H(aliphatic) = 2937, 2870(w); νO–C═O(carboxylate) = 1522, 1406(s). Anal. Calcd for Ce2C18H32O16 [Ce2(adipate)3·4H2O]: C, 27.55; H, 4.11; N, 0.00. Found: C, 27.24; H, 3.76; N, 0.00. The synthetic procedures for the other bimetallic CPs were the same, except for the amounts of precursors. A stoichiometric amount of adipic acid and 2.5 times the stoichiometric amount of TEA were used. The amounts of metal precursors and ligands are summarized in Table S1. For Mn0.11Ce0.89-aph-CP, 2.35 g of white powder was obtained. The as-synthesized bimetallic CP (1.00 g) was ground into a powder and then heated at a rate of 5 °C/min under a N2 (g) flow rate of 100 mL/min. The material was maintained at the target temperature of 500 °C for 6 h. After the sample had cooled to room temperature, a second heat treatment was used to remove the organic species to activate the preformed pores. The material was heated in an O2 (g) flow of 100 mL/min at a rate of 1 °C/min and maintained at the target temperature of 300 °C for 3 h. After the sample had cooled to room temperature, the desired solid was obtained. All solids obtained after N2 treatment were black, whereas the resultant np-CeO2, np-Mn0.08Ce0.92O2−δ, np-Mn0.18Ce0.82O2−δ, np-Mn0.13Ce0.87O2−δ·MnOy, np-Ni0.08Ce0.92O2−δ, np-Co0.08Ce0.92O2−δ, and np-Fe0.09Ce0.91O2−δ after O2 treatments were pale yellow, brown, dark brown, dark brown, dark brown, light brown, and brown powders, respectively.",precipitation,solid solution,,3.3,Fluorite,single,True,sponge,TEM_50nm_69b7d4f69605ebc57c753089.png,350.0,20.0,0.5,,False,5.4093,0.0,0.0,,0.0,0.0,0.0,0.0,0.0,0.18,0.0,0.0,0.0,0.0,0.0,0.0,0.0,0.0,0.0,0.0,0.0,0.0,0.0,0.0,0.0,,0.0,0.0,0.0,0.0,0.0,0.0,0.0,0.0,1
69b7d4f79605ebc57c75308b,86d34de6f0bc419a1cc5255aaa32b22a83ca4dc4,10.1021/acs.chemmater.6b05098,np-CeO2,1.0,125.0,300.0,3.0,,,0.0,0.0,"An ethanol (40 mL) solution of adipic acid (1.75 g, 12 mmol) and N,N,N-triethylenediamine (TEA, 4.2 mL, 30 mmol) was added to an ethanol solution (40 mL) of Ce(NO3)3·6H2O (3.47 g, 8 mmol) while being vigorously stirred. A white precipitate was formed soon after the two solutions were mixed. After the solution had been vigorously stirred for 2 h, the synthesized product was collected by centrifugation (5000 rpm for 10 min). The as-obtained sample was washed several times with fresh ethanol. After the sample had been dried in vacuo at 80 °C overnight, 2.39 g of Ce-aph-CP was obtained as a white powder. Yield (based on the amount of Ce3+ used): 76%. FT-IR (ATR, cm–1): νOH = 3345(br); νC–H(aliphatic) = 2937, 2870(w); νO–C═O(carboxylate) = 1522, 1406(s). Anal. Calcd for Ce2C18H32O16 [Ce2(adipate)3·4H2O]: C, 27.55; H, 4.11; N, 0.00. Found: C, 27.24; H, 3.76; N, 0.00. The synthetic procedures for the other bimetallic CPs were the same, except for the amounts of precursors. A stoichiometric amount of adipic acid and 2.5 times the stoichiometric amount of TEA were used. The amounts of metal precursors and ligands are summarized in Table S1. For Mn0.11Ce0.89-aph-CP, 2.35 g of white powder was obtained. The as-synthesized bimetallic CP (1.00 g) was ground into a powder and then heated at a rate of 5 °C/min under a N2 (g) flow rate of 100 mL/min. The material was maintained at the target temperature of 500 °C for 6 h. After the sample had cooled to room temperature, a second heat treatment was used to remove the organic species to activate the preformed pores. The material was heated in an O2 (g) flow of 100 mL/min at a rate of 1 °C/min and maintained at the target temperature of 300 °C for 3 h. After the sample had cooled to room temperature, the desired solid was obtained. All solids obtained after N2 treatment were black, whereas the resultant np-CeO2, np-Mn0.08Ce0.92O2−δ, np-Mn0.18Ce0.82O2−δ, np-Mn0.13Ce0.87O2−δ·MnOy, np-Ni0.08Ce0.92O2−δ, np-Co0.08Ce0.92O2−δ, and np-Fe0.09Ce0.91O2−δ after O2 treatments were pale yellow, brown, dark brown, dark brown, dark brown, light brown, and brown powders, respectively.",precipitation,solid solution,,4.1,Fluorite,single,True,sponge,TEM_50nm_69b7d4f79605ebc57c75308b.png,350.0,20.0,0.5,,False,5.4132,0.0,0.0,,0.0,0.0,0.0,0.0,0.0,0.0,0.0,0.0,0.0,0.0,0.0,0.0,0.0,0.0,0.0,0.0,0.0,0.0,0.0,0.0,0.0,,0.0,0.0,0.0,0.0,0.0,0.0,0.0,0.0,1
69b7d4f79605ebc57c75308d,aea8863530c8a703176059a623fccfe2b52e733e,10.1021/acs.chemmater.6b05098,np-Mn0.13Ce0.87.MnOy,0.57,68.0,300.0,3.0,,,0.0,0.0,"An ethanol (40 mL) solution of adipic acid (1.75 g, 12 mmol) and N,N,N-triethylenediamine (TEA, 4.2 mL, 30 mmol) was added to an ethanol solution (40 mL) of Ce(NO3)3·6H2O (3.47 g, 8 mmol) while being vigorously stirred. A white precipitate was formed soon after the two solutions were mixed. After the solution had been vigorously stirred for 2 h, the synthesized product was collected by centrifugation (5000 rpm for 10 min). The as-obtained sample was washed several times with fresh ethanol. After the sample had been dried in vacuo at 80 °C overnight, 2.39 g of Ce-aph-CP was obtained as a white powder. Yield (based on the amount of Ce3+ used): 76%. FT-IR (ATR, cm–1): νOH = 3345(br); νC–H(aliphatic) = 2937, 2870(w); νO–C═O(carboxylate) = 1522, 1406(s). Anal. Calcd for Ce2C18H32O16 [Ce2(adipate)3·4H2O]: C, 27.55; H, 4.11; N, 0.00. Found: C, 27.24; H, 3.76; N, 0.00. The synthetic procedures for the other bimetallic CPs were the same, except for the amounts of precursors. A stoichiometric amount of adipic acid and 2.5 times the stoichiometric amount of TEA were used. The amounts of metal precursors and ligands are summarized in Table S1. For Mn0.11Ce0.89-aph-CP, 2.35 g of white powder was obtained. The as-synthesized bimetallic CP (1.00 g) was ground into a powder and then heated at a rate of 5 °C/min under a N2 (g) flow rate of 100 mL/min. The material was maintained at the target temperature of 500 °C for 6 h. After the sample had cooled to room temperature, a second heat treatment was used to remove the organic species to activate the preformed pores. The material was heated in an O2 (g) flow of 100 mL/min at a rate of 1 °C/min and maintained at the target temperature of 300 °C for 3 h. After the sample had cooled to room temperature, the desired solid was obtained. All solids obtained after N2 treatment were black, whereas the resultant np-CeO2, np-Mn0.08Ce0.92O2−δ, np-Mn0.18Ce0.82O2−δ, np-Mn0.13Ce0.87O2−δ·MnOy, np-Ni0.08Ce0.92O2−δ, np-Co0.08Ce0.92O2−δ, and np-Fe0.09Ce0.91O2−δ after O2 treatments were pale yellow, brown, dark brown, dark brown, dark brown, light brown, and brown powders, respectively.",precipitation,solid solution doped ceria with amorphous MnOy,,3.6,Fluorite & amorphous MnOy,multi,True,sponge,TEM_50nm_69b7d4f79605ebc57c75308d.png,350.0,20.0,0.5,,False,5.4098,0.0,0.0,,0.0,0.0,0.0,0.0,0.0,0.43,0.0,0.0,0.0,0.0,0.0,0.0,0.0,0.0,0.0,0.0,0.0,0.0,0.0,0.0,0.0,,0.0,0.0,0.0,0.0,0.0,0.0,0.0,0.0,0
69b7d4f89605ebc57c75308f,633b6067343ee220ba96baabccb69b57578f7b2a,10.1016/j.cattod.2015.01.044,CZ-773,0.5,84.0,500.0,5.0,,,0.0,0.0,"The investigated CeO2–ZrO2 (CZ, 1:1), CeO2–La2O3 (CL, 8:2), CeO2–Eu2O3 (CE, 8:2), and CeO2–Sm2O3 (CS, 8:2) in different mole ratios of oxide solid solutions and a reference CeO2 were synthesized by a modified coprecipitation method using appropriate amounts of the corresponding Ce(NO3)3·6H2O (Aldrich, AR grade), ZrO(NO3)2·xH2O (Fluka, AR grade), La(NO3)3·6H2O (Aldrich, AR grade), Eu(NO3)3·5H2O (Aldrich, AR grade), and Sm(NO3)3·6H2O precursors respectively. The desired amounts of the precursors were dissolved separately in double distilled water under mild stirring conditions and mixed together. Dilute aqueous ammonia solution was added drop wise over a period until the pH of the solution reached ∼8.5. The resulting pale yellow coloured slurry was decanted, filtered, and washed several times with double distilled water until free from anion impurities. The obtained precipitates were oven dried at 393 K for 12 h and calcined at 773, 1073, and 1273 K for 5 h at a heating rate of 5 K min−1 in air atmosphere. In future, for convenience CeO2–ZrO2, CeO2–La2O3, CeO2–Eu2O3, CeO2–Sm2O3, and CeO2 are designated with CZ, CL, CE, CS, and C respectively.",coprecipitation,solid solution,,4.0,Fluorite with amorphous ZrO2,multi,True,nanoparticle,TEM_5nm_69b7d4f89605ebc57c75308f.png,500.0,10.2,1.0,,False,5.35,0.5,0.0,,0.0,0.0,0.0,0.0,0.0,0.0,0.0,0.0,0.0,0.0,0.0,0.0,0.0,0.0,0.0,0.0,0.0,0.0,0.0,0.0,0.0,,0.0,0.0,0.0,0.0,0.0,0.0,0.0,0.0,0
69b7d4f99605ebc57c753091,6d549453c83ef71f15bac8b2cf02c143a0523fc4,10.1016/j.cattod.2015.01.044,CL-773,0.8,66.0,500.0,5.0,,,0.0,0.0,"The investigated CeO2–ZrO2 (CZ, 1:1), CeO2–La2O3 (CL, 8:2), CeO2–Eu2O3 (CE, 8:2), and CeO2–Sm2O3 (CS, 8:2) in different mole ratios of oxide solid solutions and a reference CeO2 were synthesized by a modified coprecipitation method using appropriate amounts of the corresponding Ce(NO3)3·6H2O (Aldrich, AR grade), ZrO(NO3)2·xH2O (Fluka, AR grade), La(NO3)3·6H2O (Aldrich, AR grade), Eu(NO3)3·5H2O (Aldrich, AR grade), and Sm(NO3)3·6H2O precursors respectively. The desired amounts of the precursors were dissolved separately in double distilled water under mild stirring conditions and mixed together. Dilute aqueous ammonia solution was added drop wise over a period until the pH of the solution reached ∼8.5. The resulting pale yellow coloured slurry was decanted, filtered, and washed several times with double distilled water until free from anion impurities. The obtained precipitates were oven dried at 393 K for 12 h and calcined at 773, 1073, and 1273 K for 5 h at a heating rate of 5 K min−1 in air atmosphere. In future, for convenience CeO2–ZrO2, CeO2–La2O3, CeO2–Eu2O3, CeO2–Sm2O3, and CeO2 are designated with CZ, CL, CE, CS, and C respectively.",coprecipitation,solid solution,,8.0,Fluorite,single,True,nanoparticle,TEM_5nm_69b7d4f99605ebc57c753091.png,500.0,10.2,1.0,,False,5.488,0.0,0.0,,0.0,0.0,0.0,0.0,0.2,0.0,0.0,0.0,0.0,0.0,0.0,0.0,0.0,0.0,0.0,0.0,0.0,0.0,0.0,0.0,0.0,,0.0,0.0,0.0,0.0,0.0,0.0,0.0,0.0,1
69b7d4f99605ebc57c753093,6b4d1298c3af8eb82340992b2e3c1acfccc02726,10.1016/j.cattod.2015.01.044,CE-773,0.8,91.0,500.0,5.0,,,0.0,0.0,"The investigated CeO2–ZrO2 (CZ, 1:1), CeO2–La2O3 (CL, 8:2), CeO2–Eu2O3 (CE, 8:2), and CeO2–Sm2O3 (CS, 8:2) in different mole ratios of oxide solid solutions and a reference CeO2 were synthesized by a modified coprecipitation method using appropriate amounts of the corresponding Ce(NO3)3·6H2O (Aldrich, AR grade), ZrO(NO3)2·xH2O (Fluka, AR grade), La(NO3)3·6H2O (Aldrich, AR grade), Eu(NO3)3·5H2O (Aldrich, AR grade), and Sm(NO3)3·6H2O precursors respectively. The desired amounts of the precursors were dissolved separately in double distilled water under mild stirring conditions and mixed together. Dilute aqueous ammonia solution was added drop wise over a period until the pH of the solution reached ∼8.5. The resulting pale yellow coloured slurry was decanted, filtered, and washed several times with double distilled water until free from anion impurities. The obtained precipitates were oven dried at 393 K for 12 h and calcined at 773, 1073, and 1273 K for 5 h at a heating rate of 5 K min−1 in air atmosphere. In future, for convenience CeO2–ZrO2, CeO2–La2O3, CeO2–Eu2O3, CeO2–Sm2O3, and CeO2 are designated with CZ, CL, CE, CS, and C respectively.",coprecipitation,solid solution,,8.0,Fluorite,single,True,spherical,TEM_2nm_69b7d4f99605ebc57c753093.png,500.0,10.2,1.0,,False,5.464,0.0,0.0,,0.0,0.0,0.0,0.0,0.0,0.0,0.0,0.0,0.0,0.0,0.0,0.0,0.0,0.0,0.2,0.0,0.0,0.0,0.0,0.0,0.0,,0.0,0.0,0.0,0.0,0.0,0.0,0.0,0.0,1
69b7d4fa9605ebc57c753095,c8f2987a8cd6045276f351276b1d5aa4e4fee1cf,10.1016/j.cattod.2015.01.044,CS-773,0.8,84.0,500.0,5.0,,,0.0,0.0,"The investigated CeO2–ZrO2 (CZ, 1:1), CeO2–La2O3 (CL, 8:2), CeO2–Eu2O3 (CE, 8:2), and CeO2–Sm2O3 (CS, 8:2) in different mole ratios of oxide solid solutions and a reference CeO2 were synthesized by a modified coprecipitation method using appropriate amounts of the corresponding Ce(NO3)3·6H2O (Aldrich, AR grade), ZrO(NO3)2·xH2O (Fluka, AR grade), La(NO3)3·6H2O (Aldrich, AR grade), Eu(NO3)3·5H2O (Aldrich, AR grade), and Sm(NO3)3·6H2O precursors respectively. The desired amounts of the precursors were dissolved separately in double distilled water under mild stirring conditions and mixed together. Dilute aqueous ammonia solution was added drop wise over a period until the pH of the solution reached ∼8.5. The resulting pale yellow coloured slurry was decanted, filtered, and washed several times with double distilled water until free from anion impurities. The obtained precipitates were oven dried at 393 K for 12 h and calcined at 773, 1073, and 1273 K for 5 h at a heating rate of 5 K min−1 in air atmosphere. In future, for convenience CeO2–ZrO2, CeO2–La2O3, CeO2–Eu2O3, CeO2–Sm2O3, and CeO2 are designated with CZ, CL, CE, CS, and C respectively.",coprecipitation,solid solution,,7.0,Fluorite,single,True,spherical,TEM_2nm_69b7d4fa9605ebc57c753095.png,500.0,10.2,1.0,,False,5.454,0.0,0.0,,0.0,0.0,0.0,0.0,0.0,0.0,0.0,0.0,0.2,0.0,0.0,0.0,0.0,0.0,0.0,0.0,0.0,0.0,0.0,0.0,0.0,,0.0,0.0,0.0,0.0,0.0,0.0,0.0,0.0,1
69b7d4fa9605ebc57c753097,0facddfac0a9ced46e08acecaef4e014b33fd7e0,10.1016/j.cattod.2015.01.044,CZ-1073,0.5,36.0,800.0,5.0,,,0.0,0.0,"The investigated CeO2–ZrO2 (CZ, 1:1), CeO2–La2O3 (CL, 8:2), CeO2–Eu2O3 (CE, 8:2), and CeO2–Sm2O3 (CS, 8:2) in different mole ratios of oxide solid solutions and a reference CeO2 were synthesized by a modified coprecipitation method using appropriate amounts of the corresponding Ce(NO3)3·6H2O (Aldrich, AR grade), ZrO(NO3)2·xH2O (Fluka, AR grade), La(NO3)3·6H2O (Aldrich, AR grade), Eu(NO3)3·5H2O (Aldrich, AR grade), and Sm(NO3)3·6H2O precursors respectively. The desired amounts of the precursors were dissolved separately in double distilled water under mild stirring conditions and mixed together. Dilute aqueous ammonia solution was added drop wise over a period until the pH of the solution reached ∼8.5. The resulting pale yellow coloured slurry was decanted, filtered, and washed several times with double distilled water until free from anion impurities. The obtained precipitates were oven dried at 393 K for 12 h and calcined at 773, 1073, and 1273 K for 5 h at a heating rate of 5 K min−1 in air atmosphere. In future, for convenience CeO2–ZrO2, CeO2–La2O3, CeO2–Eu2O3, CeO2–Sm2O3, and CeO2 are designated with CZ, CL, CE, CS, and C respectively.",coprecipitation,solid solution,,5.0,Fluorite with amorphous ZrO2,multi,True,polyhedra,TEM_5nm_69b7d4fa9605ebc57c753097.png,500.0,10.2,1.0,,False,5.292,0.5,0.0,,0.0,0.0,0.0,0.0,0.0,0.0,0.0,0.0,0.0,0.0,0.0,0.0,0.0,0.0,0.0,0.0,0.0,0.0,0.0,0.0,0.0,,0.0,0.0,0.0,0.0,0.0,0.0,0.0,0.0,0
69b7d4fb9605ebc57c753099,2654b99642e82003bc2769c8ea6eb2f7e124ff69,10.1016/j.cattod.2015.01.044,CL-1073,0.8,40.0,800.0,5.0,,,0.0,0.0,"The investigated CeO2–ZrO2 (CZ, 1:1), CeO2–La2O3 (CL, 8:2), CeO2–Eu2O3 (CE, 8:2), and CeO2–Sm2O3 (CS, 8:2) in different mole ratios of oxide solid solutions and a reference CeO2 were synthesized by a modified coprecipitation method using appropriate amounts of the corresponding Ce(NO3)3·6H2O (Aldrich, AR grade), ZrO(NO3)2·xH2O (Fluka, AR grade), La(NO3)3·6H2O (Aldrich, AR grade), Eu(NO3)3·5H2O (Aldrich, AR grade), and Sm(NO3)3·6H2O precursors respectively. The desired amounts of the precursors were dissolved separately in double distilled water under mild stirring conditions and mixed together. Dilute aqueous ammonia solution was added drop wise over a period until the pH of the solution reached ∼8.5. The resulting pale yellow coloured slurry was decanted, filtered, and washed several times with double distilled water until free from anion impurities. The obtained precipitates were oven dried at 393 K for 12 h and calcined at 773, 1073, and 1273 K for 5 h at a heating rate of 5 K min−1 in air atmosphere. In future, for convenience CeO2–ZrO2, CeO2–La2O3, CeO2–Eu2O3, CeO2–Sm2O3, and CeO2 are designated with CZ, CL, CE, CS, and C respectively.",coprecipitation,solid solution,,15.0,Fluorite,single,True,polyhedra,TEM_5nm_69b7d4fb9605ebc57c753099.png,500.0,10.2,1.0,,False,5.492,0.0,0.0,,0.0,0.0,0.0,0.0,0.2,0.0,0.0,0.0,0.0,0.0,0.0,0.0,0.0,0.0,0.0,0.0,0.0,0.0,0.0,0.0,0.0,,0.0,0.0,0.0,0.0,0.0,0.0,0.0,0.0,1
69b7d4fc9605ebc57c75309b,a1e6e854c3bf0b7419acff692295332e71471518,10.1016/j.cattod.2015.01.044,CE-1073,0.8,21.0,800.0,5.0,,,0.0,0.0,"The investigated CeO2–ZrO2 (CZ, 1:1), CeO2–La2O3 (CL, 8:2), CeO2–Eu2O3 (CE, 8:2), and CeO2–Sm2O3 (CS, 8:2) in different mole ratios of oxide solid solutions and a reference CeO2 were synthesized by a modified coprecipitation method using appropriate amounts of the corresponding Ce(NO3)3·6H2O (Aldrich, AR grade), ZrO(NO3)2·xH2O (Fluka, AR grade), La(NO3)3·6H2O (Aldrich, AR grade), Eu(NO3)3·5H2O (Aldrich, AR grade), and Sm(NO3)3·6H2O precursors respectively. The desired amounts of the precursors were dissolved separately in double distilled water under mild stirring conditions and mixed together. Dilute aqueous ammonia solution was added drop wise over a period until the pH of the solution reached ∼8.5. The resulting pale yellow coloured slurry was decanted, filtered, and washed several times with double distilled water until free from anion impurities. The obtained precipitates were oven dried at 393 K for 12 h and calcined at 773, 1073, and 1273 K for 5 h at a heating rate of 5 K min−1 in air atmosphere. In future, for convenience CeO2–ZrO2, CeO2–La2O3, CeO2–Eu2O3, CeO2–Sm2O3, and CeO2 are designated with CZ, CL, CE, CS, and C respectively.",coprecipitation,solid solution,,21.0,Fluorite,single,True,spherical,TEM_100nm_69b7d4fc9605ebc57c75309b.png,500.0,10.2,1.0,,False,5.464,0.0,0.0,,0.0,0.0,0.0,0.0,0.0,0.0,0.0,0.0,0.0,0.0,0.0,0.0,0.0,0.0,0.2,0.0,0.0,0.0,0.0,0.0,0.0,,0.0,0.0,0.0,0.0,0.0,0.0,0.0,0.0,1
69b7d4fc9605ebc57c75309d,e756a91840ebb8dd8bdeb1ea215a5fd390503001,10.1016/j.cattod.2015.01.044,CS-1073,0.8,55.0,800.0,5.0,,,0.0,0.0,"The investigated CeO2–ZrO2 (CZ, 1:1), CeO2–La2O3 (CL, 8:2), CeO2–Eu2O3 (CE, 8:2), and CeO2–Sm2O3 (CS, 8:2) in different mole ratios of oxide solid solutions and a reference CeO2 were synthesized by a modified coprecipitation method using appropriate amounts of the corresponding Ce(NO3)3·6H2O (Aldrich, AR grade), ZrO(NO3)2·xH2O (Fluka, AR grade), La(NO3)3·6H2O (Aldrich, AR grade), Eu(NO3)3·5H2O (Aldrich, AR grade), and Sm(NO3)3·6H2O precursors respectively. The desired amounts of the precursors were dissolved separately in double distilled water under mild stirring conditions and mixed together. Dilute aqueous ammonia solution was added drop wise over a period until the pH of the solution reached ∼8.5. The resulting pale yellow coloured slurry was decanted, filtered, and washed several times with double distilled water until free from anion impurities. The obtained precipitates were oven dried at 393 K for 12 h and calcined at 773, 1073, and 1273 K for 5 h at a heating rate of 5 K min−1 in air atmosphere. In future, for convenience CeO2–ZrO2, CeO2–La2O3, CeO2–Eu2O3, CeO2–Sm2O3, and CeO2 are designated with CZ, CL, CE, CS, and C respectively.",coprecipitation,solid solution,,25.0,Fluorite,single,True,spherical,TEM_50nm_69b7d4fc9605ebc57c75309d.png,500.0,10.2,1.0,,False,5.45,0.0,0.0,,0.0,0.0,0.0,0.0,0.0,0.0,0.0,0.0,0.2,0.0,0.0,0.0,0.0,0.0,0.0,0.0,0.0,0.0,0.0,0.0,0.0,,0.0,0.0,0.0,0.0,0.0,0.0,0.0,0.0,1
69b7d4fd9605ebc57c75309f,4c6521bc6f54abc8e7df2da0a4aba2b66dff6b06,10.1021/jp207107j,Ce0.75Zr0.25,0.75,52.0,600.0,2.0,,,0.0,0.0,"The Ce0.65Zr0.25RE0.1O2−δ (RE = Pr, Tb, Sm, Gd, La, Nd, and Eu) powders were successfully prepared by GNP. In this method, aqueous precursor solutions containing metal nitrates and glycine were heated on a hot plate until they autoignite, producing metal oxide powder. Here, glycine plays two important roles: first, it complexes the metal cations and thereby prevents selective precipitation, and second, it is oxidized by nitrate anions, thereby serving as a fuel for combustion. (25, 26) Cerium(III) nitrate hexahydrate (Kanto Chemicals), zirconyl(IV) nitrate hydrate (Acros Organics; 99.5% Zr), and corresponding RE nitrates (Aldrich Chemicals) were used as sources of Ce, Zr, and RE, respectively. Glycine (Junsei Chemicals) was used as a combustion fuel. In typical GNP method, stoichiometric amounts of cerium(III) nitrate hexahydrate, zirconyl(IV) nitrate hydrate, and RE nitrates were taken to obtain Ce0.65Zr0.25RE0.1O2−δ solid solution. These chemical compounds were dissolved in distilled water and 0.55 mol of glycine was added for each mole of nitrate. The mixture was heated to evaporate the water present in the solution. Combustion was carried out in a large volume beaker on a hot plate. The produced powder from spontaneous ignition was collected from the reaction chamber. For comparison, Ce0.75Zr0.25O2−δ powder has also been synthesized as stated above. The obtained powders were ball-milled and calcined at 600 °C for 2 h in air atmosphere. The rates of heating and cooling were maintained at 5 °C min–1.",pyrolysis,solid solution,,11.6,Fluorite,single,True,rhombohedral,TEM_10nm_69b7d4fd9605ebc57c75309f.png,500.0,10.0,1.0,,False,,0.25,0.0,,0.0,0.0,0.0,0.0,0.0,0.0,0.0,0.0,0.0,0.0,0.0,0.0,0.0,0.0,0.0,0.0,0.0,0.0,0.0,0.0,0.0,,0.0,0.0,0.0,0.0,0.0,0.0,0.0,0.0,1
69b7d4fe9605ebc57c7530a1,1b14e81be6d150b4b48e9d5fe1ff1edab553e951,10.1021/jp207107j,Ce0.65Zr0.25Tb0.1,0.6513486513486515,41.0,600.0,2.0,,,0.0,0.0,"The Ce0.65Zr0.25RE0.1O2−δ (RE = Pr, Tb, Sm, Gd, La, Nd, and Eu) powders were successfully prepared by GNP. In this method, aqueous precursor solutions containing metal nitrates and glycine were heated on a hot plate until they autoignite, producing metal oxide powder. Here, glycine plays two important roles: first, it complexes the metal cations and thereby prevents selective precipitation, and second, it is oxidized by nitrate anions, thereby serving as a fuel for combustion. (25, 26) Cerium(III) nitrate hexahydrate (Kanto Chemicals), zirconyl(IV) nitrate hydrate (Acros Organics; 99.5% Zr), and corresponding RE nitrates (Aldrich Chemicals) were used as sources of Ce, Zr, and RE, respectively. Glycine (Junsei Chemicals) was used as a combustion fuel. In typical GNP method, stoichiometric amounts of cerium(III) nitrate hexahydrate, zirconyl(IV) nitrate hydrate, and RE nitrates were taken to obtain Ce0.65Zr0.25RE0.1O2−δ solid solution. These chemical compounds were dissolved in distilled water and 0.55 mol of glycine was added for each mole of nitrate. The mixture was heated to evaporate the water present in the solution. Combustion was carried out in a large volume beaker on a hot plate. The produced powder from spontaneous ignition was collected from the reaction chamber. For comparison, Ce0.75Zr0.25O2−δ powder has also been synthesized as stated above. The obtained powders were ball-milled and calcined at 600 °C for 2 h in air atmosphere. The rates of heating and cooling were maintained at 5 °C min–1.",pyrolysis,solid solution,,14.4,Fluorite,single,False,nanoparticle,,500.0,10.0,1.0,,False,,0.2227772227772228,0.0,,0.0,0.0,0.0,0.0,0.0,0.0,0.0,0.0,0.0,0.0,0.0,0.0,0.0,0.0,0.0,0.1258741258741259,0.0,0.0,0.0,0.0,0.0,,0.0,0.0,0.0,0.0,0.0,0.0,0.0,0.0,1
69b7d4fe9605ebc57c7530a3,9226661985cf410bfbc249e923c8900f8efc3738,10.1021/jp207107j,Ce0.65Zr0.25Gd0.1,0.656,47.0,600.0,2.0,,,0.0,0.0,"The Ce0.65Zr0.25RE0.1O2−δ (RE = Pr, Tb, Sm, Gd, La, Nd, and Eu) powders were successfully prepared by GNP. In this method, aqueous precursor solutions containing metal nitrates and glycine were heated on a hot plate until they autoignite, producing metal oxide powder. Here, glycine plays two important roles: first, it complexes the metal cations and thereby prevents selective precipitation, and second, it is oxidized by nitrate anions, thereby serving as a fuel for combustion. (25, 26) Cerium(III) nitrate hexahydrate (Kanto Chemicals), zirconyl(IV) nitrate hydrate (Acros Organics; 99.5% Zr), and corresponding RE nitrates (Aldrich Chemicals) were used as sources of Ce, Zr, and RE, respectively. Glycine (Junsei Chemicals) was used as a combustion fuel. In typical GNP method, stoichiometric amounts of cerium(III) nitrate hexahydrate, zirconyl(IV) nitrate hydrate, and RE nitrates were taken to obtain Ce0.65Zr0.25RE0.1O2−δ solid solution. These chemical compounds were dissolved in distilled water and 0.55 mol of glycine was added for each mole of nitrate. The mixture was heated to evaporate the water present in the solution. Combustion was carried out in a large volume beaker on a hot plate. The produced powder from spontaneous ignition was collected from the reaction chamber. For comparison, Ce0.75Zr0.25O2−δ powder has also been synthesized as stated above. The obtained powders were ball-milled and calcined at 600 °C for 2 h in air atmosphere. The rates of heating and cooling were maintained at 5 °C min–1.",pyrolysis,solid solution,,11.6,Fluorite,single,False,nanoparticle,,500.0,10.0,1.0,,False,,0.241,0.0,,0.0,0.0,0.0,0.0,0.0,0.0,0.0,0.0,0.0,0.0,0.0,0.0,0.0,0.0,0.0,0.0,0.103,0.0,0.0,0.0,0.0,,0.0,0.0,0.0,0.0,0.0,0.0,0.0,0.0,1
69b7d4ff9605ebc57c7530a5,ab329f69abe2a4c68daf996ee80cbe5a79c2ca90,10.1021/jp207107j,Ce0.65Zr0.25Eu0.1,0.644,40.0,600.0,2.0,,,0.0,0.0,"The Ce0.65Zr0.25RE0.1O2−δ (RE = Pr, Tb, Sm, Gd, La, Nd, and Eu) powders were successfully prepared by GNP. In this method, aqueous precursor solutions containing metal nitrates and glycine were heated on a hot plate until they autoignite, producing metal oxide powder. Here, glycine plays two important roles: first, it complexes the metal cations and thereby prevents selective precipitation, and second, it is oxidized by nitrate anions, thereby serving as a fuel for combustion. (25, 26) Cerium(III) nitrate hexahydrate (Kanto Chemicals), zirconyl(IV) nitrate hydrate (Acros Organics; 99.5% Zr), and corresponding RE nitrates (Aldrich Chemicals) were used as sources of Ce, Zr, and RE, respectively. Glycine (Junsei Chemicals) was used as a combustion fuel. In typical GNP method, stoichiometric amounts of cerium(III) nitrate hexahydrate, zirconyl(IV) nitrate hydrate, and RE nitrates were taken to obtain Ce0.65Zr0.25RE0.1O2−δ solid solution. These chemical compounds were dissolved in distilled water and 0.55 mol of glycine was added for each mole of nitrate. The mixture was heated to evaporate the water present in the solution. Combustion was carried out in a large volume beaker on a hot plate. The produced powder from spontaneous ignition was collected from the reaction chamber. For comparison, Ce0.75Zr0.25O2−δ powder has also been synthesized as stated above. The obtained powders were ball-milled and calcined at 600 °C for 2 h in air atmosphere. The rates of heating and cooling were maintained at 5 °C min–1.",pyrolysis,solid solution,,13.5,Fluorite,single,False,nanoparticle,,500.0,10.0,1.0,,False,,0.242,0.0,,0.0,0.0,0.0,0.0,0.0,0.0,0.0,0.0,0.0,0.0,0.0,0.0,0.0,0.0,0.114,0.0,0.0,0.0,0.0,0.0,0.0,,0.0,0.0,0.0,0.0,0.0,0.0,0.0,0.0,1
69b7d5009605ebc57c7530a7,1cc1aa67675e9677d63f033ca7c2d1054fa5196e,10.1021/jp207107j,Ce0.65Zr0.25Sm0.1,0.6516516516516516,62.0,600.0,2.0,,,0.0,0.0,"The Ce0.65Zr0.25RE0.1O2−δ (RE = Pr, Tb, Sm, Gd, La, Nd, and Eu) powders were successfully prepared by GNP. In this method, aqueous precursor solutions containing metal nitrates and glycine were heated on a hot plate until they autoignite, producing metal oxide powder. Here, glycine plays two important roles: first, it complexes the metal cations and thereby prevents selective precipitation, and second, it is oxidized by nitrate anions, thereby serving as a fuel for combustion. (25, 26) Cerium(III) nitrate hexahydrate (Kanto Chemicals), zirconyl(IV) nitrate hydrate (Acros Organics; 99.5% Zr), and corresponding RE nitrates (Aldrich Chemicals) were used as sources of Ce, Zr, and RE, respectively. Glycine (Junsei Chemicals) was used as a combustion fuel. In typical GNP method, stoichiometric amounts of cerium(III) nitrate hexahydrate, zirconyl(IV) nitrate hydrate, and RE nitrates were taken to obtain Ce0.65Zr0.25RE0.1O2−δ solid solution. These chemical compounds were dissolved in distilled water and 0.55 mol of glycine was added for each mole of nitrate. The mixture was heated to evaporate the water present in the solution. Combustion was carried out in a large volume beaker on a hot plate. The produced powder from spontaneous ignition was collected from the reaction chamber. For comparison, Ce0.75Zr0.25O2−δ powder has also been synthesized as stated above. The obtained powders were ball-milled and calcined at 600 °C for 2 h in air atmosphere. The rates of heating and cooling were maintained at 5 °C min–1.",pyrolysis,solid solution,,7.9,Fluorite,single,False,nanoparticle,,500.0,10.0,1.0,,False,,0.23123123123123124,0.0,,0.0,0.0,0.0,0.0,0.0,0.0,0.0,0.0,0.11711711711711713,0.0,0.0,0.0,0.0,0.0,0.0,0.0,0.0,0.0,0.0,0.0,0.0,,0.0,0.0,0.0,0.0,0.0,0.0,0.0,0.0,1
69b7d5009605ebc57c7530a9,829b162d5b28a3f476719180afe0450d89fdf286,10.1021/jp207107j,Ce0.65Zr0.25Nd0.1,0.657,47.0,600.0,2.0,,,0.0,0.0,"The Ce0.65Zr0.25RE0.1O2−δ (RE = Pr, Tb, Sm, Gd, La, Nd, and Eu) powders were successfully prepared by GNP. In this method, aqueous precursor solutions containing metal nitrates and glycine were heated on a hot plate until they autoignite, producing metal oxide powder. Here, glycine plays two important roles: first, it complexes the metal cations and thereby prevents selective precipitation, and second, it is oxidized by nitrate anions, thereby serving as a fuel for combustion. (25, 26) Cerium(III) nitrate hexahydrate (Kanto Chemicals), zirconyl(IV) nitrate hydrate (Acros Organics; 99.5% Zr), and corresponding RE nitrates (Aldrich Chemicals) were used as sources of Ce, Zr, and RE, respectively. Glycine (Junsei Chemicals) was used as a combustion fuel. In typical GNP method, stoichiometric amounts of cerium(III) nitrate hexahydrate, zirconyl(IV) nitrate hydrate, and RE nitrates were taken to obtain Ce0.65Zr0.25RE0.1O2−δ solid solution. These chemical compounds were dissolved in distilled water and 0.55 mol of glycine was added for each mole of nitrate. The mixture was heated to evaporate the water present in the solution. Combustion was carried out in a large volume beaker on a hot plate. The produced powder from spontaneous ignition was collected from the reaction chamber. For comparison, Ce0.75Zr0.25O2−δ powder has also been synthesized as stated above. The obtained powders were ball-milled and calcined at 600 °C for 2 h in air atmosphere. The rates of heating and cooling were maintained at 5 °C min–1.",pyrolysis,solid solution,,12.3,Fluorite,single,False,nanoparticle,,500.0,10.0,1.0,,False,,0.224,0.0,,0.0,0.0,0.0,0.0,0.0,0.0,0.0,0.0,0.0,0.0,0.119,0.0,0.0,0.0,0.0,0.0,0.0,0.0,0.0,0.0,0.0,,0.0,0.0,0.0,0.0,0.0,0.0,0.0,0.0,1
69b7d5019605ebc57c7530ab,2c219b7b6c6eeb714f7cce829e5ec0829eabeeba,10.1021/jp207107j,Ce0.65Zr0.25Pr0.1,0.64,45.0,600.0,2.0,,,0.0,0.0,"The Ce0.65Zr0.25RE0.1O2−δ (RE = Pr, Tb, Sm, Gd, La, Nd, and Eu) powders were successfully prepared by GNP. In this method, aqueous precursor solutions containing metal nitrates and glycine were heated on a hot plate until they autoignite, producing metal oxide powder. Here, glycine plays two important roles: first, it complexes the metal cations and thereby prevents selective precipitation, and second, it is oxidized by nitrate anions, thereby serving as a fuel for combustion. (25, 26) Cerium(III) nitrate hexahydrate (Kanto Chemicals), zirconyl(IV) nitrate hydrate (Acros Organics; 99.5% Zr), and corresponding RE nitrates (Aldrich Chemicals) were used as sources of Ce, Zr, and RE, respectively. Glycine (Junsei Chemicals) was used as a combustion fuel. In typical GNP method, stoichiometric amounts of cerium(III) nitrate hexahydrate, zirconyl(IV) nitrate hydrate, and RE nitrates were taken to obtain Ce0.65Zr0.25RE0.1O2−δ solid solution. These chemical compounds were dissolved in distilled water and 0.55 mol of glycine was added for each mole of nitrate. The mixture was heated to evaporate the water present in the solution. Combustion was carried out in a large volume beaker on a hot plate. The produced powder from spontaneous ignition was collected from the reaction chamber. For comparison, Ce0.75Zr0.25O2−δ powder has also been synthesized as stated above. The obtained powders were ball-milled and calcined at 600 °C for 2 h in air atmosphere. The rates of heating and cooling were maintained at 5 °C min–1.",pyrolysis,solid solution,,13.4,Fluorite,single,True,cubic,TEM_10nm_69b7d5019605ebc57c7530ab.png,500.0,10.0,1.0,,False,,0.233,0.0,,0.0,0.127,0.0,0.0,0.0,0.0,0.0,0.0,0.0,0.0,0.0,0.0,0.0,0.0,0.0,0.0,0.0,0.0,0.0,0.0,0.0,,0.0,0.0,0.0,0.0,0.0,0.0,0.0,0.0,1
69b7d5029605ebc57c7530ad,db0401273e6b8b25e16d5d59a40d875736c17ab6,10.1021/jp207107j,Ce0.65Zr0.25La0.1,0.667,65.0,600.0,2.0,,,0.0,0.0,"The Ce0.65Zr0.25RE0.1O2−δ (RE = Pr, Tb, Sm, Gd, La, Nd, and Eu) powders were successfully prepared by GNP. In this method, aqueous precursor solutions containing metal nitrates and glycine were heated on a hot plate until they autoignite, producing metal oxide powder. Here, glycine plays two important roles: first, it complexes the metal cations and thereby prevents selective precipitation, and second, it is oxidized by nitrate anions, thereby serving as a fuel for combustion. (25, 26) Cerium(III) nitrate hexahydrate (Kanto Chemicals), zirconyl(IV) nitrate hydrate (Acros Organics; 99.5% Zr), and corresponding RE nitrates (Aldrich Chemicals) were used as sources of Ce, Zr, and RE, respectively. Glycine (Junsei Chemicals) was used as a combustion fuel. In typical GNP method, stoichiometric amounts of cerium(III) nitrate hexahydrate, zirconyl(IV) nitrate hydrate, and RE nitrates were taken to obtain Ce0.65Zr0.25RE0.1O2−δ solid solution. These chemical compounds were dissolved in distilled water and 0.55 mol of glycine was added for each mole of nitrate. The mixture was heated to evaporate the water present in the solution. Combustion was carried out in a large volume beaker on a hot plate. The produced powder from spontaneous ignition was collected from the reaction chamber. For comparison, Ce0.75Zr0.25O2−δ powder has also been synthesized as stated above. The obtained powders were ball-milled and calcined at 600 °C for 2 h in air atmosphere. The rates of heating and cooling were maintained at 5 °C min–1.",pyrolysis,solid solution,,7.7,Fluorite,single,False,nanoparticle,,500.0,10.0,1.0,,False,,0.225,0.0,,0.0,0.0,0.0,0.0,0.108,0.0,0.0,0.0,0.0,0.0,0.0,0.0,0.0,0.0,0.0,0.0,0.0,0.0,0.0,0.0,0.0,,0.0,0.0,0.0,0.0,0.0,0.0,0.0,0.0,1
69b7d5029605ebc57c7530af,e8ef8349c4341ab630e6d90c80c2a9b9bad65b5a,10.1016/j.mcat.2025.115272,0,0.9,79.0,500.0,1.0,,0.213,,,"The Ce(NO3)3·6H2O, Mn(NO3)2·4H2O, Cu(NO3)2·3H2O, Fe(NO3)3∙9H2O, Ni(NO3)2∙6H2O, and Co(NO3)2∙6H2O (Acros Organics) compounds were used as initial salts. Appropriate amounts of salts were dissolved in concentrated nitric acid (68 %) with the concentration of salts of 0.667 M. After the dissolution of the salts, this mixture was added to distilled water, giving a concentration of 0.1 M. Then, the co-precipitation was carried out by the addition of 2.5 M KOH solution up to pH 11. Ultrasonic processing (35 kHz, 150 W) was used during all processes at 30 °C under stirring. The resulting precipitates were filtered, washed with a distilled water-ethanol solution (H2O/C2H5OH=9 vol.), dried at 150 °C for 12 h, and calcined in static air by heating at a rate of 4 °C/min from room temperature to 500 °C and kept for 1 h in a muffle furnace",coprecipitation,solid solution,,9.0,Fluorite,single,False,nanoparticle,,0.0,0.0,0.0,,False,5.4064,0.0,0.08,,0.0,0.0,0.0,0.0,0.0,0.02,0.0,0.0,0.0,0.0,0.0,0.0,0.0,0.0,0.0,0.0,0.0,0.0,0.0,0.0,0.0,,0.0,0.0,0.0,0.0,0.0,0.0,0.0,0.0,1
69b7d5039605ebc57c7530b1,196370e32f486786eca79cfe551f6d7f9b337487,10.1016/j.mcat.2025.115272,Fe05,0.85,108.0,500.0,1.0,,0.21,,,"The Ce(NO3)3·6H2O, Mn(NO3)2·4H2O, Cu(NO3)2·3H2O, Fe(NO3)3∙9H2O, Ni(NO3)2∙6H2O, and Co(NO3)2∙6H2O (Acros Organics) compounds were used as initial salts. Appropriate amounts of salts were dissolved in concentrated nitric acid (68 %) with the concentration of salts of 0.667 M. After the dissolution of the salts, this mixture was added to distilled water, giving a concentration of 0.1 M. Then, the co-precipitation was carried out by the addition of 2.5 M KOH solution up to pH 11. Ultrasonic processing (35 kHz, 150 W) was used during all processes at 30 °C under stirring. The resulting precipitates were filtered, washed with a distilled water-ethanol solution (H2O/C2H5OH=9 vol.), dried at 150 °C for 12 h, and calcined in static air by heating at a rate of 4 °C/min from room temperature to 500 °C and kept for 1 h in a muffle furnace",coprecipitation,solid solution,,6.0,Fluorite,single,True,nanoparticle,TEM_10nm_69b7d5039605ebc57c7530b1.png,0.0,0.0,0.0,,False,5.396,0.0,0.08,,0.0,0.0,0.0,0.0,0.0,0.02,0.05,0.0,0.0,0.0,0.0,0.0,0.0,0.0,0.0,0.0,0.0,0.0,0.0,0.0,0.0,,0.0,0.0,0.0,0.0,0.0,0.0,0.0,0.0,1
69b7d5049605ebc57c7530b3,3a98f576cd298aeafa9b80ff14cf79278f2f26bc,10.1016/j.mcat.2025.115272,Fe10,0.8,94.0,500.0,1.0,,0.258,,,"The Ce(NO3)3·6H2O, Mn(NO3)2·4H2O, Cu(NO3)2·3H2O, Fe(NO3)3∙9H2O, Ni(NO3)2∙6H2O, and Co(NO3)2∙6H2O (Acros Organics) compounds were used as initial salts. Appropriate amounts of salts were dissolved in concentrated nitric acid (68 %) with the concentration of salts of 0.667 M. After the dissolution of the salts, this mixture was added to distilled water, giving a concentration of 0.1 M. Then, the co-precipitation was carried out by the addition of 2.5 M KOH solution up to pH 11. Ultrasonic processing (35 kHz, 150 W) was used during all processes at 30 °C under stirring. The resulting precipitates were filtered, washed with a distilled water-ethanol solution (H2O/C2H5OH=9 vol.), dried at 150 °C for 12 h, and calcined in static air by heating at a rate of 4 °C/min from room temperature to 500 °C and kept for 1 h in a muffle furnace",coprecipitation,solid solution,,8.0,Fluorite,single,False,,,0.0,0.0,0.0,,False,5.4009,0.0,0.08,,0.0,0.0,0.0,0.0,0.0,0.02,0.1,0.0,0.0,0.0,0.0,0.0,0.0,0.0,0.0,0.0,0.0,0.0,0.0,0.0,0.0,,0.0,0.0,0.0,0.0,0.0,0.0,0.0,0.0,1
