Repository: Iwanap1/co_oxidation

# Training an Extrapolatable Model for CO Oxidation Light-Off Prediction over Cerium-Based Catalysts
Extrapolatable NNs for CO Oxidation light-off prediction



The exact architecture can be dictated by the provided model configs. In the most physically-informed scenario, the archictecture includes latent states for both the H<sub>2</sub>-TPR and dynamic oxygen storage capacity (OSC), which are trained both on those experimental measurements and the conversion itself. The weight-hourly space velocity is not included in the features for the conversion net, rather is used to calculate conversion using the solution for a simple first-order kinetic model in a PFR.

File: data_analysis/base_multiphase/data/all_materials.csv (part 6 of 17)
_id,fingerprint,doi,name,Ce,Sbet,calcination_temp,calcination_time,Dpore,Vtotal,calcination_flowing_gas,calcination_reactive_gas,synthesis_para,synthesis,description,particle_size_nm,crystallite_size_nm,phase_types,phase_flag,microscopy,morphology,image_path,pretreatment_temp,pretreatment_o2_vol%,pretreatment_time_h,osc,hierarchical,lattice_parameter_A,Zr,Cu,Ea_apparent,Ni,Pr,Sn,Hf,La,Mn,Fe,Co,Sm,Zn,Nd,Pm,Ag,Ru,Eu,Tb,Gd,Bi,Cr,Y,Ti,deposit,Sr,Sc,Yb,Nb,Al,Ga,Ho,Lu,single_phase_binary
69b7d5049605ebc57c7530b5,9548642c8e3fa6e1f14ffc22469c1f11e6efe3d2,10.1016/j.mcat.2025.115272,Fe15,0.75,121.0,500.0,1.0,,0.21,,,"The Ce(NO3)3·6H2O, Mn(NO3)2·4H2O, Cu(NO3)2·3H2O, Fe(NO3)3∙9H2O, Ni(NO3)2∙6H2O, and Co(NO3)2∙6H2O (Acros Organics) compounds were used as initial salts. Appropriate amounts of salts were dissolved in concentrated nitric acid (68 %) with the concentration of salts of 0.667 M. After the dissolution of the salts, this mixture was added to distilled water, giving a concentration of 0.1 M. Then, the co-precipitation was carried out by the addition of 2.5 M KOH solution up to pH 11. Ultrasonic processing (35 kHz, 150 W) was used during all processes at 30 °C under stirring. The resulting precipitates were filtered, washed with a distilled water-ethanol solution (H2O/C2H5OH=9 vol.), dried at 150 °C for 12 h, and calcined in static air by heating at a rate of 4 °C/min from room temperature to 500 °C and kept for 1 h in a muffle furnace",coprecipitation,solid solution,,6.0,Fluorite,single,False,,,0.0,0.0,0.0,,False,5.3933,0.0,0.08,,0.0,0.0,0.0,0.0,0.0,0.02,0.15,0.0,0.0,0.0,0.0,0.0,0.0,0.0,0.0,0.0,0.0,0.0,0.0,0.0,0.0,,0.0,0.0,0.0,0.0,0.0,0.0,0.0,0.0,1
69b7d5059605ebc57c7530b7,21c20c7230d54cae09fc50952a1995b7812622fe,10.1016/j.mcat.2025.115272,Fe20,0.7,114.0,500.0,1.0,,0.211,,,"The Ce(NO3)3·6H2O, Mn(NO3)2·4H2O, Cu(NO3)2·3H2O, Fe(NO3)3∙9H2O, Ni(NO3)2∙6H2O, and Co(NO3)2∙6H2O (Acros Organics) compounds were used as initial salts. Appropriate amounts of salts were dissolved in concentrated nitric acid (68 %) with the concentration of salts of 0.667 M. After the dissolution of the salts, this mixture was added to distilled water, giving a concentration of 0.1 M. Then, the co-precipitation was carried out by the addition of 2.5 M KOH solution up to pH 11. Ultrasonic processing (35 kHz, 150 W) was used during all processes at 30 °C under stirring. The resulting precipitates were filtered, washed with a distilled water-ethanol solution (H2O/C2H5OH=9 vol.), dried at 150 °C for 12 h, and calcined in static air by heating at a rate of 4 °C/min from room temperature to 500 °C and kept for 1 h in a muffle furnace",coprecipitation,solid solution,,5.0,Fluorite & CuO,multi,False,,,0.0,0.0,0.0,,False,5.3893,0.0,0.08,,0.0,0.0,0.0,0.0,0.0,0.02,0.2,0.0,0.0,0.0,0.0,0.0,0.0,0.0,0.0,0.0,0.0,0.0,0.0,0.0,0.0,,0.0,0.0,0.0,0.0,0.0,0.0,0.0,0.0,0
69b7d5069605ebc57c7530b9,80c29fbee5812e6b9dc2b4c68ea3ed5227939b43,10.1016/j.mcat.2025.115272,Ni10,0.8,103.0,500.0,1.0,,0.15,,,"The Ce(NO3)3·6H2O, Mn(NO3)2·4H2O, Cu(NO3)2·3H2O, Fe(NO3)3∙9H2O, Ni(NO3)2∙6H2O, and Co(NO3)2∙6H2O (Acros Organics) compounds were used as initial salts. Appropriate amounts of salts were dissolved in concentrated nitric acid (68 %) with the concentration of salts of 0.667 M. After the dissolution of the salts, this mixture was added to distilled water, giving a concentration of 0.1 M. Then, the co-precipitation was carried out by the addition of 2.5 M KOH solution up to pH 11. Ultrasonic processing (35 kHz, 150 W) was used during all processes at 30 °C under stirring. The resulting precipitates were filtered, washed with a distilled water-ethanol solution (H2O/C2H5OH=9 vol.), dried at 150 °C for 12 h, and calcined in static air by heating at a rate of 4 °C/min from room temperature to 500 °C and kept for 1 h in a muffle furnace",coprecipitation,solid solution,,7.0,Fluorite & NiO,multi,False,,,0.0,0.0,0.0,,False,5.4068,0.0,0.08,,0.1,0.0,0.0,0.0,0.0,0.02,0.0,0.0,0.0,0.0,0.0,0.0,0.0,0.0,0.0,0.0,0.0,0.0,0.0,0.0,0.0,,0.0,0.0,0.0,0.0,0.0,0.0,0.0,0.0,0
69b7d5069605ebc57c7530bb,49982bcb4cccc51125990eb1b076fd7329f6d6da,10.1016/j.mcat.2025.115272,Ni15,0.75,105.0,500.0,1.0,,0.18,,,"The Ce(NO3)3·6H2O, Mn(NO3)2·4H2O, Cu(NO3)2·3H2O, Fe(NO3)3∙9H2O, Ni(NO3)2∙6H2O, and Co(NO3)2∙6H2O (Acros Organics) compounds were used as initial salts. Appropriate amounts of salts were dissolved in concentrated nitric acid (68 %) with the concentration of salts of 0.667 M. After the dissolution of the salts, this mixture was added to distilled water, giving a concentration of 0.1 M. Then, the co-precipitation was carried out by the addition of 2.5 M KOH solution up to pH 11. Ultrasonic processing (35 kHz, 150 W) was used during all processes at 30 °C under stirring. The resulting precipitates were filtered, washed with a distilled water-ethanol solution (H2O/C2H5OH=9 vol.), dried at 150 °C for 12 h, and calcined in static air by heating at a rate of 4 °C/min from room temperature to 500 °C and kept for 1 h in a muffle furnace",coprecipitation,solid solution,,8.0,Fluorite & NiO,multi,False,,,0.0,0.0,0.0,,False,5.4083,0.0,0.08,,0.15,0.0,0.0,0.0,0.0,0.02,0.0,0.0,0.0,0.0,0.0,0.0,0.0,0.0,0.0,0.0,0.0,0.0,0.0,0.0,0.0,,0.0,0.0,0.0,0.0,0.0,0.0,0.0,0.0,0
69b7d5079605ebc57c7530bd,efda557fb297d88a8b898baaff0c7ffb9c17181c,10.1016/j.mcat.2025.115272,Ni20,0.7,104.0,500.0,1.0,,0.25,,,"The Ce(NO3)3·6H2O, Mn(NO3)2·4H2O, Cu(NO3)2·3H2O, Fe(NO3)3∙9H2O, Ni(NO3)2∙6H2O, and Co(NO3)2∙6H2O (Acros Organics) compounds were used as initial salts. Appropriate amounts of salts were dissolved in concentrated nitric acid (68 %) with the concentration of salts of 0.667 M. After the dissolution of the salts, this mixture was added to distilled water, giving a concentration of 0.1 M. Then, the co-precipitation was carried out by the addition of 2.5 M KOH solution up to pH 11. Ultrasonic processing (35 kHz, 150 W) was used during all processes at 30 °C under stirring. The resulting precipitates were filtered, washed with a distilled water-ethanol solution (H2O/C2H5OH=9 vol.), dried at 150 °C for 12 h, and calcined in static air by heating at a rate of 4 °C/min from room temperature to 500 °C and kept for 1 h in a muffle furnace",coprecipitation,solid solution,,8.0,Fluorite & NiO,multi,False,,,0.0,0.0,0.0,,False,5.4051,0.0,0.08,,0.2,0.0,0.0,0.0,0.0,0.02,0.0,0.0,0.0,0.0,0.0,0.0,0.0,0.0,0.0,0.0,0.0,0.0,0.0,0.0,0.0,,0.0,0.0,0.0,0.0,0.0,0.0,0.0,0.0,0
69b7d5079605ebc57c7530bf,661f2da740dfc5099e67213ddddd32a12676b2d3,10.1016/j.mcat.2025.115272,Co05,0.85,96.0,500.0,1.0,,0.178,,,"The Ce(NO3)3·6H2O, Mn(NO3)2·4H2O, Cu(NO3)2·3H2O, Fe(NO3)3∙9H2O, Ni(NO3)2∙6H2O, and Co(NO3)2∙6H2O (Acros Organics) compounds were used as initial salts. Appropriate amounts of salts were dissolved in concentrated nitric acid (68 %) with the concentration of salts of 0.667 M. After the dissolution of the salts, this mixture was added to distilled water, giving a concentration of 0.1 M. Then, the co-precipitation was carried out by the addition of 2.5 M KOH solution up to pH 11. Ultrasonic processing (35 kHz, 150 W) was used during all processes at 30 °C under stirring. The resulting precipitates were filtered, washed with a distilled water-ethanol solution (H2O/C2H5OH=9 vol.), dried at 150 °C for 12 h, and calcined in static air by heating at a rate of 4 °C/min from room temperature to 500 °C and kept for 1 h in a muffle furnace",coprecipitation,solid solution,,7.0,Fluorite,single,True,spherical,TEM_10nm_69b7d5079605ebc57c7530bf.png,0.0,0.0,0.0,,False,5.405,0.0,0.08,,0.0,0.0,0.0,0.0,0.0,0.02,0.0,0.05,0.0,0.0,0.0,0.0,0.0,0.0,0.0,0.0,0.0,0.0,0.0,0.0,0.0,,0.0,0.0,0.0,0.0,0.0,0.0,0.0,0.0,1
69b7d5089605ebc57c7530c1,3736508bdc0f1d4f866553742a8f6b6a54a8ec92,10.1016/j.mcat.2025.115272,Co10,0.8,84.0,500.0,1.0,,0.211,,,"The Ce(NO3)3·6H2O, Mn(NO3)2·4H2O, Cu(NO3)2·3H2O, Fe(NO3)3∙9H2O, Ni(NO3)2∙6H2O, and Co(NO3)2∙6H2O (Acros Organics) compounds were used as initial salts. Appropriate amounts of salts were dissolved in concentrated nitric acid (68 %) with the concentration of salts of 0.667 M. After the dissolution of the salts, this mixture was added to distilled water, giving a concentration of 0.1 M. Then, the co-precipitation was carried out by the addition of 2.5 M KOH solution up to pH 11. Ultrasonic processing (35 kHz, 150 W) was used during all processes at 30 °C under stirring. The resulting precipitates were filtered, washed with a distilled water-ethanol solution (H2O/C2H5OH=9 vol.), dried at 150 °C for 12 h, and calcined in static air by heating at a rate of 4 °C/min from room temperature to 500 °C and kept for 1 h in a muffle furnace",coprecipitation,solid solution,,8.0,Fluorite & Co3O4,multi,False,,,0.0,0.0,0.0,,False,5.4086,0.0,0.08,,0.0,0.0,0.0,0.0,0.0,0.02,0.0,0.1,0.0,0.0,0.0,0.0,0.0,0.0,0.0,0.0,0.0,0.0,0.0,0.0,0.0,,0.0,0.0,0.0,0.0,0.0,0.0,0.0,0.0,0
69b7d5099605ebc57c7530c3,28bbd1d4605e1bece5aa4092bcef7d288d302710,10.1016/j.mcat.2025.115272,Co15,0.75,94.0,500.0,1.0,,0.281,,,"The Ce(NO3)3·6H2O, Mn(NO3)2·4H2O, Cu(NO3)2·3H2O, Fe(NO3)3∙9H2O, Ni(NO3)2∙6H2O, and Co(NO3)2∙6H2O (Acros Organics) compounds were used as initial salts. Appropriate amounts of salts were dissolved in concentrated nitric acid (68 %) with the concentration of salts of 0.667 M. After the dissolution of the salts, this mixture was added to distilled water, giving a concentration of 0.1 M. Then, the co-precipitation was carried out by the addition of 2.5 M KOH solution up to pH 11. Ultrasonic processing (35 kHz, 150 W) was used during all processes at 30 °C under stirring. The resulting precipitates were filtered, washed with a distilled water-ethanol solution (H2O/C2H5OH=9 vol.), dried at 150 °C for 12 h, and calcined in static air by heating at a rate of 4 °C/min from room temperature to 500 °C and kept for 1 h in a muffle furnace",coprecipitation,solid solution,,9.0,Fluorite & Co3O4,multi,False,,,0.0,0.0,0.0,,False,5.4091,0.0,0.08,,0.0,0.0,0.0,0.0,0.0,0.02,0.0,0.15,0.0,0.0,0.0,0.0,0.0,0.0,0.0,0.0,0.0,0.0,0.0,0.0,0.0,,0.0,0.0,0.0,0.0,0.0,0.0,0.0,0.0,0
69b7d5099605ebc57c7530c5,b5abfbc6f512fd4f20ceafd4a8c0afe69cb15283,10.1016/j.mcat.2025.115272,Co20,0.7,104.0,500.0,1.0,,0.277,,,"The Ce(NO3)3·6H2O, Mn(NO3)2·4H2O, Cu(NO3)2·3H2O, Fe(NO3)3∙9H2O, Ni(NO3)2∙6H2O, and Co(NO3)2∙6H2O (Acros Organics) compounds were used as initial salts. Appropriate amounts of salts were dissolved in concentrated nitric acid (68 %) with the concentration of salts of 0.667 M. After the dissolution of the salts, this mixture was added to distilled water, giving a concentration of 0.1 M. Then, the co-precipitation was carried out by the addition of 2.5 M KOH solution up to pH 11. Ultrasonic processing (35 kHz, 150 W) was used during all processes at 30 °C under stirring. The resulting precipitates were filtered, washed with a distilled water-ethanol solution (H2O/C2H5OH=9 vol.), dried at 150 °C for 12 h, and calcined in static air by heating at a rate of 4 °C/min from room temperature to 500 °C and kept for 1 h in a muffle furnace",coprecipitation,solid solution,,7.0,Fluorite & Co3O4,multi,False,,,0.0,0.0,0.0,,False,5.4069,0.0,0.08,,0.0,0.0,0.0,0.0,0.0,0.02,0.0,0.2,0.0,0.0,0.0,0.0,0.0,0.0,0.0,0.0,0.0,0.0,0.0,0.0,0.0,,0.0,0.0,0.0,0.0,0.0,0.0,0.0,0.0,0
69b7d50a9605ebc57c7530c7,ec1a3f911b23c0f7426d77f45556693df2f3e74b,10.1007/s10562-014-1223-7,CG773(91),0.9,58.0,500.0,5.0,,,0.0,0.0,"The Ce0.9Gd0.1O2−δ; CG (91) and Ce0.8Gd0.2O2−δ; CG (82) samples were prepared by adopting an economical coprecipitation method using ultra-high dilute aqueous precursor solutions [21]. Cerium(III) nitrate (Aldrich, AR grade) and gadolinium(III) nitrate (Aldrich, AR grade) are used as the precursors and dilute aqueous NH3 solution as the precipitating reagent [22]. In a typical procedure, stoichiometric amounts of Ce and Gd precursors were dissolved separately in deionized water and mixed together under mild stirring conditions. Subsequently, an aqueous NH3 solution was added drop wise to the mixture solution until the precipitation was complete. Then, the solution mixture was diluted to 4,000 mL with deionized water and stirred for 24 h. The obtained precipitates were filtered off and washed several times with doubly distilled water until free from anion impurities. Sample was oven dried at 393 K for 12 h and finally calcined at 773 K (5 K/min) for 5 h in air atmosphere [23]. Some portions of the finished samples were again calcined to 1,073 K (5 K/min) for 5 h in air atmosphere to investigate their thermal behaviour. Nanocrystalline pure CeO2 (C) was also prepared for comparison purposes by adopting the same precipitation method.",coprecipitation,solid solution,,7.76,Fluorite,single,True,nanoparticle,TEM_100nm_69b7d50a9605ebc57c7530c7.png,500.0,10.2,1.0,124 umol O2 g-1,False,5.411,0.0,0.0,,0.0,0.0,0.0,0.0,0.0,0.0,0.0,0.0,0.0,0.0,0.0,0.0,0.0,0.0,0.0,0.0,0.1,0.0,0.0,0.0,0.0,,0.0,0.0,0.0,0.0,0.0,0.0,0.0,0.0,1
69b7d50b9605ebc57c7530c9,6bec428f89ca2c9a93835738934a8ecb49ca66a1,10.1007/s10562-014-1223-7,CG1073(91),0.9,24.0,800.0,5.0,,,0.0,0.0,"The Ce0.9Gd0.1O2−δ; CG (91) and Ce0.8Gd0.2O2−δ; CG (82) samples were prepared by adopting an economical coprecipitation method using ultra-high dilute aqueous precursor solutions [21]. Cerium(III) nitrate (Aldrich, AR grade) and gadolinium(III) nitrate (Aldrich, AR grade) are used as the precursors and dilute aqueous NH3 solution as the precipitating reagent [22]. In a typical procedure, stoichiometric amounts of Ce and Gd precursors were dissolved separately in deionized water and mixed together under mild stirring conditions. Subsequently, an aqueous NH3 solution was added drop wise to the mixture solution until the precipitation was complete. Then, the solution mixture was diluted to 4,000 mL with deionized water and stirred for 24 h. The obtained precipitates were filtered off and washed several times with doubly distilled water until free from anion impurities. Sample was oven dried at 393 K for 12 h and finally calcined at 773 K (5 K/min) for 5 h in air atmosphere [23]. Some portions of the finished samples were again calcined to 1,073 K (5 K/min) for 5 h in air atmosphere to investigate their thermal behaviour. Nanocrystalline pure CeO2 (C) was also prepared for comparison purposes by adopting the same precipitation method.",coprecipitation,solid solution,,9.75,Fluorite,single,False,,,500.0,10.2,1.0,,False,5.413,0.0,0.0,,0.0,0.0,0.0,0.0,0.0,0.0,0.0,0.0,0.0,0.0,0.0,0.0,0.0,0.0,0.0,0.0,0.1,0.0,0.0,0.0,0.0,,0.0,0.0,0.0,0.0,0.0,0.0,0.0,0.0,1
69b7d50b9605ebc57c7530cb,65ecd3b52177359531a49d1d78b65cb180bb8584,10.1007/s10562-014-1223-7,CG773(82),0.8,58.0,500.0,5.0,,,0.0,0.0,"The Ce0.9Gd0.1O2−δ; CG (91) and Ce0.8Gd0.2O2−δ; CG (82) samples were prepared by adopting an economical coprecipitation method using ultra-high dilute aqueous precursor solutions [21]. Cerium(III) nitrate (Aldrich, AR grade) and gadolinium(III) nitrate (Aldrich, AR grade) are used as the precursors and dilute aqueous NH3 solution as the precipitating reagent [22]. In a typical procedure, stoichiometric amounts of Ce and Gd precursors were dissolved separately in deionized water and mixed together under mild stirring conditions. Subsequently, an aqueous NH3 solution was added drop wise to the mixture solution until the precipitation was complete. Then, the solution mixture was diluted to 4,000 mL with deionized water and stirred for 24 h. The obtained precipitates were filtered off and washed several times with doubly distilled water until free from anion impurities. Sample was oven dried at 393 K for 12 h and finally calcined at 773 K (5 K/min) for 5 h in air atmosphere [23]. Some portions of the finished samples were again calcined to 1,073 K (5 K/min) for 5 h in air atmosphere to investigate their thermal behaviour. Nanocrystalline pure CeO2 (C) was also prepared for comparison purposes by adopting the same precipitation method.",coprecipitation,solid solution,,7.76,Fluorite,single,True,nanoparticle,TEM_100nm_69b7d50b9605ebc57c7530cb.png,500.0,10.2,1.0,168 umol O2 g-1,False,5.412,0.0,0.0,,0.0,0.0,0.0,0.0,0.0,0.0,0.0,0.0,0.0,0.0,0.0,0.0,0.0,0.0,0.0,0.0,0.2,0.0,0.0,0.0,0.0,,0.0,0.0,0.0,0.0,0.0,0.0,0.0,0.0,1
69b7d50c9605ebc57c7530cd,af268ff9c6fe584e2fa5612f01b12748e4b6a2b9,10.1007/s10562-014-1223-7,CG1073(82),0.8,37.0,800.0,5.0,,,0.0,0.0,"The Ce0.9Gd0.1O2−δ; CG (91) and Ce0.8Gd0.2O2−δ; CG (82) samples were prepared by adopting an economical coprecipitation method using ultra-high dilute aqueous precursor solutions [21]. Cerium(III) nitrate (Aldrich, AR grade) and gadolinium(III) nitrate (Aldrich, AR grade) are used as the precursors and dilute aqueous NH3 solution as the precipitating reagent [22]. In a typical procedure, stoichiometric amounts of Ce and Gd precursors were dissolved separately in deionized water and mixed together under mild stirring conditions. Subsequently, an aqueous NH3 solution was added drop wise to the mixture solution until the precipitation was complete. Then, the solution mixture was diluted to 4,000 mL with deionized water and stirred for 24 h. The obtained precipitates were filtered off and washed several times with doubly distilled water until free from anion impurities. Sample was oven dried at 393 K for 12 h and finally calcined at 773 K (5 K/min) for 5 h in air atmosphere [23]. Some portions of the finished samples were again calcined to 1,073 K (5 K/min) for 5 h in air atmosphere to investigate their thermal behaviour. Nanocrystalline pure CeO2 (C) was also prepared for comparison purposes by adopting the same precipitation method.",coprecipitation,solid solution,,9.76,Fluorite,single,False,,,500.0,10.2,1.0,,False,5.44,0.0,0.0,,0.0,0.0,0.0,0.0,0.0,0.0,0.0,0.0,0.0,0.0,0.0,0.0,0.0,0.0,0.0,0.0,0.2,0.0,0.0,0.0,0.0,,0.0,0.0,0.0,0.0,0.0,0.0,0.0,0.0,1
69b7d50d9605ebc57c7530cf,d1683993ebf5e86f98e866799d9ac57f4fb38144,10.1021/acsanm.9b01416,LDC (RE = 10%),0.9,91.59,500.0,3.0,,,,,"RE-doped (RE = La, Pr, Nd, and Sm) ceria NPs were synthesized using the EDTA–citrate complexing method, which can produce highly pure and homogeneous nanopowders (Scheme 1). (12) We compared two RE concentrations: Ce0.9RE0.1O2 (RE = 10%) and Ce0.8RE0.2O2 (RE = 20%). Stoichiometric amounts of cation precursors, Ce(NO3)3·6H2O (Kanto Chem. 99.99%), La(NO3)3·6H2O (Alfa Aesar 99.9%), Pr(NO3)3·6H2O (Aldrich 99.9%), Nd(NO3)3·6H2O (Alfa Aesar 99.9%), and Sm(NO3)3·6H2O (Alfa Aesar 99.9%), were dissolved in distilled water, then a mixture of EDTA (Junsei Chem. 99.5%) and citric acid (Junsei Chem. 99.5%) was added to provide a chelating agent and fuel for combustion. The pH of solutions was adjusted in a range from 4 to 10 by adding ammonium hydroxide (NH4OH) solution",sol-gel,solid solution,,5.87,Fluorite,single,False,nanoparticle,,120.0,0.0,1.0,,False,,0.0,0.0,,0.0,0.0,0.0,0.0,0.1,0.0,0.0,0.0,0.0,0.0,0.0,0.0,0.0,0.0,0.0,0.0,0.0,0.0,0.0,0.0,0.0,,0.0,0.0,0.0,0.0,0.0,0.0,0.0,0.0,1
69b7d50d9605ebc57c7530d1,16042fdc9c56f2a3890a1fc7ce5355d6ab19f2d7,10.1021/acsanm.9b01416,PDC (RE = 10%),0.9,86.16,500.0,3.0,,,,,"RE-doped (RE = La, Pr, Nd, and Sm) ceria NPs were synthesized using the EDTA–citrate complexing method, which can produce highly pure and homogeneous nanopowders (Scheme 1). (12) We compared two RE concentrations: Ce0.9RE0.1O2 (RE = 10%) and Ce0.8RE0.2O2 (RE = 20%). Stoichiometric amounts of cation precursors, Ce(NO3)3·6H2O (Kanto Chem. 99.99%), La(NO3)3·6H2O (Alfa Aesar 99.9%), Pr(NO3)3·6H2O (Aldrich 99.9%), Nd(NO3)3·6H2O (Alfa Aesar 99.9%), and Sm(NO3)3·6H2O (Alfa Aesar 99.9%), were dissolved in distilled water, then a mixture of EDTA (Junsei Chem. 99.5%) and citric acid (Junsei Chem. 99.5%) was added to provide a chelating agent and fuel for combustion. The pH of solutions was adjusted in a range from 4 to 10 by adding ammonium hydroxide (NH4OH) solution",sol-gel,solid solution,,6.41,Fluorite,single,False,nanoparticle,,120.0,0.0,1.0,,False,,0.0,0.0,,0.0,0.1,0.0,0.0,0.0,0.0,0.0,0.0,0.0,0.0,0.0,0.0,0.0,0.0,0.0,0.0,0.0,0.0,0.0,0.0,0.0,,0.0,0.0,0.0,0.0,0.0,0.0,0.0,0.0,1
69b7d50e9605ebc57c7530d3,78a1d1897535770b8c3048266566c6e510e3e06b,10.1021/acsanm.9b01416,NDC (RE = 10%),0.9,83.26,500.0,3.0,,,,,"RE-doped (RE = La, Pr, Nd, and Sm) ceria NPs were synthesized using the EDTA–citrate complexing method, which can produce highly pure and homogeneous nanopowders (Scheme 1). (12) We compared two RE concentrations: Ce0.9RE0.1O2 (RE = 10%) and Ce0.8RE0.2O2 (RE = 20%). Stoichiometric amounts of cation precursors, Ce(NO3)3·6H2O (Kanto Chem. 99.99%), La(NO3)3·6H2O (Alfa Aesar 99.9%), Pr(NO3)3·6H2O (Aldrich 99.9%), Nd(NO3)3·6H2O (Alfa Aesar 99.9%), and Sm(NO3)3·6H2O (Alfa Aesar 99.9%), were dissolved in distilled water, then a mixture of EDTA (Junsei Chem. 99.5%) and citric acid (Junsei Chem. 99.5%) was added to provide a chelating agent and fuel for combustion. The pH of solutions was adjusted in a range from 4 to 10 by adding ammonium hydroxide (NH4OH) solution",sol-gel,solid solution,,6.91,Fluorite,single,False,nanoparticle,,120.0,0.0,1.0,,False,,0.0,0.0,,0.0,0.0,0.0,0.0,0.0,0.0,0.0,0.0,0.0,0.0,0.1,0.0,0.0,0.0,0.0,0.0,0.0,0.0,0.0,0.0,0.0,,0.0,0.0,0.0,0.0,0.0,0.0,0.0,0.0,1
69b7d50f9605ebc57c7530d5,3818b0dd0202e88c2fbca0c93d0eac882c2510d1,10.1021/acsanm.9b01416,SDC (RE = 10%),0.9,82.97,500.0,3.0,,,,,"RE-doped (RE = La, Pr, Nd, and Sm) ceria NPs were synthesized using the EDTA–citrate complexing method, which can produce highly pure and homogeneous nanopowders (Scheme 1). (12) We compared two RE concentrations: Ce0.9RE0.1O2 (RE = 10%) and Ce0.8RE0.2O2 (RE = 20%). Stoichiometric amounts of cation precursors, Ce(NO3)3·6H2O (Kanto Chem. 99.99%), La(NO3)3·6H2O (Alfa Aesar 99.9%), Pr(NO3)3·6H2O (Aldrich 99.9%), Nd(NO3)3·6H2O (Alfa Aesar 99.9%), and Sm(NO3)3·6H2O (Alfa Aesar 99.9%), were dissolved in distilled water, then a mixture of EDTA (Junsei Chem. 99.5%) and citric acid (Junsei Chem. 99.5%) was added to provide a chelating agent and fuel for combustion. The pH of solutions was adjusted in a range from 4 to 10 by adding ammonium hydroxide (NH4OH) solution",sol-gel,solid solution,,6.98,Fluorite,single,False,nanoparticle,,120.0,0.0,1.0,,False,,0.0,0.0,,0.0,0.0,0.0,0.0,0.0,0.0,0.0,0.0,0.1,0.0,0.0,0.0,0.0,0.0,0.0,0.0,0.0,0.0,0.0,0.0,0.0,,0.0,0.0,0.0,0.0,0.0,0.0,0.0,0.0,1
69b7d50f9605ebc57c7530d7,396857b2509827d1f0f5d53a528ca408260859ae,10.1021/acsanm.9b01416,CeO2,0.9,64.12,500.0,3.0,,,,,"RE-doped (RE = La, Pr, Nd, and Sm) ceria NPs were synthesized using the EDTA–citrate complexing method, which can produce highly pure and homogeneous nanopowders (Scheme 1). (12) We compared two RE concentrations: Ce0.9RE0.1O2 (RE = 10%) and Ce0.8RE0.2O2 (RE = 20%). Stoichiometric amounts of cation precursors, Ce(NO3)3·6H2O (Kanto Chem. 99.99%), La(NO3)3·6H2O (Alfa Aesar 99.9%), Pr(NO3)3·6H2O (Aldrich 99.9%), Nd(NO3)3·6H2O (Alfa Aesar 99.9%), and Sm(NO3)3·6H2O (Alfa Aesar 99.9%), were dissolved in distilled water, then a mixture of EDTA (Junsei Chem. 99.5%) and citric acid (Junsei Chem. 99.5%) was added to provide a chelating agent and fuel for combustion. The pH of solutions was adjusted in a range from 4 to 10 by adding ammonium hydroxide (NH4OH) solution",sol-gel,solid solution,,8.62,Fluorite,single,True,nanoparticle,TEM_10nm_69b7d50f9605ebc57c7530d7.png,120.0,0.0,1.0,,False,,0.0,0.0,,0.0,0.0,0.0,0.0,0.0,0.0,0.0,0.0,0.1,0.0,0.0,0.0,0.0,0.0,0.0,0.0,0.0,0.0,0.0,0.0,0.0,,0.0,0.0,0.0,0.0,0.0,0.0,0.0,0.0,1
69b7d5109605ebc57c7530d9,247dcaea332da88f54d03fcd21090d5d071403c6,10.1021/acsanm.9b01416,LDC (RE = 20%),0.8,104.21,500.0,3.0,,,,,"RE-doped (RE = La, Pr, Nd, and Sm) ceria NPs were synthesized using the EDTA–citrate complexing method, which can produce highly pure and homogeneous nanopowders (Scheme 1). (12) We compared two RE concentrations: Ce0.9RE0.1O2 (RE = 10%) and Ce0.8RE0.2O2 (RE = 20%). Stoichiometric amounts of cation precursors, Ce(NO3)3·6H2O (Kanto Chem. 99.99%), La(NO3)3·6H2O (Alfa Aesar 99.9%), Pr(NO3)3·6H2O (Aldrich 99.9%), Nd(NO3)3·6H2O (Alfa Aesar 99.9%), and Sm(NO3)3·6H2O (Alfa Aesar 99.9%), were dissolved in distilled water, then a mixture of EDTA (Junsei Chem. 99.5%) and citric acid (Junsei Chem. 99.5%) was added to provide a chelating agent and fuel for combustion. The pH of solutions was adjusted in a range from 4 to 10 by adding ammonium hydroxide (NH4OH) solution",sol-gel,solid solution,,5.05,Fluorite,single,True,polyhedra,TEM_10nm_69b7d5109605ebc57c7530d9.png,120.0,0.0,1.0,,False,,0.0,0.0,,0.0,0.0,0.0,0.0,0.2,0.0,0.0,0.0,0.0,0.0,0.0,0.0,0.0,0.0,0.0,0.0,0.0,0.0,0.0,0.0,0.0,,0.0,0.0,0.0,0.0,0.0,0.0,0.0,0.0,1
69b7d5119605ebc57c7530db,451eb856e5d96207f5f7b009c207e434fe2306eb,10.1021/acsanm.9b01416,PDC (RE = 20%),0.8,100.03,500.0,3.0,,,,,"RE-doped (RE = La, Pr, Nd, and Sm) ceria NPs were synthesized using the EDTA–citrate complexing method, which can produce highly pure and homogeneous nanopowders (Scheme 1). (12) We compared two RE concentrations: Ce0.9RE0.1O2 (RE = 10%) and Ce0.8RE0.2O2 (RE = 20%). Stoichiometric amounts of cation precursors, Ce(NO3)3·6H2O (Kanto Chem. 99.99%), La(NO3)3·6H2O (Alfa Aesar 99.9%), Pr(NO3)3·6H2O (Aldrich 99.9%), Nd(NO3)3·6H2O (Alfa Aesar 99.9%), and Sm(NO3)3·6H2O (Alfa Aesar 99.9%), were dissolved in distilled water, then a mixture of EDTA (Junsei Chem. 99.5%) and citric acid (Junsei Chem. 99.5%) was added to provide a chelating agent and fuel for combustion. The pH of solutions was adjusted in a range from 4 to 10 by adding ammonium hydroxide (NH4OH) solution",sol-gel,solid solution,,5.7,Fluorite,single,True,spherical,TEM_10nm_69b7d5119605ebc57c7530db.png,120.0,0.0,1.0,,False,,0.0,0.0,,0.0,0.2,0.0,0.0,0.0,0.0,0.0,0.0,0.0,0.0,0.0,0.0,0.0,0.0,0.0,0.0,0.0,0.0,0.0,0.0,0.0,,0.0,0.0,0.0,0.0,0.0,0.0,0.0,0.0,1
69b7d5119605ebc57c7530dd,73d2c8274d2020e9063506625f239e7ce6b740cf,10.1021/acsanm.9b01416,NDC (RE = 20%),0.8,97.08,500.0,3.0,,,,,"RE-doped (RE = La, Pr, Nd, and Sm) ceria NPs were synthesized using the EDTA–citrate complexing method, which can produce highly pure and homogeneous nanopowders (Scheme 1). (12) We compared two RE concentrations: Ce0.9RE0.1O2 (RE = 10%) and Ce0.8RE0.2O2 (RE = 20%). Stoichiometric amounts of cation precursors, Ce(NO3)3·6H2O (Kanto Chem. 99.99%), La(NO3)3·6H2O (Alfa Aesar 99.9%), Pr(NO3)3·6H2O (Aldrich 99.9%), Nd(NO3)3·6H2O (Alfa Aesar 99.9%), and Sm(NO3)3·6H2O (Alfa Aesar 99.9%), were dissolved in distilled water, then a mixture of EDTA (Junsei Chem. 99.5%) and citric acid (Junsei Chem. 99.5%) was added to provide a chelating agent and fuel for combustion. The pH of solutions was adjusted in a range from 4 to 10 by adding ammonium hydroxide (NH4OH) solution",sol-gel,solid solution,,6.0,Fluorite,single,True,polyhedra,TEM_10nm_69b7d5119605ebc57c7530dd.png,120.0,0.0,1.0,,False,,0.0,0.0,,0.0,0.0,0.0,0.0,0.0,0.0,0.0,0.0,0.0,0.0,0.2,0.0,0.0,0.0,0.0,0.0,0.0,0.0,0.0,0.0,0.0,,0.0,0.0,0.0,0.0,0.0,0.0,0.0,0.0,1
69b7d5129605ebc57c7530df,4df8eba8966f30dae4d72d4446cb095345f6f176,10.1021/acsanm.9b01416,SDC (RE = 20%),0.8,90.74,500.0,3.0,,,,,"RE-doped (RE = La, Pr, Nd, and Sm) ceria NPs were synthesized using the EDTA–citrate complexing method, which can produce highly pure and homogeneous nanopowders (Scheme 1). (12) We compared two RE concentrations: Ce0.9RE0.1O2 (RE = 10%) and Ce0.8RE0.2O2 (RE = 20%). Stoichiometric amounts of cation precursors, Ce(NO3)3·6H2O (Kanto Chem. 99.99%), La(NO3)3·6H2O (Alfa Aesar 99.9%), Pr(NO3)3·6H2O (Aldrich 99.9%), Nd(NO3)3·6H2O (Alfa Aesar 99.9%), and Sm(NO3)3·6H2O (Alfa Aesar 99.9%), were dissolved in distilled water, then a mixture of EDTA (Junsei Chem. 99.5%) and citric acid (Junsei Chem. 99.5%) was added to provide a chelating agent and fuel for combustion. The pH of solutions was adjusted in a range from 4 to 10 by adding ammonium hydroxide (NH4OH) solution",sol-gel,solid solution,,6.18,Fluorite,single,True,polyhedra,TEM_10nm_69b7d5129605ebc57c7530df.png,120.0,0.0,1.0,,False,,0.0,0.0,,0.0,0.0,0.0,0.0,0.0,0.0,0.0,0.0,0.2,0.0,0.0,0.0,0.0,0.0,0.0,0.0,0.0,0.0,0.0,0.0,0.0,,0.0,0.0,0.0,0.0,0.0,0.0,0.0,0.0,1
69b7d5139605ebc57c7530e1,e7a66128c911c7dc2e74d19e6d096df8a641bb28,10.1021/jp068531i,CH,0.8,78.0,500.0,5.0,,,,,The CexHf1 - xO2 (CH; 8:2 mole ratio based on oxides) and CexZr1 - xO2 (CZ; 1:1 mole ratio based on oxides) samples were prepared by adopting a coprecipitation method. The obtained impurity-free precipitates were dried at 393 K for 12 h and calcined at 773 K for 5 h in air atmosphere. The finished samples  were once again thermally treated at 1073 K for 5 h in air atmosphere to investigate their temperature stability.,coprecipitation,solid solution,,4.6,Fluorite,single,False,nanoparticle,,0.0,0.0,0.0,0.19 δ,False,5.34,0.0,0.0,,0.0,0.0,0.0,0.2,0.0,0.0,0.0,0.0,0.0,0.0,0.0,0.0,0.0,0.0,0.0,0.0,0.0,0.0,0.0,0.0,0.0,,0.0,0.0,0.0,0.0,0.0,0.0,0.0,0.0,1
69b7d5139605ebc57c7530e3,f5933e7280cded1e54f7de9686b42c4979f3893b,10.1021/jp068531i,CZ,0.5,78.0,500.0,5.0,,,,,The CexHf1 - xO2 (CH; 8:2 mole ratio based on oxides) and CexZr1 - xO2 (CZ; 1:1 mole ratio based on oxides) samples were prepared by adopting a coprecipitation method. The obtained impurity-free precipitates were dried at 393 K for 12 h and calcined at 773 K for 5 h in air atmosphere. The finished samples  were once again thermally treated at 1073 K for 5 h in air atmosphere to investigate their temperature stability.,coprecipitation,solid solution,,4.7,Ce0.75Zr0.25 & Ce0.6Zr0.4,multi,False,nanoparticle,,0.0,0.0,0.0,0.16 δ,False,5.35,0.5,0.0,,0.0,0.0,0.0,0.0,0.0,0.0,0.0,0.0,0.0,0.0,0.0,0.0,0.0,0.0,0.0,0.0,0.0,0.0,0.0,0.0,0.0,,0.0,0.0,0.0,0.0,0.0,0.0,0.0,0.0,0
69b7d5149605ebc57c7530e5,03a9c3b41b679c11368eb9dbf51fd9ca741325bb,10.1016/j.apcatb.2016.03.042,CZ,0.8,84.0,500.0,5.0,,,0.0,0.0,"In a typical experimental procedure the requisite quantities of respective metal precursors were dissolved in distilled water separately and mixed together under efficient stirring condition. Dilute aqueous NH3 was added as precipitating agent in drop wise manner to the above mentioned solution under vigorous stirring until it reached appropriate pH of ∼9. Afterwards, the solution was kept under stirring condition for 24 h at room temperature. The resultant precipitate was filtered off and washed several times with double distilled water, until it was free from the anionic impurities. The obtained precipitate was allowed to dry at 373 K for 12 h in electrical oven and the obtained cake was crushed in ceramic mortar in order to get fine powder. Finally, the resultant powder was calcined at 773 K for 5 h in air atmosphere at a heating of 5 K min−1 to obtain the final solid solution. For comparison purpose we have also prepared pure ceria by similar procedure.",precipitation,solid solution,,4.0,Fluorite,single,True,nanoparticle,TEM_10nm_69b7d5149605ebc57c7530e5.png,0.0,0.0,0.0,,False,5.35,0.2,0.0,,0.0,0.0,0.0,0.0,0.0,0.0,0.0,0.0,0.0,0.0,0.0,0.0,0.0,0.0,0.0,0.0,0.0,0.0,0.0,0.0,0.0,,0.0,0.0,0.0,0.0,0.0,0.0,0.0,0.0,1
69b7d5149605ebc57c7530e7,b341fb5ea112d0a0110592df5cca8f2e5e6d75a3,10.1016/j.apcatb.2016.03.042,CL,0.8,66.0,500.0,5.0,,,0.0,0.0,"In a typical experimental procedure the requisite quantities of respective metal precursors were dissolved in distilled water separately and mixed together under efficient stirring condition. Dilute aqueous NH3 was added as precipitating agent in drop wise manner to the above mentioned solution under vigorous stirring until it reached appropriate pH of ∼9. Afterwards, the solution was kept under stirring condition for 24 h at room temperature. The resultant precipitate was filtered off and washed several times with double distilled water, until it was free from the anionic impurities. The obtained precipitate was allowed to dry at 373 K for 12 h in electrical oven and the obtained cake was crushed in ceramic mortar in order to get fine powder. Finally, the resultant powder was calcined at 773 K for 5 h in air atmosphere at a heating of 5 K min−1 to obtain the final solid solution. For comparison purpose we have also prepared pure ceria by similar procedure.",precipitation,solid solution,,8.0,Fluorite,single,True,nanoparticle,TEM_5nm_69b7d5149605ebc57c7530e7.png,0.0,0.0,0.0,,False,5.488,0.0,0.0,,0.0,0.0,0.0,0.0,0.2,0.0,0.0,0.0,0.0,0.0,0.0,0.0,0.0,0.0,0.0,0.0,0.0,0.0,0.0,0.0,0.0,,0.0,0.0,0.0,0.0,0.0,0.0,0.0,0.0,1
69b7d5159605ebc57c7530e9,0f4b388bcbe3ce6075d9227e98050dbdb1ef2035,10.1016/j.apcatb.2016.03.042,CP,0.8,68.0,500.0,5.0,,,0.0,0.0,"In a typical experimental procedure the requisite quantities of respective metal precursors were dissolved in distilled water separately and mixed together under efficient stirring condition. Dilute aqueous NH3 was added as precipitating agent in drop wise manner to the above mentioned solution under vigorous stirring until it reached appropriate pH of ∼9. Afterwards, the solution was kept under stirring condition for 24 h at room temperature. The resultant precipitate was filtered off and washed several times with double distilled water, until it was free from the anionic impurities. The obtained precipitate was allowed to dry at 373 K for 12 h in electrical oven and the obtained cake was crushed in ceramic mortar in order to get fine powder. Finally, the resultant powder was calcined at 773 K for 5 h in air atmosphere at a heating of 5 K min−1 to obtain the final solid solution. For comparison purpose we have also prepared pure ceria by similar procedure.",precipitation,solid solution,,7.1,Fluorite,single,True,nanoparticle,TEM_5nm_69b7d5159605ebc57c7530e9.png,0.0,0.0,0.0,,False,5.431,0.0,0.0,,0.0,0.2,0.0,0.0,0.0,0.0,0.0,0.0,0.0,0.0,0.0,0.0,0.0,0.0,0.0,0.0,0.0,0.0,0.0,0.0,0.0,,0.0,0.0,0.0,0.0,0.0,0.0,0.0,0.0,1
69b7d5169605ebc57c7530eb,f33dc5bc64ab07309bcaf1036ff8164eca126031,10.1016/j.apcatb.2016.03.042,CH,0.8,78.0,500.0,5.0,,,0.0,0.0,"In a typical experimental procedure the requisite quantities of respective metal precursors were dissolved in distilled water separately and mixed together under efficient stirring condition. Dilute aqueous NH3 was added as precipitating agent in drop wise manner to the above mentioned solution under vigorous stirring until it reached appropriate pH of ∼9. Afterwards, the solution was kept under stirring condition for 24 h at room temperature. The resultant precipitate was filtered off and washed several times with double distilled water, until it was free from the anionic impurities. The obtained precipitate was allowed to dry at 373 K for 12 h in electrical oven and the obtained cake was crushed in ceramic mortar in order to get fine powder. Finally, the resultant powder was calcined at 773 K for 5 h in air atmosphere at a heating of 5 K min−1 to obtain the final solid solution. For comparison purpose we have also prepared pure ceria by similar procedure.",precipitation,solid solution,,4.6,Fluorite,single,True,nanoparticle,TEM_5nm_69b7d5169605ebc57c7530eb.png,0.0,0.0,0.0,,False,5.338,0.0,0.0,,0.0,0.0,0.0,0.2,0.0,0.0,0.0,0.0,0.0,0.0,0.0,0.0,0.0,0.0,0.0,0.0,0.0,0.0,0.0,0.0,0.0,,0.0,0.0,0.0,0.0,0.0,0.0,0.0,0.0,1
69b7d5169605ebc57c7530ed,6bf3236a8c931a4c495d5ccb13041732959905a1,10.1016/j.apcatb.2016.03.042,CF,0.9,68.0,500.0,5.0,,,0.0,0.0,"In a typical experimental procedure the requisite quantities of respective metal precursors were dissolved in distilled water separately and mixed together under efficient stirring condition. Dilute aqueous NH3 was added as precipitating agent in drop wise manner to the above mentioned solution under vigorous stirring until it reached appropriate pH of ∼9. Afterwards, the solution was kept under stirring condition for 24 h at room temperature. The resultant precipitate was filtered off and washed several times with double distilled water, until it was free from the anionic impurities. The obtained precipitate was allowed to dry at 373 K for 12 h in electrical oven and the obtained cake was crushed in ceramic mortar in order to get fine powder. Finally, the resultant powder was calcined at 773 K for 5 h in air atmosphere at a heating of 5 K min−1 to obtain the final solid solution. For comparison purpose we have also prepared pure ceria by similar procedure.",precipitation,solid solution,,6.7,Fluorite,single,True,nanoparticle,TEM_20nm_69b7d5169605ebc57c7530ed.png,0.0,0.0,0.0,,False,5.341,0.0,0.0,,0.0,0.0,0.0,0.0,0.0,0.0,0.1,0.0,0.0,0.0,0.0,0.0,0.0,0.0,0.0,0.0,0.0,0.0,0.0,0.0,0.0,,0.0,0.0,0.0,0.0,0.0,0.0,0.0,0.0,1
69b7d5179605ebc57c7530ef,5d86c4e75a39baaf249d0cea8ec6a6b22bccc89d,10.1016/j.apcatb.2016.03.042,CM,0.8,58.0,500.0,5.0,,,0.0,0.0,"In a typical experimental procedure the requisite quantities of respective metal precursors were dissolved in distilled water separately and mixed together under efficient stirring condition. Dilute aqueous NH3 was added as precipitating agent in drop wise manner to the above mentioned solution under vigorous stirring until it reached appropriate pH of ∼9. Afterwards, the solution was kept under stirring condition for 24 h at room temperature. The resultant precipitate was filtered off and washed several times with double distilled water, until it was free from the anionic impurities. The obtained precipitate was allowed to dry at 373 K for 12 h in electrical oven and the obtained cake was crushed in ceramic mortar in order to get fine powder. Finally, the resultant powder was calcined at 773 K for 5 h in air atmosphere at a heating of 5 K min−1 to obtain the final solid solution. For comparison purpose we have also prepared pure ceria by similar procedure.",precipitation,solid solution,,7.2,Fluorite,single,True,nanoparticle,TEM_100nm_69b7d5179605ebc57c7530ef.png,0.0,0.0,0.0,,False,5.353,0.0,0.0,,0.0,0.0,0.0,0.0,0.0,0.2,0.0,0.0,0.0,0.0,0.0,0.0,0.0,0.0,0.0,0.0,0.0,0.0,0.0,0.0,0.0,,0.0,0.0,0.0,0.0,0.0,0.0,0.0,0.0,1
69b7d51c9605ebc57c7530fd,3995dec5f56140273c0a20e09e5e0c7f845fee9a,10.1002/aic.15548,Ce0.8Zr0.1Pr0.1-NP,0.8,7.0,550.0,4.0,,0.01,0.0,0.0,"In a typical hydrothermal synthesis, the Ce-Zr-Pr mixed oxide (denoted as “Ce0.8Zr0.1Pr0.1O2-NP,” where NP stands for nanoparticles and the subscripts 0.8, 0.1, or 0.1 indicates the atomic values of Ce, Zr, and Pr, respectively) is derived from a mixture of 8 mmol of Ce(NO3)3·6H2O, 1 mmol of ZrO(NO3)3·xH2O and 1 mmol of Pr(NO3)3·6H2O (Sigma-Aldrich). The salt precursors were dissolved in 20 mL of deionized water. Meanwhile, 60 mL of 8 M sodium hydroxide (Sigma-Aldrich) solution was prepared in a separate container. The nitrate salt solution was then transferred dropwise into the basic solution, forming violetish white precipitates. The slurry was stirred for 1 h. at room temperature. The mixture was then transferred into a 200-mL autoclave heated at 180°C for 24 h. The precipitate was separated from the solution in a centrifuge, then washed with 100 mL of ethanol and 100 mL of deionized water with an additional centrifugation after each lavation, then dried overnight at 70°C. Finally, the clean precipitate was calcined at 550°C for 4 h.",hydrothermal,solid solution,,66.0,Fluorite,single,True,cubic,SEM_100nm_69b7d51c9605ebc57c7530fd.png,0.0,0.0,0.0,,False,,0.1,0.0,,0.0,0.1,0.0,0.0,0.0,0.0,0.0,0.0,0.0,0.0,0.0,0.0,0.0,0.0,0.0,0.0,0.0,0.0,0.0,0.0,0.0,,0.0,0.0,0.0,0.0,0.0,0.0,0.0,0.0,1
