Repository: Iwanap1/co_oxidation

# Training an Extrapolatable Model for CO Oxidation Light-Off Prediction over Cerium-Based Catalysts
Extrapolatable NNs for CO Oxidation light-off prediction



The exact architecture can be dictated by the provided model configs. In the most physically-informed scenario, the archictecture includes latent states for both the H<sub>2</sub>-TPR and dynamic oxygen storage capacity (OSC), which are trained both on those experimental measurements and the conversion itself. The weight-hourly space velocity is not included in the features for the conversion net, rather is used to calculate conversion using the solution for a simple first-order kinetic model in a PFR.

File: data_analysis/base_multiphase/data/all_materials.csv (part 7 of 17)
_id,fingerprint,doi,name,Ce,Sbet,calcination_temp,calcination_time,Dpore,Vtotal,calcination_flowing_gas,calcination_reactive_gas,synthesis_para,synthesis,description,particle_size_nm,crystallite_size_nm,phase_types,phase_flag,microscopy,morphology,image_path,pretreatment_temp,pretreatment_o2_vol%,pretreatment_time_h,osc,hierarchical,lattice_parameter_A,Zr,Cu,Ea_apparent,Ni,Pr,Sn,Hf,La,Mn,Fe,Co,Sm,Zn,Nd,Pm,Ag,Ru,Eu,Tb,Gd,Bi,Cr,Y,Ti,deposit,Sr,Sc,Yb,Nb,Al,Ga,Ho,Lu,single_phase_binary
69b7d51c9605ebc57c7530ff,b83b8a1a6e35b0c48efc10cf151aefc92473399f,10.1002/aic.15548,Ce0.9Zr0.1-NP,0.9,2.0,550.0,4.0,,0.01,0.0,0.0,"In a typical hydrothermal synthesis, the Ce-Zr-Pr mixed oxide (denoted as “Ce0.8Zr0.1Pr0.1O2-NP,” where NP stands for nanoparticles and the subscripts 0.8, 0.1, or 0.1 indicates the atomic values of Ce, Zr, and Pr, respectively) is derived from a mixture of 8 mmol of Ce(NO3)3·6H2O, 1 mmol of ZrO(NO3)3·xH2O and 1 mmol of Pr(NO3)3·6H2O (Sigma-Aldrich). The salt precursors were dissolved in 20 mL of deionized water. Meanwhile, 60 mL of 8 M sodium hydroxide (Sigma-Aldrich) solution was prepared in a separate container. The nitrate salt solution was then transferred dropwise into the basic solution, forming violetish white precipitates. The slurry was stirred for 1 h. at room temperature. The mixture was then transferred into a 200-mL autoclave heated at 180°C for 24 h. The precipitate was separated from the solution in a centrifuge, then washed with 100 mL of ethanol and 100 mL of deionized water with an additional centrifugation after each lavation, then dried overnight at 70°C. Finally, the clean precipitate was calcined at 550°C for 4 h.",hydrothermal,solid solution,,18.0,Fluorite,single,True,nanoparticle,SEM_100nm_69b7d51c9605ebc57c7530ff.png,0.0,0.0,0.0,,False,,0.1,0.0,,0.0,0.0,0.0,0.0,0.0,0.0,0.0,0.0,0.0,0.0,0.0,0.0,0.0,0.0,0.0,0.0,0.0,0.0,0.0,0.0,0.0,,0.0,0.0,0.0,0.0,0.0,0.0,0.0,0.0,1
69b7d51d9605ebc57c753101,8345cefcbe66459658debac8202bdfa94cd4e5cb,10.1002/aic.15548,Ce0.9Pr0.1-NP,0.9,9.0,550.0,4.0,,0.03,0.0,0.0,"In a typical hydrothermal synthesis, the Ce-Zr-Pr mixed oxide (denoted as “Ce0.8Zr0.1Pr0.1O2-NP,” where NP stands for nanoparticles and the subscripts 0.8, 0.1, or 0.1 indicates the atomic values of Ce, Zr, and Pr, respectively) is derived from a mixture of 8 mmol of Ce(NO3)3·6H2O, 1 mmol of ZrO(NO3)3·xH2O and 1 mmol of Pr(NO3)3·6H2O (Sigma-Aldrich). The salt precursors were dissolved in 20 mL of deionized water. Meanwhile, 60 mL of 8 M sodium hydroxide (Sigma-Aldrich) solution was prepared in a separate container. The nitrate salt solution was then transferred dropwise into the basic solution, forming violetish white precipitates. The slurry was stirred for 1 h. at room temperature. The mixture was then transferred into a 200-mL autoclave heated at 180°C for 24 h. The precipitate was separated from the solution in a centrifuge, then washed with 100 mL of ethanol and 100 mL of deionized water with an additional centrifugation after each lavation, then dried overnight at 70°C. Finally, the clean precipitate was calcined at 550°C for 4 h.",hydrothermal,solid solution,,80.0,Fluorite,single,True,cubic,SEM_200nm_69b7d51d9605ebc57c753101.png,0.0,0.0,0.0,,False,,0.0,0.0,,0.0,0.1,0.0,0.0,0.0,0.0,0.0,0.0,0.0,0.0,0.0,0.0,0.0,0.0,0.0,0.0,0.0,0.0,0.0,0.0,0.0,,0.0,0.0,0.0,0.0,0.0,0.0,0.0,0.0,1
69b7d51e9605ebc57c753103,4912529b9481c79024fbc480aac3fc85c7ad26b9,10.1002/aic.15548,CeO2-NP,1.0,6.0,550.0,4.0,,0.02,0.0,0.0,"In a typical hydrothermal synthesis, the Ce-Zr-Pr mixed oxide (denoted as “Ce0.8Zr0.1Pr0.1O2-NP,” where NP stands for nanoparticles and the subscripts 0.8, 0.1, or 0.1 indicates the atomic values of Ce, Zr, and Pr, respectively) is derived from a mixture of 8 mmol of Ce(NO3)3·6H2O, 1 mmol of ZrO(NO3)3·xH2O and 1 mmol of Pr(NO3)3·6H2O (Sigma-Aldrich). The salt precursors were dissolved in 20 mL of deionized water. Meanwhile, 60 mL of 8 M sodium hydroxide (Sigma-Aldrich) solution was prepared in a separate container. The nitrate salt solution was then transferred dropwise into the basic solution, forming violetish white precipitates. The slurry was stirred for 1 h. at room temperature. The mixture was then transferred into a 200-mL autoclave heated at 180°C for 24 h. The precipitate was separated from the solution in a centrifuge, then washed with 100 mL of ethanol and 100 mL of deionized water with an additional centrifugation after each lavation, then dried overnight at 70°C. Finally, the clean precipitate was calcined at 550°C for 4 h.",hydrothermal,solid solution,,71.0,Fluorite,single,True,cubic,SEM_300nm_69b7d51e9605ebc57c753103.png,0.0,0.0,0.0,,False,,0.0,0.0,,0.0,0.0,0.0,0.0,0.0,0.0,0.0,0.0,0.0,0.0,0.0,0.0,0.0,0.0,0.0,0.0,0.0,0.0,0.0,0.0,0.0,,0.0,0.0,0.0,0.0,0.0,0.0,0.0,0.0,1
69b7d51e9605ebc57c753105,5d87f88cd0051a188b5aece1708b0b0e11c638e4,10.1002/aic.15548,Ce0.8Zr0.1Pr0.1-SCS,0.8,38.0,550.0,4.0,,0.06,0.0,0.0,"For comparison purposes, the ternary counterpart (denoted as “Ce0.8Zr0.1Pr0.1O2-SCS”) was prepared by the solution combustion synthesis: 3.2 mmol of Ce(NO3)3·6H2O, 0.4 mmol of ZrO(NO3)3·xH2O and 0.4 mmol of Pr(NO3)3·6H2O (Sigma-Aldrich) were dissolved in 60 mL of deionized water. Into the salt solution was added 10 mmol of CO(NH2)2 (Sigma-Aldrich) as fuel. Next, the pale green transparent solution was transferred into a crucible and then heated at 650°C for 20 min. to undergo the combustion process.",pyrolysis,solid solution,,13.0,Fluorite,single,True,sponge,SEM_100nm_69b7d51e9605ebc57c753105.png,0.0,0.0,0.0,,False,,0.1,0.0,,0.0,0.1,0.0,0.0,0.0,0.0,0.0,0.0,0.0,0.0,0.0,0.0,0.0,0.0,0.0,0.0,0.0,0.0,0.0,0.0,0.0,,0.0,0.0,0.0,0.0,0.0,0.0,0.0,0.0,1
69b7d51f9605ebc57c753107,c5106efa9b549fc729aa8fd29b054af5692fdc71,10.1002/aic.15548,Ce0.9Zr0.1-SCS,0.9,20.0,550.0,4.0,,0.03,0.0,0.0,"For comparison purposes, the ternary counterpart (denoted as “Ce0.8Zr0.1Pr0.1O2-SCS”) was prepared by the solution combustion synthesis: 3.2 mmol of Ce(NO3)3·6H2O, 0.4 mmol of ZrO(NO3)3·xH2O and 0.4 mmol of Pr(NO3)3·6H2O (Sigma-Aldrich) were dissolved in 60 mL of deionized water. Into the salt solution was added 10 mmol of CO(NH2)2 (Sigma-Aldrich) as fuel. Next, the pale green transparent solution was transferred into a crucible and then heated at 650°C for 20 min. to undergo the combustion process.",pyrolysis,solid solution,,28.0,Fluorite,single,True,sponge,SEM_200nm_69b7d51f9605ebc57c753107.png,0.0,0.0,0.0,,False,,0.1,0.0,,0.0,0.0,0.0,0.0,0.0,0.0,0.0,0.0,0.0,0.0,0.0,0.0,0.0,0.0,0.0,0.0,0.0,0.0,0.0,0.0,0.0,,0.0,0.0,0.0,0.0,0.0,0.0,0.0,0.0,1
69b7d5209605ebc57c753109,9267109e52ab18be6fda7c1119a1366bacdbccca,10.1002/aic.15548,Ce0.9Pr0.1-SCS,0.9,33.0,550.0,4.0,,0.04,0.0,0.0,"For comparison purposes, the ternary counterpart (denoted as “Ce0.8Zr0.1Pr0.1O2-SCS”) was prepared by the solution combustion synthesis: 3.2 mmol of Ce(NO3)3·6H2O, 0.4 mmol of ZrO(NO3)3·xH2O and 0.4 mmol of Pr(NO3)3·6H2O (Sigma-Aldrich) were dissolved in 60 mL of deionized water. Into the salt solution was added 10 mmol of CO(NH2)2 (Sigma-Aldrich) as fuel. Next, the pale green transparent solution was transferred into a crucible and then heated at 650°C for 20 min. to undergo the combustion process.",pyrolysis,solid solution,,35.0,Fluorite,single,True,sponge,SEM_100nm_69b7d5209605ebc57c753109.png,0.0,0.0,0.0,,False,,0.0,0.0,,0.0,0.1,0.0,0.0,0.0,0.0,0.0,0.0,0.0,0.0,0.0,0.0,0.0,0.0,0.0,0.0,0.0,0.0,0.0,0.0,0.0,,0.0,0.0,0.0,0.0,0.0,0.0,0.0,0.0,1
69b7d5209605ebc57c75310b,fb0fbd1025fa67d220e1b40e188e82f9b66832b8,10.1007/s12572-013-0100-8,CL 773,0.8,66.0,500.0,5.0,,,0.0,0.0,"The investigated Ce x Zr1−x O2 (CZ, 50:50 mol%), Ce x Hf1−x O2 (CH, 80:20 mol%), Ce x La1−x O2−δ (CL, 80:20 mol%), Ce x Pr1−x O2−δ (CP, 80:20 mol%), and Ce x Tb1−x O2−δ (CT, 80:20 mol%) solid solutions were prepared by a modified coprecipitation method by employing Aldrich, AR grade cerium(III) nitrate, zirconium(IV) nitrate, hafnium(IV) chloride, lanthanum(III) nitrate, praseodymium(III) nitrate, and terbium(III) nitrate as the precursors, respectively. The desired amounts of precursors were dissolved separately in double-distilled water under mild stirring conditions and mixed together. Upon complete mixing, an excess amount of dilute aqueous ammonium hydroxide solution was added slowly with vigorous stirring until the precipitation was complete (pH = ∼8.5). The obtained precipitates were washed, filtered and dried in an electric oven at 393 K for 12 h. After grinding the dried product, it was calcined at 773 K for 5 h at a heating rate of 5 K min−1 in air atmosphere to obtain the final oxide material. To understand the thermal behaviour, the obtained samples were again treated at 1073 K for 5 h. After cooling, the solid residues were ground using a ceramic mortar and pestle until the fine powders were obtained, and stored in dry atmosphere. A pure ceria (C) sample was also prepared under identical conditions for the comparison purpose.",coprecipitation,solid solution,,8.3,Fluorite,single,True,nanoparticle,TEM_10nm_69b7d5209605ebc57c75310b.png,500.0,10.2,1.0,225 umol O2 g-1,False,5.48,0.0,0.0,,0.0,0.0,0.0,0.0,0.2,0.0,0.0,0.0,0.0,0.0,0.0,0.0,0.0,0.0,0.0,0.0,0.0,0.0,0.0,0.0,0.0,,0.0,0.0,0.0,0.0,0.0,0.0,0.0,0.0,1
69b7d5219605ebc57c75310d,adeb38a6b23334fbf925c561a7f45d7efbfabfb8,10.1007/s12572-013-0100-8,CP 773,0.8,72.0,500.0,5.0,,,0.0,0.0,"The investigated Ce x Zr1−x O2 (CZ, 50:50 mol%), Ce x Hf1−x O2 (CH, 80:20 mol%), Ce x La1−x O2−δ (CL, 80:20 mol%), Ce x Pr1−x O2−δ (CP, 80:20 mol%), and Ce x Tb1−x O2−δ (CT, 80:20 mol%) solid solutions were prepared by a modified coprecipitation method by employing Aldrich, AR grade cerium(III) nitrate, zirconium(IV) nitrate, hafnium(IV) chloride, lanthanum(III) nitrate, praseodymium(III) nitrate, and terbium(III) nitrate as the precursors, respectively. The desired amounts of precursors were dissolved separately in double-distilled water under mild stirring conditions and mixed together. Upon complete mixing, an excess amount of dilute aqueous ammonium hydroxide solution was added slowly with vigorous stirring until the precipitation was complete (pH = ∼8.5). The obtained precipitates were washed, filtered and dried in an electric oven at 393 K for 12 h. After grinding the dried product, it was calcined at 773 K for 5 h at a heating rate of 5 K min−1 in air atmosphere to obtain the final oxide material. To understand the thermal behaviour, the obtained samples were again treated at 1073 K for 5 h. After cooling, the solid residues were ground using a ceramic mortar and pestle until the fine powders were obtained, and stored in dry atmosphere. A pure ceria (C) sample was also prepared under identical conditions for the comparison purpose.",coprecipitation,solid solution,,7.1,Fluorite,single,True,nanoparticle,TEM_5nm_69b7d5219605ebc57c75310d.png,500.0,10.2,1.0,210 umol O2 g-1,False,5.43,0.0,0.0,,0.0,0.2,0.0,0.0,0.0,0.0,0.0,0.0,0.0,0.0,0.0,0.0,0.0,0.0,0.0,0.0,0.0,0.0,0.0,0.0,0.0,,0.0,0.0,0.0,0.0,0.0,0.0,0.0,0.0,1
69b7d5229605ebc57c75310f,41ba6fedf9ea8f9b6df303d0151ddd1baa9c2c67,10.1007/s12572-013-0100-8,CT 773,0.8,85.0,500.0,5.0,,,0.0,0.0,"The investigated Ce x Zr1−x O2 (CZ, 50:50 mol%), Ce x Hf1−x O2 (CH, 80:20 mol%), Ce x La1−x O2−δ (CL, 80:20 mol%), Ce x Pr1−x O2−δ (CP, 80:20 mol%), and Ce x Tb1−x O2−δ (CT, 80:20 mol%) solid solutions were prepared by a modified coprecipitation method by employing Aldrich, AR grade cerium(III) nitrate, zirconium(IV) nitrate, hafnium(IV) chloride, lanthanum(III) nitrate, praseodymium(III) nitrate, and terbium(III) nitrate as the precursors, respectively. The desired amounts of precursors were dissolved separately in double-distilled water under mild stirring conditions and mixed together. Upon complete mixing, an excess amount of dilute aqueous ammonium hydroxide solution was added slowly with vigorous stirring until the precipitation was complete (pH = ∼8.5). The obtained precipitates were washed, filtered and dried in an electric oven at 393 K for 12 h. After grinding the dried product, it was calcined at 773 K for 5 h at a heating rate of 5 K min−1 in air atmosphere to obtain the final oxide material. To understand the thermal behaviour, the obtained samples were again treated at 1073 K for 5 h. After cooling, the solid residues were ground using a ceramic mortar and pestle until the fine powders were obtained, and stored in dry atmosphere. A pure ceria (C) sample was also prepared under identical conditions for the comparison purpose.",coprecipitation,solid solution,,5.5,Fluorite,single,True,nanoparticle,TEM_5nm_69b7d5229605ebc57c75310f.png,500.0,10.2,1.0,217 umol O2 g-1,False,5.4,0.0,0.0,,0.0,0.0,0.0,0.0,0.0,0.0,0.0,0.0,0.0,0.0,0.0,0.0,0.0,0.0,0.0,0.2,0.0,0.0,0.0,0.0,0.0,,0.0,0.0,0.0,0.0,0.0,0.0,0.0,0.0,1
69b7d5229605ebc57c753111,dedf5095587df5e02fdf90f01dee79547ebe022e,10.1007/s12572-013-0100-8,CH 773,0.8,78.0,500.0,5.0,,,0.0,0.0,"The investigated Ce x Zr1−x O2 (CZ, 50:50 mol%), Ce x Hf1−x O2 (CH, 80:20 mol%), Ce x La1−x O2−δ (CL, 80:20 mol%), Ce x Pr1−x O2−δ (CP, 80:20 mol%), and Ce x Tb1−x O2−δ (CT, 80:20 mol%) solid solutions were prepared by a modified coprecipitation method by employing Aldrich, AR grade cerium(III) nitrate, zirconium(IV) nitrate, hafnium(IV) chloride, lanthanum(III) nitrate, praseodymium(III) nitrate, and terbium(III) nitrate as the precursors, respectively. The desired amounts of precursors were dissolved separately in double-distilled water under mild stirring conditions and mixed together. Upon complete mixing, an excess amount of dilute aqueous ammonium hydroxide solution was added slowly with vigorous stirring until the precipitation was complete (pH = ∼8.5). The obtained precipitates were washed, filtered and dried in an electric oven at 393 K for 12 h. After grinding the dried product, it was calcined at 773 K for 5 h at a heating rate of 5 K min−1 in air atmosphere to obtain the final oxide material. To understand the thermal behaviour, the obtained samples were again treated at 1073 K for 5 h. After cooling, the solid residues were ground using a ceramic mortar and pestle until the fine powders were obtained, and stored in dry atmosphere. A pure ceria (C) sample was also prepared under identical conditions for the comparison purpose.",coprecipitation,solid solution,,4.6,Fluorite,single,True,nanoparticle,TEM_10nm_69b7d5229605ebc57c753111.png,500.0,10.2,1.0,248 umol O2 g-1,False,5.33,0.0,0.0,,0.0,0.0,0.0,0.2,0.0,0.0,0.0,0.0,0.0,0.0,0.0,0.0,0.0,0.0,0.0,0.0,0.0,0.0,0.0,0.0,0.0,,0.0,0.0,0.0,0.0,0.0,0.0,0.0,0.0,1
69b7d5239605ebc57c753113,45dd7707409ec83a96313d04059ea012933496c8,10.1007/s12572-013-0100-8,CZ 773,0.5,84.0,500.0,5.0,,,0.0,0.0,"The investigated Ce x Zr1−x O2 (CZ, 50:50 mol%), Ce x Hf1−x O2 (CH, 80:20 mol%), Ce x La1−x O2−δ (CL, 80:20 mol%), Ce x Pr1−x O2−δ (CP, 80:20 mol%), and Ce x Tb1−x O2−δ (CT, 80:20 mol%) solid solutions were prepared by a modified coprecipitation method by employing Aldrich, AR grade cerium(III) nitrate, zirconium(IV) nitrate, hafnium(IV) chloride, lanthanum(III) nitrate, praseodymium(III) nitrate, and terbium(III) nitrate as the precursors, respectively. The desired amounts of precursors were dissolved separately in double-distilled water under mild stirring conditions and mixed together. Upon complete mixing, an excess amount of dilute aqueous ammonium hydroxide solution was added slowly with vigorous stirring until the precipitation was complete (pH = ∼8.5). The obtained precipitates were washed, filtered and dried in an electric oven at 393 K for 12 h. After grinding the dried product, it was calcined at 773 K for 5 h at a heating rate of 5 K min−1 in air atmosphere to obtain the final oxide material. To understand the thermal behaviour, the obtained samples were again treated at 1073 K for 5 h. After cooling, the solid residues were ground using a ceramic mortar and pestle until the fine powders were obtained, and stored in dry atmosphere. A pure ceria (C) sample was also prepared under identical conditions for the comparison purpose.",coprecipitation,solid solution,,4.7,Fluorite and amorphous ZrO2,multi,True,nanoparticle,TEM_5nm_69b7d5239605ebc57c753113.png,500.0,10.2,1.0,167 umol O2 g-1,False,5.33,0.5,0.0,,0.0,0.0,0.0,0.0,0.0,0.0,0.0,0.0,0.0,0.0,0.0,0.0,0.0,0.0,0.0,0.0,0.0,0.0,0.0,0.0,0.0,,0.0,0.0,0.0,0.0,0.0,0.0,0.0,0.0,0
69b7d5249605ebc57c753115,d7298a0333115afe15ce59a97ce385d552f0405b,10.1016/j.ceramint.2020.11.170,Gd0.05Bi0.15Ce0.8O2,0.8,23.0,500.0,1.0,,0.03,0.0,0.0,"Ce(NO3)3·6H2O, Bi(NO3)3·5H2O, Gd(NO3)3·6H2O and Cu(NO3)2·3H2O or ZrO(NO3)2·7H2O or Ni(NO3)2·6H2O or Co(NO3)2·6H2O or Mn(NO3)2·4H2O (Acros Organics) were used as initial salts. Appropriate amounts of salts were dissolved in concentrated nitric acid (68%) with the concentration of salts of 0.667 M. After the dissolution of salts, this mixture was added to distilled water, giving the concentration of 0.1 M and after stirring acetylacetone (Hacac) was added (Hacac/Σ(Ме) = 1). Then, the co-precipitation was carried out by the addition of 2.5 M KOH solution up to pH 11. Ultrasonic processing (35 kHz, 150 W) was used during all processes at 30 °C under stirring. The resulting precipitates were filtered, washed with a distilled water-ethanol solution (H2O/C2H5OH = 9 vol), dried at 150 °C for 12 h, and calcined in static air by heating at a rate of 4 °C/min from room temperature to 500 °C and kept for 1 h in a muffle furnace",coprecipitation,solid solution,,8.0,Fluorite,single,False,,,0.0,0.0,0.0,,False,5.419,0.0,0.0,,0.0,0.0,0.0,0.0,0.0,0.0,0.0,0.0,0.0,0.0,0.0,0.0,0.0,0.0,0.0,0.0,0.05,0.15,0.0,0.0,0.0,,0.0,0.0,0.0,0.0,0.0,0.0,0.0,0.0,1
69b7d5249605ebc57c753117,9f9b1d3d954bd08ce80b6282807a06d56269f503,10.1016/j.ceramint.2020.11.170,Gd0.05Bi0.15Cu0.05Ce0.75O2,0.75,60.0,500.0,1.0,,0.18,0.0,0.0,"Ce(NO3)3·6H2O, Bi(NO3)3·5H2O, Gd(NO3)3·6H2O and Cu(NO3)2·3H2O or ZrO(NO3)2·7H2O or Ni(NO3)2·6H2O or Co(NO3)2·6H2O or Mn(NO3)2·4H2O (Acros Organics) were used as initial salts. Appropriate amounts of salts were dissolved in concentrated nitric acid (68%) with the concentration of salts of 0.667 M. After the dissolution of salts, this mixture was added to distilled water, giving the concentration of 0.1 M and after stirring acetylacetone (Hacac) was added (Hacac/Σ(Ме) = 1). Then, the co-precipitation was carried out by the addition of 2.5 M KOH solution up to pH 11. Ultrasonic processing (35 kHz, 150 W) was used during all processes at 30 °C under stirring. The resulting precipitates were filtered, washed with a distilled water-ethanol solution (H2O/C2H5OH = 9 vol), dried at 150 °C for 12 h, and calcined in static air by heating at a rate of 4 °C/min from room temperature to 500 °C and kept for 1 h in a muffle furnace",coprecipitation,solid solution,,11.0,Fluorite,single,True,spherical,TEM_100nm_69b7d5249605ebc57c753117.png,0.0,0.0,0.0,,False,5.427,0.0,0.05,,0.0,0.0,0.0,0.0,0.0,0.0,0.0,0.0,0.0,0.0,0.0,0.0,0.0,0.0,0.0,0.0,0.05,0.15,0.0,0.0,0.0,,0.0,0.0,0.0,0.0,0.0,0.0,0.0,0.0,1
69b7d5259605ebc57c753119,4780ce3a93a5acba4310850bdb58f0cf52fba23b,10.1016/j.ceramint.2020.11.170,Gd0.05Bi0.15Zr0.05Ce0.75O2,0.75,69.0,500.0,1.0,,0.18,0.0,0.0,"Ce(NO3)3·6H2O, Bi(NO3)3·5H2O, Gd(NO3)3·6H2O and Cu(NO3)2·3H2O or ZrO(NO3)2·7H2O or Ni(NO3)2·6H2O or Co(NO3)2·6H2O or Mn(NO3)2·4H2O (Acros Organics) were used as initial salts. Appropriate amounts of salts were dissolved in concentrated nitric acid (68%) with the concentration of salts of 0.667 M. After the dissolution of salts, this mixture was added to distilled water, giving the concentration of 0.1 M and after stirring acetylacetone (Hacac) was added (Hacac/Σ(Ме) = 1). Then, the co-precipitation was carried out by the addition of 2.5 M KOH solution up to pH 11. Ultrasonic processing (35 kHz, 150 W) was used during all processes at 30 °C under stirring. The resulting precipitates were filtered, washed with a distilled water-ethanol solution (H2O/C2H5OH = 9 vol), dried at 150 °C for 12 h, and calcined in static air by heating at a rate of 4 °C/min from room temperature to 500 °C and kept for 1 h in a muffle furnace",coprecipitation,solid solution,,11.0,Fluorite,single,False,,,0.0,0.0,0.0,,False,5.415,0.05,0.0,,0.0,0.0,0.0,0.0,0.0,0.0,0.0,0.0,0.0,0.0,0.0,0.0,0.0,0.0,0.0,0.0,0.05,0.15,0.0,0.0,0.0,,0.0,0.0,0.0,0.0,0.0,0.0,0.0,0.0,1
69b7d5269605ebc57c75311b,f3219ea7e20aaf610e3c00a3def07a2d2798e6df,10.1016/j.ceramint.2020.11.170,Gd0.05Bi0.15Ni0.05Ce0.75O2,0.75,72.0,500.0,1.0,,0.2,0.0,0.0,"Ce(NO3)3·6H2O, Bi(NO3)3·5H2O, Gd(NO3)3·6H2O and Cu(NO3)2·3H2O or ZrO(NO3)2·7H2O or Ni(NO3)2·6H2O or Co(NO3)2·6H2O or Mn(NO3)2·4H2O (Acros Organics) were used as initial salts. Appropriate amounts of salts were dissolved in concentrated nitric acid (68%) with the concentration of salts of 0.667 M. After the dissolution of salts, this mixture was added to distilled water, giving the concentration of 0.1 M and after stirring acetylacetone (Hacac) was added (Hacac/Σ(Ме) = 1). Then, the co-precipitation was carried out by the addition of 2.5 M KOH solution up to pH 11. Ultrasonic processing (35 kHz, 150 W) was used during all processes at 30 °C under stirring. The resulting precipitates were filtered, washed with a distilled water-ethanol solution (H2O/C2H5OH = 9 vol), dried at 150 °C for 12 h, and calcined in static air by heating at a rate of 4 °C/min from room temperature to 500 °C and kept for 1 h in a muffle furnace",coprecipitation,solid solution,,10.0,Fluorite,single,False,,,0.0,0.0,0.0,,False,5.428,0.0,0.0,,0.05,0.0,0.0,0.0,0.0,0.0,0.0,0.0,0.0,0.0,0.0,0.0,0.0,0.0,0.0,0.0,0.05,0.15,0.0,0.0,0.0,,0.0,0.0,0.0,0.0,0.0,0.0,0.0,0.0,1
69b7d5269605ebc57c75311d,a45c3782b62718b07e6cb6e8f48a11ec9590dd3f,10.1016/j.ceramint.2020.11.170,Gd0.05Bi0.15Co0.05Ce0.75O2,0.75,62.0,500.0,1.0,,0.19,0.0,0.0,"Ce(NO3)3·6H2O, Bi(NO3)3·5H2O, Gd(NO3)3·6H2O and Cu(NO3)2·3H2O or ZrO(NO3)2·7H2O or Ni(NO3)2·6H2O or Co(NO3)2·6H2O or Mn(NO3)2·4H2O (Acros Organics) were used as initial salts. Appropriate amounts of salts were dissolved in concentrated nitric acid (68%) with the concentration of salts of 0.667 M. After the dissolution of salts, this mixture was added to distilled water, giving the concentration of 0.1 M and after stirring acetylacetone (Hacac) was added (Hacac/Σ(Ме) = 1). Then, the co-precipitation was carried out by the addition of 2.5 M KOH solution up to pH 11. Ultrasonic processing (35 kHz, 150 W) was used during all processes at 30 °C under stirring. The resulting precipitates were filtered, washed with a distilled water-ethanol solution (H2O/C2H5OH = 9 vol), dried at 150 °C for 12 h, and calcined in static air by heating at a rate of 4 °C/min from room temperature to 500 °C and kept for 1 h in a muffle furnace",coprecipitation,solid solution,,12.0,Fluorite,single,False,,,0.0,0.0,0.0,,False,5.428,0.0,0.0,,0.0,0.0,0.0,0.0,0.0,0.0,0.0,0.05,0.0,0.0,0.0,0.0,0.0,0.0,0.0,0.0,0.05,0.15,0.0,0.0,0.0,,0.0,0.0,0.0,0.0,0.0,0.0,0.0,0.0,1
69b7d5279605ebc57c75311f,283b1556c25181a2c492d822f6caa61401f1497e,10.1016/j.ceramint.2020.11.170,Gd0.05Bi0.15Mn0.05Ce0.75O2,0.75,95.0,500.0,1.0,,0.25,0.0,0.0,"Ce(NO3)3·6H2O, Bi(NO3)3·5H2O, Gd(NO3)3·6H2O and Cu(NO3)2·3H2O or ZrO(NO3)2·7H2O or Ni(NO3)2·6H2O or Co(NO3)2·6H2O or Mn(NO3)2·4H2O (Acros Organics) were used as initial salts. Appropriate amounts of salts were dissolved in concentrated nitric acid (68%) with the concentration of salts of 0.667 M. After the dissolution of salts, this mixture was added to distilled water, giving the concentration of 0.1 M and after stirring acetylacetone (Hacac) was added (Hacac/Σ(Ме) = 1). Then, the co-precipitation was carried out by the addition of 2.5 M KOH solution up to pH 11. Ultrasonic processing (35 kHz, 150 W) was used during all processes at 30 °C under stirring. The resulting precipitates were filtered, washed with a distilled water-ethanol solution (H2O/C2H5OH = 9 vol), dried at 150 °C for 12 h, and calcined in static air by heating at a rate of 4 °C/min from room temperature to 500 °C and kept for 1 h in a muffle furnace",coprecipitation,solid solution,,12.0,Fluorite,single,True,spherical,TEM_100nm_69b7d5279605ebc57c75311f.png,0.0,0.0,0.0,,False,5.422,0.0,0.0,,0.0,0.0,0.0,0.0,0.0,0.05,0.0,0.0,0.0,0.0,0.0,0.0,0.0,0.0,0.0,0.0,0.05,0.15,0.0,0.0,0.0,,0.0,0.0,0.0,0.0,0.0,0.0,0.0,0.0,1
69b7d5279605ebc57c753121,acbf502c3ac54c1ef5426325cb3d229574b40104,10.1016/j.ceramint.2020.11.170,Gd0.05Bi0.15Mn0.10Ce0.70O2,0.7,83.0,500.0,1.0,,0.19,0.0,0.0,"Ce(NO3)3·6H2O, Bi(NO3)3·5H2O, Gd(NO3)3·6H2O and Cu(NO3)2·3H2O or ZrO(NO3)2·7H2O or Ni(NO3)2·6H2O or Co(NO3)2·6H2O or Mn(NO3)2·4H2O (Acros Organics) were used as initial salts. Appropriate amounts of salts were dissolved in concentrated nitric acid (68%) with the concentration of salts of 0.667 M. After the dissolution of salts, this mixture was added to distilled water, giving the concentration of 0.1 M and after stirring acetylacetone (Hacac) was added (Hacac/Σ(Ме) = 1). Then, the co-precipitation was carried out by the addition of 2.5 M KOH solution up to pH 11. Ultrasonic processing (35 kHz, 150 W) was used during all processes at 30 °C under stirring. The resulting precipitates were filtered, washed with a distilled water-ethanol solution (H2O/C2H5OH = 9 vol), dried at 150 °C for 12 h, and calcined in static air by heating at a rate of 4 °C/min from room temperature to 500 °C and kept for 1 h in a muffle furnace",coprecipitation,solid solution,,8.0,Fluorite,single,False,spherical,,0.0,0.0,0.0,,False,5.4222,0.0,0.0,,0.0,0.0,0.0,0.0,0.0,0.1,0.0,0.0,0.0,0.0,0.0,0.0,0.0,0.0,0.0,0.0,0.05,0.15,0.0,0.0,0.0,,0.0,0.0,0.0,0.0,0.0,0.0,0.0,0.0,1
69b7d5289605ebc57c753123,c9f311860691fde37bbcba9644aef8ceae3d5525,10.1016/j.ceramint.2020.11.170,Gd0.05Bi0.15Mn0.15Ce0.70O2,0.65,75.0,500.0,1.0,,0.21,0.0,0.0,"Ce(NO3)3·6H2O, Bi(NO3)3·5H2O, Gd(NO3)3·6H2O and Cu(NO3)2·3H2O or ZrO(NO3)2·7H2O or Ni(NO3)2·6H2O or Co(NO3)2·6H2O or Mn(NO3)2·4H2O (Acros Organics) were used as initial salts. Appropriate amounts of salts were dissolved in concentrated nitric acid (68%) with the concentration of salts of 0.667 M. After the dissolution of salts, this mixture was added to distilled water, giving the concentration of 0.1 M and after stirring acetylacetone (Hacac) was added (Hacac/Σ(Ме) = 1). Then, the co-precipitation was carried out by the addition of 2.5 M KOH solution up to pH 11. Ultrasonic processing (35 kHz, 150 W) was used during all processes at 30 °C under stirring. The resulting precipitates were filtered, washed with a distilled water-ethanol solution (H2O/C2H5OH = 9 vol), dried at 150 °C for 12 h, and calcined in static air by heating at a rate of 4 °C/min from room temperature to 500 °C and kept for 1 h in a muffle furnace",coprecipitation,solid solution,,7.0,Fluorite,single,False,spherical,,0.0,0.0,0.0,,False,5.4205,0.0,0.0,,0.0,0.0,0.0,0.0,0.0,0.15,0.0,0.0,0.0,0.0,0.0,0.0,0.0,0.0,0.0,0.0,0.05,0.15,0.0,0.0,0.0,,0.0,0.0,0.0,0.0,0.0,0.0,0.0,0.0,1
69b7d5299605ebc57c753125,858825cf6c12e081778d77704a9c5cfedc759a28,10.1016/j.ceramint.2020.11.170,Gd0.05Bi0.15Mn0.20Ce0.70O2,0.6,133.0,500.0,1.0,,0.19,0.0,0.0,"Ce(NO3)3·6H2O, Bi(NO3)3·5H2O, Gd(NO3)3·6H2O and Cu(NO3)2·3H2O or ZrO(NO3)2·7H2O or Ni(NO3)2·6H2O or Co(NO3)2·6H2O or Mn(NO3)2·4H2O (Acros Organics) were used as initial salts. Appropriate amounts of salts were dissolved in concentrated nitric acid (68%) with the concentration of salts of 0.667 M. After the dissolution of salts, this mixture was added to distilled water, giving the concentration of 0.1 M and after stirring acetylacetone (Hacac) was added (Hacac/Σ(Ме) = 1). Then, the co-precipitation was carried out by the addition of 2.5 M KOH solution up to pH 11. Ultrasonic processing (35 kHz, 150 W) was used during all processes at 30 °C under stirring. The resulting precipitates were filtered, washed with a distilled water-ethanol solution (H2O/C2H5OH = 9 vol), dried at 150 °C for 12 h, and calcined in static air by heating at a rate of 4 °C/min from room temperature to 500 °C and kept for 1 h in a muffle furnace",coprecipitation,solid solution,,4.0,Fluorite,single,True,spherical,TEM_100nm_69b7d5299605ebc57c753125.png,0.0,0.0,0.0,,False,5.416,0.0,0.0,,0.0,0.0,0.0,0.0,0.0,0.2,0.0,0.0,0.0,0.0,0.0,0.0,0.0,0.0,0.0,0.0,0.05,0.15,0.0,0.0,0.0,,0.0,0.0,0.0,0.0,0.0,0.0,0.0,0.0,1
69b7d5299605ebc57c753127,2a6378be2cbd2dbf1f013d052330174c30f89d17,10.1016/j.ceramint.2020.11.170,Gd0.05Bi0.15Mn0.25Ce0.70O2,0.55,96.0,500.0,1.0,,0.2,0.0,0.0,"Ce(NO3)3·6H2O, Bi(NO3)3·5H2O, Gd(NO3)3·6H2O and Cu(NO3)2·3H2O or ZrO(NO3)2·7H2O or Ni(NO3)2·6H2O or Co(NO3)2·6H2O or Mn(NO3)2·4H2O (Acros Organics) were used as initial salts. Appropriate amounts of salts were dissolved in concentrated nitric acid (68%) with the concentration of salts of 0.667 M. After the dissolution of salts, this mixture was added to distilled water, giving the concentration of 0.1 M and after stirring acetylacetone (Hacac) was added (Hacac/Σ(Ме) = 1). Then, the co-precipitation was carried out by the addition of 2.5 M KOH solution up to pH 11. Ultrasonic processing (35 kHz, 150 W) was used during all processes at 30 °C under stirring. The resulting precipitates were filtered, washed with a distilled water-ethanol solution (H2O/C2H5OH = 9 vol), dried at 150 °C for 12 h, and calcined in static air by heating at a rate of 4 °C/min from room temperature to 500 °C and kept for 1 h in a muffle furnace",coprecipitation,solid solution,,6.0,Fluorite & birnessite,multi,False,,,0.0,0.0,0.0,,False,5.4197,0.0,0.0,,0.0,0.0,0.0,0.0,0.0,0.25,0.0,0.0,0.0,0.0,0.0,0.0,0.0,0.0,0.0,0.0,0.05,0.15,0.0,0.0,0.0,,0.0,0.0,0.0,0.0,0.0,0.0,0.0,0.0,0
69b7d52a9605ebc57c753129,db7764ba860aa4586e58d4824798b1d6a240ca78,10.1016/j.ceramint.2020.11.170,Gd0.05Bi0.15Mn0.30Ce0.70O2,0.5,73.0,500.0,1.0,,0.26,0.0,0.0,"Ce(NO3)3·6H2O, Bi(NO3)3·5H2O, Gd(NO3)3·6H2O and Cu(NO3)2·3H2O or ZrO(NO3)2·7H2O or Ni(NO3)2·6H2O or Co(NO3)2·6H2O or Mn(NO3)2·4H2O (Acros Organics) were used as initial salts. Appropriate amounts of salts were dissolved in concentrated nitric acid (68%) with the concentration of salts of 0.667 M. After the dissolution of salts, this mixture was added to distilled water, giving the concentration of 0.1 M and after stirring acetylacetone (Hacac) was added (Hacac/Σ(Ме) = 1). Then, the co-precipitation was carried out by the addition of 2.5 M KOH solution up to pH 11. Ultrasonic processing (35 kHz, 150 W) was used during all processes at 30 °C under stirring. The resulting precipitates were filtered, washed with a distilled water-ethanol solution (H2O/C2H5OH = 9 vol), dried at 150 °C for 12 h, and calcined in static air by heating at a rate of 4 °C/min from room temperature to 500 °C and kept for 1 h in a muffle furnace",coprecipitation,solid solution,,7.0,Fluorite & birnessite,multi,False,,,0.0,0.0,0.0,,False,5.4197,0.0,0.0,,0.0,0.0,0.0,0.0,0.0,0.3,0.0,0.0,0.0,0.0,0.0,0.0,0.0,0.0,0.0,0.0,0.05,0.15,0.0,0.0,0.0,,0.0,0.0,0.0,0.0,0.0,0.0,0.0,0.0,0
69b7d52b9605ebc57c75312b,066f17d80d6f88a30019f943f797773bca6570ac,10.1007/s13204-017-0625-4,Bi0.2Ce0.8O2,0.8,32.0,500.0,1.0,3.5,,0.0,0.0,"Nitrates of cerium, bismuth, and gadolinium were used as the metal precursors. Appropriate amounts of salts were dissolved in concentrated nitric acid (total concentration of 0.667 M). After the dissolution, this mixture was added to distilled water (total concentration of 0.1 M); in one experiment after dissolution, acetylacetone was added. Then, the co-precipitation was carried out by the addition of aqueous ammonia up to pH 12. Ultrasonic processing was used during all process at 30 °C under stirring. The resulting precipitates were filtered, washed with distilled water-ethanol solution (H2O/C2H5OH = 9 vol.), dried at 150 °C for 12 h, and calcined in static air by heating at a rate of 4 °C/min from room temperature to 500 °C and kept at 500 °C for 1 h in a muffle furnace.",coprecipitation,solid solution,,17.0,Fluorite,single,False,,,0.0,0.0,0.0,,False,,0.0,0.0,,0.0,0.0,0.0,0.0,0.0,0.0,0.0,0.0,0.0,0.0,0.0,0.0,0.0,0.0,0.0,0.0,0.0,0.2,0.0,0.0,0.0,,0.0,0.0,0.0,0.0,0.0,0.0,0.0,0.0,1
69b7d52b9605ebc57c75312d,a53450915f9cef2bef22c2db49cf6d834d6b7240,10.1007/s13204-017-0625-4,Gd0.05Bi0.15Ce0.8O2 (2),0.8,43.0,500.0,1.0,3.5,,0.0,0.0,"Nitrates of cerium, bismuth, and gadolinium were used as the metal precursors. Appropriate amounts of salts were dissolved in concentrated nitric acid (total concentration of 0.667 M). After the dissolution, this mixture was added to distilled water (total concentration of 0.1 M); in one experiment after dissolution, acetylacetone was added. Then, the co-precipitation was carried out by the addition of aqueous ammonia up to pH 12. Ultrasonic processing was used during all process at 30 °C under stirring. The resulting precipitates were filtered, washed with distilled water-ethanol solution (H2O/C2H5OH = 9 vol.), dried at 150 °C for 12 h, and calcined in static air by heating at a rate of 4 °C/min from room temperature to 500 °C and kept at 500 °C for 1 h in a muffle furnace.",coprecipitation,solid solution,,15.0,Fluorite,single,False,,,0.0,0.0,0.0,,False,,0.0,0.0,,0.0,0.0,0.0,0.0,0.0,0.0,0.0,0.0,0.0,0.0,0.0,0.0,0.0,0.0,0.0,0.0,0.05,0.15,0.0,0.0,0.0,,0.0,0.0,0.0,0.0,0.0,0.0,0.0,0.0,1
69b7d52c9605ebc57c75312f,067077c11831d60894840fc4d3d10362cc892d26,10.1007/s13204-017-0625-4,Gd0.05Bi0.15Ce0.8O2 (2a),0.8,23.0,500.0,1.0,3.5,,0.0,0.0,"Nitrates of cerium, bismuth, and gadolinium were used as the metal precursors. Appropriate amounts of salts were dissolved in concentrated nitric acid (total concentration of 0.667 M). After the dissolution, this mixture was added to distilled water (total concentration of 0.1 M); in one experiment after dissolution, acetylacetone was added. Then, the co-precipitation was carried out by the addition of aqueous ammonia up to pH 12. Ultrasonic processing was used during all process at 30 °C under stirring. The resulting precipitates were filtered, washed with distilled water-ethanol solution (H2O/C2H5OH = 9 vol.), dried at 150 °C for 12 h, and calcined in static air by heating at a rate of 4 °C/min from room temperature to 500 °C and kept at 500 °C for 1 h in a muffle furnace.",coprecipitation,solid solution,,8.0,Fluorite,single,True,polyhedra,TEM_20nm_69b7d52c9605ebc57c75312f.png,0.0,0.0,0.0,,False,,0.0,0.0,,0.0,0.0,0.0,0.0,0.0,0.0,0.0,0.0,0.0,0.0,0.0,0.0,0.0,0.0,0.0,0.0,0.05,0.15,0.0,0.0,0.0,,0.0,0.0,0.0,0.0,0.0,0.0,0.0,0.0,1
69b7d52d9605ebc57c753131,adde8704f8a124b58363a7bbd40f886593c7b9b6,10.1007/s13204-017-0625-4,Gd0.1Bi0.1Ce0.8O2 (3),0.8,41.0,500.0,1.0,3.5,,0.0,0.0,"Nitrates of cerium, bismuth, and gadolinium were used as the metal precursors. Appropriate amounts of salts were dissolved in concentrated nitric acid (total concentration of 0.667 M). After the dissolution, this mixture was added to distilled water (total concentration of 0.1 M); in one experiment after dissolution, acetylacetone was added. Then, the co-precipitation was carried out by the addition of aqueous ammonia up to pH 12. Ultrasonic processing was used during all process at 30 °C under stirring. The resulting precipitates were filtered, washed with distilled water-ethanol solution (H2O/C2H5OH = 9 vol.), dried at 150 °C for 12 h, and calcined in static air by heating at a rate of 4 °C/min from room temperature to 500 °C and kept at 500 °C for 1 h in a muffle furnace.",coprecipitation,solid solution,,14.0,Fluorite,single,False,,,0.0,0.0,0.0,,False,,0.0,0.0,,0.0,0.0,0.0,0.0,0.0,0.0,0.0,0.0,0.0,0.0,0.0,0.0,0.0,0.0,0.0,0.0,0.1,0.1,0.0,0.0,0.0,,0.0,0.0,0.0,0.0,0.0,0.0,0.0,0.0,1
69b7d52d9605ebc57c753133,c90d0ef57c422ddd03a29005481ec75e3e7ed680,10.1007/s13204-017-0625-4,Gd0.15Bi0.05Ce0.8O2 (4),0.8,48.0,500.0,1.0,3.5,,0.0,0.0,"Nitrates of cerium, bismuth, and gadolinium were used as the metal precursors. Appropriate amounts of salts were dissolved in concentrated nitric acid (total concentration of 0.667 M). After the dissolution, this mixture was added to distilled water (total concentration of 0.1 M); in one experiment after dissolution, acetylacetone was added. Then, the co-precipitation was carried out by the addition of aqueous ammonia up to pH 12. Ultrasonic processing was used during all process at 30 °C under stirring. The resulting precipitates were filtered, washed with distilled water-ethanol solution (H2O/C2H5OH = 9 vol.), dried at 150 °C for 12 h, and calcined in static air by heating at a rate of 4 °C/min from room temperature to 500 °C and kept at 500 °C for 1 h in a muffle furnace.",coprecipitation,solid solution,,13.0,Fluorite,single,False,,,0.0,0.0,0.0,,False,,0.0,0.0,,0.0,0.0,0.0,0.0,0.0,0.0,0.0,0.0,0.0,0.0,0.0,0.0,0.0,0.0,0.0,0.0,0.15,0.05,0.0,0.0,0.0,,0.0,0.0,0.0,0.0,0.0,0.0,0.0,0.0,1
69b7d52e9605ebc57c753135,b0adfaa4e9b8dea27fd0b74e2b38b9857166bd25,10.1007/s13204-017-0625-4,Gd0.2Ce0.8O2 (5),0.8,43.0,500.0,1.0,3.5,,0.0,0.0,"Nitrates of cerium, bismuth, and gadolinium were used as the metal precursors. Appropriate amounts of salts were dissolved in concentrated nitric acid (total concentration of 0.667 M). After the dissolution, this mixture was added to distilled water (total concentration of 0.1 M); in one experiment after dissolution, acetylacetone was added. Then, the co-precipitation was carried out by the addition of aqueous ammonia up to pH 12. Ultrasonic processing was used during all process at 30 °C under stirring. The resulting precipitates were filtered, washed with distilled water-ethanol solution (H2O/C2H5OH = 9 vol.), dried at 150 °C for 12 h, and calcined in static air by heating at a rate of 4 °C/min from room temperature to 500 °C and kept at 500 °C for 1 h in a muffle furnace.",coprecipitation,solid solution,,16.0,Fluorite,single,False,,,0.0,0.0,0.0,,False,,0.0,0.0,,0.0,0.0,0.0,0.0,0.0,0.0,0.0,0.0,0.0,0.0,0.0,0.0,0.0,0.0,0.0,0.0,0.2,0.0,0.0,0.0,0.0,,0.0,0.0,0.0,0.0,0.0,0.0,0.0,0.0,1
69b7d52e9605ebc57c753137,818cf6a720f2fa60ce0bc2f1fe2fb0fdeb6cd456,10.1016/j.fuel.2022.126196,350-CC,0.815,78.0,350.0,5.104533468559837,6.5,0.13,0.0,0.0,"CuO-CeO2 catalysts (Cu:Ce molar ratio 1:4) were prepared via a direct solvothermal method [22]. Briefly, 0.53 g Cu(NO3)2⋅3H2O and 3.81 g Ce(NO3)3⋅6H2O were dissolved in 22 mL EG and the solution was put into an autoclave with a volume of 80 mL. The solvothermal procedure, with continuous stirring, took place at 180 °C for 3 h. The suspension was filtered, and washed with deionized water and ethanol. The solid was dried at 120 °C overnight and divided into five shares. Each share was subjected to activation in air at 350, 450, 550, 650, or 800 °C to obtain catalysts denoted as 350-CC, 450-CC, 550-CC, 650-CC, and 800-CC, respectively.",hydrothermal,solid solution,,8.7,Fluorite & CuO,multi,True,nanoparticle,TEM_50nm_69b7d52e9605ebc57c753137.png,200.0,0.0,1.0,,False,5.449,0.0,0.185,,0.0,0.0,0.0,0.0,0.0,0.0,0.0,0.0,0.0,0.0,0.0,0.0,0.0,0.0,0.0,0.0,0.0,0.0,0.0,0.0,0.0,,0.0,0.0,0.0,0.0,0.0,0.0,0.0,0.0,0
69b7d52f9605ebc57c753139,f6aefbfa2336e3ec1a971e8d41645a5e3ccec2d2,10.1016/j.fuel.2022.126196,550-CC,0.81,62.0,550.0,5.104533468559837,7.1,0.11,0.0,0.0,"CuO-CeO2 catalysts (Cu:Ce molar ratio 1:4) were prepared via a direct solvothermal method [22]. Briefly, 0.53 g Cu(NO3)2⋅3H2O and 3.81 g Ce(NO3)3⋅6H2O were dissolved in 22 mL EG and the solution was put into an autoclave with a volume of 80 mL. The solvothermal procedure, with continuous stirring, took place at 180 °C for 3 h. The suspension was filtered, and washed with deionized water and ethanol. The solid was dried at 120 °C overnight and divided into five shares. Each share was subjected to activation in air at 350, 450, 550, 650, or 800 °C to obtain catalysts denoted as 350-CC, 450-CC, 550-CC, 650-CC, and 800-CC, respectively.",hydrothermal,solid solution,,10.5,Fluorite & CuO,multi,True,nanoparticle,TEM_50nm_69b7d52f9605ebc57c753139.png,200.0,0.0,1.0,,False,5.438,0.0,0.19,,0.0,0.0,0.0,0.0,0.0,0.0,0.0,0.0,0.0,0.0,0.0,0.0,0.0,0.0,0.0,0.0,0.0,0.0,0.0,0.0,0.0,,0.0,0.0,0.0,0.0,0.0,0.0,0.0,0.0,0
