Repository: Iwanap1/co_oxidation

# Training an Extrapolatable Model for CO Oxidation Light-Off Prediction over Cerium-Based Catalysts
Extrapolatable NNs for CO Oxidation light-off prediction



The exact architecture can be dictated by the provided model configs. In the most physically-informed scenario, the archictecture includes latent states for both the H<sub>2</sub>-TPR and dynamic oxygen storage capacity (OSC), which are trained both on those experimental measurements and the conversion itself. The weight-hourly space velocity is not included in the features for the conversion net, rather is used to calculate conversion using the solution for a simple first-order kinetic model in a PFR.

File: data_analysis/base_multiphase/data/all_materials.csv (part 9 of 17)
_id,fingerprint,doi,name,Ce,Sbet,calcination_temp,calcination_time,Dpore,Vtotal,calcination_flowing_gas,calcination_reactive_gas,synthesis_para,synthesis,description,particle_size_nm,crystallite_size_nm,phase_types,phase_flag,microscopy,morphology,image_path,pretreatment_temp,pretreatment_o2_vol%,pretreatment_time_h,osc,hierarchical,lattice_parameter_A,Zr,Cu,Ea_apparent,Ni,Pr,Sn,Hf,La,Mn,Fe,Co,Sm,Zn,Nd,Pm,Ag,Ru,Eu,Tb,Gd,Bi,Cr,Y,Ti,deposit,Sr,Sc,Yb,Nb,Al,Ga,Ho,Lu,single_phase_binary
69b7d5409605ebc57c753169,8524929fc9e0012e4f4705b94a34386f5e1f1290,10.1007/s10562-019-03014-z,10CrCe,0.9,137.3,350.0,2.3,6.83,0.21,0.0,0.0,"Cr-doped CeO2 nanorods (Ce1−xCrxO2−δ; X = 0.05, 0.1, and 0.15; X is the molar ratio of Cr/(Cr + Ce)) with different Cr contents were synthesized by a hydrothermal process [29]. Firstly, a NaOH solution with a concentration of 8 M was prepared. In a typical experiment, totally 4 mmol of Ce(NO3)3·6H2O and Cr(NO3)3·9H2O with different mole ratios were dissolved in 30 mL Milli-Q water under vigorous stirring until the corresponding salts were completely dissolved. There after an aqueous NaOH (60 mL) was added to the above solution at one time and kept stirring for 30 min. Subsequently, the formed mixed slurry was transferred to a 100 mL Teflon lined autoclave reactor and kept in the oven for 24 h at 100 °C. After cooling down to room temperature naturally, the precipitates were collected and washed with Milli-Q water/ethanol several times until free from ion impurities (Na+ and NO3− ions). Then, the obtained product was dried at 100 °C for 12 h in an electric oven and ground in a pestle and mortar to give the fine powder. Finally, the powder was calcined under static air at 350 °C (at a ramping rate of 5 °C/min) for 2.3 h in a muffle furnace to obtain Ce1−xCrxO2−δ nanorods. For convenience, the 5, 10, and 15% Cr-doped CeO2 nanorod catalysts were designated as 5CrCe, 10CrCe, and 15CrCe, respectively. Pure ceria nanorods were also synthesized under similar conditions and designated as CeO2",hydrothermal,solid solution,,5.53,Fluorite,single,True,nanorod,TEM_50nm_69b7d5409605ebc57c753169.png,300.0,10.0,1.0,,False,5.38,0.0,0.0,,0.0,0.0,0.0,0.0,0.0,0.0,0.0,0.0,0.0,0.0,0.0,0.0,0.0,0.0,0.0,0.0,0.0,0.0,0.1,0.0,0.0,,0.0,0.0,0.0,0.0,0.0,0.0,0.0,0.0,1
69b7d5409605ebc57c75316b,a51b75e9b93bff57871901b0c8fda745ebfcf6f5,10.1007/s10562-019-03014-z,15CrCe,0.85,114.2,350.0,2.3,7.32,0.16,0.0,0.0,"Cr-doped CeO2 nanorods (Ce1−xCrxO2−δ; X = 0.05, 0.1, and 0.15; X is the molar ratio of Cr/(Cr + Ce)) with different Cr contents were synthesized by a hydrothermal process [29]. Firstly, a NaOH solution with a concentration of 8 M was prepared. In a typical experiment, totally 4 mmol of Ce(NO3)3·6H2O and Cr(NO3)3·9H2O with different mole ratios were dissolved in 30 mL Milli-Q water under vigorous stirring until the corresponding salts were completely dissolved. There after an aqueous NaOH (60 mL) was added to the above solution at one time and kept stirring for 30 min. Subsequently, the formed mixed slurry was transferred to a 100 mL Teflon lined autoclave reactor and kept in the oven for 24 h at 100 °C. After cooling down to room temperature naturally, the precipitates were collected and washed with Milli-Q water/ethanol several times until free from ion impurities (Na+ and NO3− ions). Then, the obtained product was dried at 100 °C for 12 h in an electric oven and ground in a pestle and mortar to give the fine powder. Finally, the powder was calcined under static air at 350 °C (at a ramping rate of 5 °C/min) for 2.3 h in a muffle furnace to obtain Ce1−xCrxO2−δ nanorods. For convenience, the 5, 10, and 15% Cr-doped CeO2 nanorod catalysts were designated as 5CrCe, 10CrCe, and 15CrCe, respectively. Pure ceria nanorods were also synthesized under similar conditions and designated as CeO2",hydrothermal,solid solution,,7.82,Fluorite,single,True,nanorod,TEM_50nm_69b7d5409605ebc57c75316b.png,300.0,10.0,1.0,,False,5.42,0.0,0.0,,0.0,0.0,0.0,0.0,0.0,0.0,0.0,0.0,0.0,0.0,0.0,0.0,0.0,0.0,0.0,0.0,0.0,0.0,0.15,0.0,0.0,,0.0,0.0,0.0,0.0,0.0,0.0,0.0,0.0,1
69b7d5419605ebc57c75316d,21665fd05c60437c21c8d85c5e5feae171beab2b,10.1007/s10562-019-03014-z,CeO2,1.0,100.3,350.0,2.3,7.52,0.17,0.0,0.0,"Cr-doped CeO2 nanorods (Ce1−xCrxO2−δ; X = 0.05, 0.1, and 0.15; X is the molar ratio of Cr/(Cr + Ce)) with different Cr contents were synthesized by a hydrothermal process [29]. Firstly, a NaOH solution with a concentration of 8 M was prepared. In a typical experiment, totally 4 mmol of Ce(NO3)3·6H2O and Cr(NO3)3·9H2O with different mole ratios were dissolved in 30 mL Milli-Q water under vigorous stirring until the corresponding salts were completely dissolved. There after an aqueous NaOH (60 mL) was added to the above solution at one time and kept stirring for 30 min. Subsequently, the formed mixed slurry was transferred to a 100 mL Teflon lined autoclave reactor and kept in the oven for 24 h at 100 °C. After cooling down to room temperature naturally, the precipitates were collected and washed with Milli-Q water/ethanol several times until free from ion impurities (Na+ and NO3− ions). Then, the obtained product was dried at 100 °C for 12 h in an electric oven and ground in a pestle and mortar to give the fine powder. Finally, the powder was calcined under static air at 350 °C (at a ramping rate of 5 °C/min) for 2.3 h in a muffle furnace to obtain Ce1−xCrxO2−δ nanorods. For convenience, the 5, 10, and 15% Cr-doped CeO2 nanorod catalysts were designated as 5CrCe, 10CrCe, and 15CrCe, respectively. Pure ceria nanorods were also synthesized under similar conditions and designated as CeO2",hydrothermal,solid solution,,9.03,Fluorite,single,True,nanorod,TEM_50nm_69b7d5419605ebc57c75316d.png,300.0,10.0,1.0,,False,5.45,0.0,0.0,,0.0,0.0,0.0,0.0,0.0,0.0,0.0,0.0,0.0,0.0,0.0,0.0,0.0,0.0,0.0,0.0,0.0,0.0,0.0,0.0,0.0,,0.0,0.0,0.0,0.0,0.0,0.0,0.0,0.0,1
69b7d5429605ebc57c75316f,c536868d2e353c9f686b9565d190681220298b9b,10.1007/s10562-015-1507-6,CZY,0.78,115.0,500.0,5.0,,,,,"Y-doped ceria–zirconia and ceria–lanthana samples with the optimized composition of Ce0.8Zr0.12Y0.08O2−δ (thereafter denoted as CZY) and Ce0.8La0.12Y0.08O2−δ (thereafter denoted as CLY) were prepared via a simple coprecipitation method. Ce(NO3)3·6H2O, ZrO(NO3)2·xH2O, La(NO3)3·6H2O, and Y(NO3)3·6H2O were used as the metal precursors. Firstly, an appropriate amount of these metal precursors were dissolved in deionized water and mixed together with vigorous stirring for 30 min. Subsequently, excess aqueous NH3 solution was slowly dropped into the above mixed solution until the pH reached ~8.5. The resulting suspension was kept stirring for another 12 h, aged for 24 h and then filtered and washed several times with distilled water until free from anion impurities. The obtained precipitates were oven dried overnight at 373 K, followed by calcination at 773 K for 5 h at a heating rate of 5 K min−1. The reference pure ceria, ceria–zirconia (hereafter denoted as CZ), and ceria–lanthana (hereafter denoted as CL) solid solutions were also prepared by adopting the same method for comparison.",coprecipitation,solid solution,,7.6,Fluorite,single,,polyhedra,TEM_5nm_69b7d5429605ebc57c75316f.png,300.0,20.0,1.0,,False,0.5392,0.13,0.0,,0.0,0.0,0.0,0.0,0.0,0.0,0.0,0.0,0.0,0.0,0.0,0.0,0.0,0.0,0.0,0.0,0.0,0.0,0.0,0.09,0.0,,0.0,0.0,0.0,0.0,0.0,0.0,0.0,0.0,1
69b7d5439605ebc57c753171,c416271e42cabda215517d20dd87568b37f3bed0,10.1007/s10562-015-1507-6,CLY,0.78,123.0,500.0,5.0,,,,,"Y-doped ceria–zirconia and ceria–lanthana samples with the optimized composition of Ce0.8Zr0.12Y0.08O2−δ (thereafter denoted as CZY) and Ce0.8La0.12Y0.08O2−δ (thereafter denoted as CLY) were prepared via a simple coprecipitation method. Ce(NO3)3·6H2O, ZrO(NO3)2·xH2O, La(NO3)3·6H2O, and Y(NO3)3·6H2O were used as the metal precursors. Firstly, an appropriate amount of these metal precursors were dissolved in deionized water and mixed together with vigorous stirring for 30 min. Subsequently, excess aqueous NH3 solution was slowly dropped into the above mixed solution until the pH reached ~8.5. The resulting suspension was kept stirring for another 12 h, aged for 24 h and then filtered and washed several times with distilled water until free from anion impurities. The obtained precipitates were oven dried overnight at 373 K, followed by calcination at 773 K for 5 h at a heating rate of 5 K min−1. The reference pure ceria, ceria–zirconia (hereafter denoted as CZ), and ceria–lanthana (hereafter denoted as CL) solid solutions were also prepared by adopting the same method for comparison.",coprecipitation,solid solution,,5.6,Fluorite,single,,polyhedra,TEM_5nm_69b7d5439605ebc57c753171.png,300.0,20.0,1.0,,False,0.5436,0.0,0.0,,0.0,0.0,0.0,0.0,0.13,0.0,0.0,0.0,0.0,0.0,0.0,0.0,0.0,0.0,0.0,0.0,0.0,0.0,0.0,0.09,0.0,,0.0,0.0,0.0,0.0,0.0,0.0,0.0,0.0,1
69b7d5459605ebc57c753177,a22e3c59639443a5ea68516c383f9f3329563a2b,10.1039/C7TA00924K,nanosheet CeO2,1.0,36.76,650.0,2.0,,,0.0,0.0,"For the doped samples, inorganic cations with different molar ratios with Ce(CH3COO)3·1.5H2O were dissolved in water and then added into an ethanol solution of BTA as mentioned above. The suspensions were collected and calcined at 450 °C for 1 h and 650 °C for 2 h. The contents of doped ions were determined by using an inductively coupled plasma mass spectrometer (ICP-MS).",precipitation,solid solution,,,Fluorite,single,True,nanosheet,SEM_2000nm_69b7d5459605ebc57c753177.png,150.0,0.0,0.5,,False,,0.0,0.0,,0.0,0.0,0.0,0.0,0.0,0.0,0.0,0.0,0.0,0.0,0.0,0.0,0.0,0.0,0.0,0.0,0.0,0.0,0.0,0.0,0.0,,0.0,0.0,0.0,0.0,0.0,0.0,0.0,0.0,1
69b7d5469605ebc57c75317b,dfef0f9b4982f5d7850475d85d4b799981536117,10.1016/j.jre.2018.11.018,MnCuCe,0.8,84.0,550.0,4.0,13.7,0.309,0.0,0.0,"A CTAB-assisted hydrothermal method was used to prepare codoped CeO2 catalyst. Firstly, the MnSO4·H2O, Ce(NO3)3·6H2O and Cu(NO3)2·3H2O precursors were dissolved in deionized water (Mn:Cu:Ce = 1:1:8). A certain amount of CTAB aqueous surfactant solution (molar ratio of CTAB to metal ions is 1:1) was mixed with above solution and the pH was adjusted around 11 using NaOH aqueous solution as precipitating agent. The suspension was then aged at 200 °C for 24 h in autoclaves. The obtained precipitate was then filtered and washed with deionized water and absolute ethyl alcohol to remove the needless ions (sodium and surfactant), and dried overnight at 120 °C, calcined at 550 °C for 4 h to obtain the final sample. For comparison, Mn doped, Cu doped and pure CeO2 were also prepared by the same method (denoted as MnCe, CuCe and CeO2, respectively).",surfactant assisted hydrothermal,solid solution,,9.2,Fluorite,single,True,spherical,SEM_500nm_69b7d5469605ebc57c75317b.png,500.0,0.0,0.5,,True,5.413,0.0,0.1,,0.0,0.0,0.0,0.0,0.0,0.1,0.0,0.0,0.0,0.0,0.0,0.0,0.0,0.0,0.0,0.0,0.0,0.0,0.0,0.0,0.0,,0.0,0.0,0.0,0.0,0.0,0.0,0.0,0.0,1
69b7d5479605ebc57c75317d,c7e3b663a8441d580c451060ee543ddb862b8476,10.1016/j.jre.2018.11.018,CeO2,1.0,75.0,550.0,4.0,9.5,0.217,0.0,0.0,"A CTAB-assisted hydrothermal method was used to prepare codoped CeO2 catalyst. Firstly, the MnSO4·H2O, Ce(NO3)3·6H2O and Cu(NO3)2·3H2O precursors were dissolved in deionized water (Mn:Cu:Ce = 1:1:8). A certain amount of CTAB aqueous surfactant solution (molar ratio of CTAB to metal ions is 1:1) was mixed with above solution and the pH was adjusted around 11 using NaOH aqueous solution as precipitating agent. The suspension was then aged at 200 °C for 24 h in autoclaves. The obtained precipitate was then filtered and washed with deionized water and absolute ethyl alcohol to remove the needless ions (sodium and surfactant), and dried overnight at 120 °C, calcined at 550 °C for 4 h to obtain the final sample. For comparison, Mn doped, Cu doped and pure CeO2 were also prepared by the same method (denoted as MnCe, CuCe and CeO2, respectively).",surfactant assisted hydrothermal,solid solution,,12.8,Fluorite,single,True,spherical,SEM_500nm_69b7d5479605ebc57c75317d.png,500.0,0.0,0.5,,True,5.42,0.0,0.0,,0.0,0.0,0.0,0.0,0.0,0.0,0.0,0.0,0.0,0.0,0.0,0.0,0.0,0.0,0.0,0.0,0.0,0.0,0.0,0.0,0.0,,0.0,0.0,0.0,0.0,0.0,0.0,0.0,0.0,1
69b7d5499605ebc57c753185,14aa876c5b813c95b55153b4032495953b058677,10.1002/ejic.201403078,M1,0.907,106.0,400.0,2.0,,,0.0,0.0,"Ce(NO3)3·6H2O (0.117 g) was dissolved in absolute alcohol (15 mL) under vigorous stirring, and then OP-10 (130 μL) and HCOOH (100 μL) were added. Subsequently, a white colloidal solution was obtained immediately after the rapid addition of 10 M NH3·H2O (500 μL). After continuous stirring for 20 min, the colloidal solution turned brown with the addition of H2O2 (30 %, 100 μL). After continuous stirring for 5 min, 0.3 M Mn+ (M = Cu, Co, Ni, Mn) solution (90 μL) was added to the above solution. Then, the colloidal solution was transferred into a Teflon-lined autoclave with a capacity of 20 mL and heated at 150 °C for 6 h. When the autoclave was cooled to room temperature naturally, the products were collected and washed sequentially with deionized water and absolute alcohol three times. Finally, the products were dried at 60 °C for 8 h and then calcined at 400 °C for 2 h. The above products with different transition metal ions Mn+ (M = Cu, Co, Ni, Mn) were labeled as M1–M4, respectively. In addition, for comparison, pure CeO2 (M0) was prepared by a similar method without the addition of the Mn+ solution to the reaction system.",hydrothermal,solid solution,,,Fluorite,single,True,hollow cubic,SEM_500nm_69b7d5499605ebc57c753185.png,300.0,100.0,2.0,,True,,0.0,0.093,,0.0,0.0,0.0,0.0,0.0,0.0,0.0,0.0,0.0,0.0,0.0,0.0,0.0,0.0,0.0,0.0,0.0,0.0,0.0,0.0,0.0,,0.0,0.0,0.0,0.0,0.0,0.0,0.0,0.0,1
69b7d54a9605ebc57c753187,b4a8c82bdfc563992f13e2af374dd7a2ad202b86,10.1002/ejic.201403078,M2,0.902,127.0,400.0,2.0,,,0.0,0.0,"Ce(NO3)3·6H2O (0.117 g) was dissolved in absolute alcohol (15 mL) under vigorous stirring, and then OP-10 (130 μL) and HCOOH (100 μL) were added. Subsequently, a white colloidal solution was obtained immediately after the rapid addition of 10 M NH3·H2O (500 μL). After continuous stirring for 20 min, the colloidal solution turned brown with the addition of H2O2 (30 %, 100 μL). After continuous stirring for 5 min, 0.3 M Mn+ (M = Cu, Co, Ni, Mn) solution (90 μL) was added to the above solution. Then, the colloidal solution was transferred into a Teflon-lined autoclave with a capacity of 20 mL and heated at 150 °C for 6 h. When the autoclave was cooled to room temperature naturally, the products were collected and washed sequentially with deionized water and absolute alcohol three times. Finally, the products were dried at 60 °C for 8 h and then calcined at 400 °C for 2 h. The above products with different transition metal ions Mn+ (M = Cu, Co, Ni, Mn) were labeled as M1–M4, respectively. In addition, for comparison, pure CeO2 (M0) was prepared by a similar method without the addition of the Mn+ solution to the reaction system.",hydrothermal,solid solution,,,Fluorite,single,False,,,300.0,100.0,2.0,,True,,0.0,0.0,,0.0,0.0,0.0,0.0,0.0,0.0,0.0,0.098,0.0,0.0,0.0,0.0,0.0,0.0,0.0,0.0,0.0,0.0,0.0,0.0,0.0,,0.0,0.0,0.0,0.0,0.0,0.0,0.0,0.0,1
69b7d54a9605ebc57c753189,d0054f8b4de8eebda6d1f14c0754ba3004cf1760,10.1002/ejic.201403078,M3,0.925,126.0,400.0,2.0,,,0.0,0.0,"Ce(NO3)3·6H2O (0.117 g) was dissolved in absolute alcohol (15 mL) under vigorous stirring, and then OP-10 (130 μL) and HCOOH (100 μL) were added. Subsequently, a white colloidal solution was obtained immediately after the rapid addition of 10 M NH3·H2O (500 μL). After continuous stirring for 20 min, the colloidal solution turned brown with the addition of H2O2 (30 %, 100 μL). After continuous stirring for 5 min, 0.3 M Mn+ (M = Cu, Co, Ni, Mn) solution (90 μL) was added to the above solution. Then, the colloidal solution was transferred into a Teflon-lined autoclave with a capacity of 20 mL and heated at 150 °C for 6 h. When the autoclave was cooled to room temperature naturally, the products were collected and washed sequentially with deionized water and absolute alcohol three times. Finally, the products were dried at 60 °C for 8 h and then calcined at 400 °C for 2 h. The above products with different transition metal ions Mn+ (M = Cu, Co, Ni, Mn) were labeled as M1–M4, respectively. In addition, for comparison, pure CeO2 (M0) was prepared by a similar method without the addition of the Mn+ solution to the reaction system.",hydrothermal,solid solution,,,Fluorite,single,False,,,300.0,100.0,2.0,,True,,0.0,0.0,,0.075,0.0,0.0,0.0,0.0,0.0,0.0,0.0,0.0,0.0,0.0,0.0,0.0,0.0,0.0,0.0,0.0,0.0,0.0,0.0,0.0,,0.0,0.0,0.0,0.0,0.0,0.0,0.0,0.0,1
69b7d54b9605ebc57c75318b,1f1dfc3c5613f10d21e634d5b060c24306208488,10.1002/ejic.201403078,M4,0.898,144.0,400.0,2.0,,,0.0,0.0,"Ce(NO3)3·6H2O (0.117 g) was dissolved in absolute alcohol (15 mL) under vigorous stirring, and then OP-10 (130 μL) and HCOOH (100 μL) were added. Subsequently, a white colloidal solution was obtained immediately after the rapid addition of 10 M NH3·H2O (500 μL). After continuous stirring for 20 min, the colloidal solution turned brown with the addition of H2O2 (30 %, 100 μL). After continuous stirring for 5 min, 0.3 M Mn+ (M = Cu, Co, Ni, Mn) solution (90 μL) was added to the above solution. Then, the colloidal solution was transferred into a Teflon-lined autoclave with a capacity of 20 mL and heated at 150 °C for 6 h. When the autoclave was cooled to room temperature naturally, the products were collected and washed sequentially with deionized water and absolute alcohol three times. Finally, the products were dried at 60 °C for 8 h and then calcined at 400 °C for 2 h. The above products with different transition metal ions Mn+ (M = Cu, Co, Ni, Mn) were labeled as M1–M4, respectively. In addition, for comparison, pure CeO2 (M0) was prepared by a similar method without the addition of the Mn+ solution to the reaction system.",hydrothermal,solid solution,,,Fluorite,single,False,,,300.0,100.0,2.0,,True,,0.0,0.0,,0.0,0.0,0.0,0.0,0.0,0.102,0.0,0.0,0.0,0.0,0.0,0.0,0.0,0.0,0.0,0.0,0.0,0.0,0.0,0.0,0.0,,0.0,0.0,0.0,0.0,0.0,0.0,0.0,0.0,1
69b7d54c9605ebc57c75318d,67dbe8454d9f6f7ae6349dec65e85764b1ae07e1,10.1007/s10562-014-1367-5,CE 91-773,0.9,63.26,500.0,5.0,5.21,0.08,,,"Nanosized Ce0.9Eu0.1O2−δ (CE 9:1 mol ratio based on oxides) and Ce0.8Eu0.2O2−δ (CE 8:2 mol ratio based on oxides) solid solutions were prepared by a modified co-precipitation method using an appropriate amounts of the corresponding cerium(III) nitrate hexahydrate [Ce(NO3)3·6H2O, 99.99 %, Aldrich] and europium(III) nitrate pentahydrate [Eu(NO3)3·5H2O, 99.9 %, Aldrich] precursors respectively. The desired amounts of precursors were dissolved separately in double-distilled water under mild stirring conditions and mixed together. Dilute aqueous ammonia solution was added drop-wise over a period until the pH of the solution reached ~8.5 and CE hydroxide formed. The obtained light yellow colored precipitate was decanted, filtered, and washed with distilled water multiple times followed by oven drying at 393 K for 12 h. The oven dried samples were crushed using an agate mortar and calcined in air at 773 K for 5 h at a heating rate of 5 K min−1. To verify the thermal stability of the oxide, the obtained samples were again treated at 1,073 K. For comparative purpose, pure cerium oxide (C) was also prepared in a similar way.",coprecipitation,solid solution,,8.79,Fluorite,single,True,spherical,TEM_5nm_69b7d54c9605ebc57c75318d.png,500.0,10.2,1.0,,False,5.423,0.0,0.0,,0.0,0.0,0.0,0.0,0.0,0.0,0.0,0.0,0.0,0.0,0.0,0.0,0.0,0.0,0.1,0.0,0.0,0.0,0.0,0.0,0.0,,0.0,0.0,0.0,0.0,0.0,0.0,0.0,0.0,1
69b7d54c9605ebc57c75318f,7c9090f700638d635b81c54065cdf98fd410db1a,10.1007/s10562-014-1367-5,CE 82-773,0.8,91.72,500.0,5.0,5.5,0.12,,,"Nanosized Ce0.9Eu0.1O2−δ (CE 9:1 mol ratio based on oxides) and Ce0.8Eu0.2O2−δ (CE 8:2 mol ratio based on oxides) solid solutions were prepared by a modified co-precipitation method using an appropriate amounts of the corresponding cerium(III) nitrate hexahydrate [Ce(NO3)3·6H2O, 99.99 %, Aldrich] and europium(III) nitrate pentahydrate [Eu(NO3)3·5H2O, 99.9 %, Aldrich] precursors respectively. The desired amounts of precursors were dissolved separately in double-distilled water under mild stirring conditions and mixed together. Dilute aqueous ammonia solution was added drop-wise over a period until the pH of the solution reached ~8.5 and CE hydroxide formed. The obtained light yellow colored precipitate was decanted, filtered, and washed with distilled water multiple times followed by oven drying at 393 K for 12 h. The oven dried samples were crushed using an agate mortar and calcined in air at 773 K for 5 h at a heating rate of 5 K min−1. To verify the thermal stability of the oxide, the obtained samples were again treated at 1,073 K. For comparative purpose, pure cerium oxide (C) was also prepared in a similar way.",coprecipitation,solid solution,,8.54,Fluorite,single,True,spherical,TEM_5nm_69b7d54c9605ebc57c75318f.png,500.0,10.2,1.0,,False,5.453,0.0,0.0,,0.0,0.0,0.0,0.0,0.0,0.0,0.0,0.0,0.0,0.0,0.0,0.0,0.0,0.0,0.2,0.0,0.0,0.0,0.0,0.0,0.0,,0.0,0.0,0.0,0.0,0.0,0.0,0.0,0.0,1
69b7d54d9605ebc57c753191,29b7651aa2a5a452fed0e7bfee5bf690973605ee,10.1007/s10562-014-1367-5,CE 91-1073,0.9,26.4,800.0,5.0,10.71,0.07,,,"Nanosized Ce0.9Eu0.1O2−δ (CE 9:1 mol ratio based on oxides) and Ce0.8Eu0.2O2−δ (CE 8:2 mol ratio based on oxides) solid solutions were prepared by a modified co-precipitation method using an appropriate amounts of the corresponding cerium(III) nitrate hexahydrate [Ce(NO3)3·6H2O, 99.99 %, Aldrich] and europium(III) nitrate pentahydrate [Eu(NO3)3·5H2O, 99.9 %, Aldrich] precursors respectively. The desired amounts of precursors were dissolved separately in double-distilled water under mild stirring conditions and mixed together. Dilute aqueous ammonia solution was added drop-wise over a period until the pH of the solution reached ~8.5 and CE hydroxide formed. The obtained light yellow colored precipitate was decanted, filtered, and washed with distilled water multiple times followed by oven drying at 393 K for 12 h. The oven dried samples were crushed using an agate mortar and calcined in air at 773 K for 5 h at a heating rate of 5 K min−1. To verify the thermal stability of the oxide, the obtained samples were again treated at 1,073 K. For comparative purpose, pure cerium oxide (C) was also prepared in a similar way.",coprecipitation,solid solution,,18.68,Fluorite,single,False,,,500.0,10.2,1.0,,False,5.441,0.0,0.0,,0.0,0.0,0.0,0.0,0.0,0.0,0.0,0.0,0.0,0.0,0.0,0.0,0.0,0.0,0.1,0.0,0.0,0.0,0.0,0.0,0.0,,0.0,0.0,0.0,0.0,0.0,0.0,0.0,0.0,1
69b7d54e9605ebc57c753193,0ee23bebd7dea8588a5c3172d2db973cb56cc79b,10.1007/s10562-014-1367-5,CE 82-1073,0.8,21.36,800.0,5.0,10.13,0.03,,,"Nanosized Ce0.9Eu0.1O2−δ (CE 9:1 mol ratio based on oxides) and Ce0.8Eu0.2O2−δ (CE 8:2 mol ratio based on oxides) solid solutions were prepared by a modified co-precipitation method using an appropriate amounts of the corresponding cerium(III) nitrate hexahydrate [Ce(NO3)3·6H2O, 99.99 %, Aldrich] and europium(III) nitrate pentahydrate [Eu(NO3)3·5H2O, 99.9 %, Aldrich] precursors respectively. The desired amounts of precursors were dissolved separately in double-distilled water under mild stirring conditions and mixed together. Dilute aqueous ammonia solution was added drop-wise over a period until the pH of the solution reached ~8.5 and CE hydroxide formed. The obtained light yellow colored precipitate was decanted, filtered, and washed with distilled water multiple times followed by oven drying at 393 K for 12 h. The oven dried samples were crushed using an agate mortar and calcined in air at 773 K for 5 h at a heating rate of 5 K min−1. To verify the thermal stability of the oxide, the obtained samples were again treated at 1,073 K. For comparative purpose, pure cerium oxide (C) was also prepared in a similar way.",coprecipitation,solid solution,,21.18,Fluorite,single,False,,,500.0,10.2,1.0,,False,5.464,0.0,0.0,,0.0,0.0,0.0,0.0,0.0,0.0,0.0,0.0,0.0,0.0,0.0,0.0,0.0,0.0,0.2,0.0,0.0,0.0,0.0,0.0,0.0,,0.0,0.0,0.0,0.0,0.0,0.0,0.0,0.0,1
69b7d54e9605ebc57c753195,c86d6045ae2fa7a0dba5a745b5a1883e0e456652,10.1002/ejic.201402570,Ce0.98Co0.02O2-δ,0.98,185.0,300.0,2.0,3.76,0.18,,," In a typical synthesis, (NH4)2[Ce(NO3)6] (0.630 g, 1.15 mmol) was dissolved in deionized water (0.5 mL) under vigorous magnetic stirring. Then, CH3COOH (0.5 mL) and ethylene glycol (15 mL) were added into the solution under continuous stirring for 5 min. The wine-red solution was transferred into a Teflon®-lined autoclave (20 mL capacity) and then heated at 180 °C for 8 h. After the mixture cooled to room temperature, the precipitate was collected by centrifugation, washed several times with deionized water and ethanol, and subsequently dried at 70 °C in air overnight. The final products were obtained from the as-synthesized precursor by calcination in a boat crucible at 300 °C for 2 h under air. For Co/Ni unitary-/binary-doped CeO2, the same procedure and parameters were used, and Ni(CH3COO)2·4H2O or CoCl2·6H2O was added after the ammonium cerium(IV) nitrate was dissolved in the deionized water; the concentration of each metal dopant in the reaction was ca. 5 atom-%",hydrothermal,solid solution,,,Fluorite,single,True,mesoporous nanosphere,TEM_100nm_69b7d54e9605ebc57c753195.png,0.0,0.0,0.0,,True,5.389,0.0,0.0,,0.0,0.0,0.0,0.0,0.0,0.0,0.0,0.02,0.0,0.0,0.0,0.0,0.0,0.0,0.0,0.0,0.0,0.0,0.0,0.0,0.0,,0.0,0.0,0.0,0.0,0.0,0.0,0.0,0.0,1
69b7d54f9605ebc57c753197,7a439a0218d3cafcc32b11efdab231943fee43d9,10.1002/ejic.201402570,Ce0.98Ni0.02O2-δ,0.98,180.0,300.0,2.0,3.75,0.068,,," In a typical synthesis, (NH4)2[Ce(NO3)6] (0.630 g, 1.15 mmol) was dissolved in deionized water (0.5 mL) under vigorous magnetic stirring. Then, CH3COOH (0.5 mL) and ethylene glycol (15 mL) were added into the solution under continuous stirring for 5 min. The wine-red solution was transferred into a Teflon®-lined autoclave (20 mL capacity) and then heated at 180 °C for 8 h. After the mixture cooled to room temperature, the precipitate was collected by centrifugation, washed several times with deionized water and ethanol, and subsequently dried at 70 °C in air overnight. The final products were obtained from the as-synthesized precursor by calcination in a boat crucible at 300 °C for 2 h under air. For Co/Ni unitary-/binary-doped CeO2, the same procedure and parameters were used, and Ni(CH3COO)2·4H2O or CoCl2·6H2O was added after the ammonium cerium(IV) nitrate was dissolved in the deionized water; the concentration of each metal dopant in the reaction was ca. 5 atom-%",hydrothermal,solid solution,,,Fluorite,single,True,mesoporous nanosphere,TEM_100nm_69b7d54f9605ebc57c753197.png,0.0,0.0,0.0,,True,5.391,0.0,0.0,,0.02,0.0,0.0,0.0,0.0,0.0,0.0,0.0,0.0,0.0,0.0,0.0,0.0,0.0,0.0,0.0,0.0,0.0,0.0,0.0,0.0,,0.0,0.0,0.0,0.0,0.0,0.0,0.0,0.0,1
69b7d5509605ebc57c753199,80fc75dde2baf711f4a2fd26dc8a95ddf5150797,10.1002/ejic.201402570,Ce0.95Co0.03Ni0.02O2–δ,0.95,190.0,300.0,2.0,3.72,0.183,,," In a typical synthesis, (NH4)2[Ce(NO3)6] (0.630 g, 1.15 mmol) was dissolved in deionized water (0.5 mL) under vigorous magnetic stirring. Then, CH3COOH (0.5 mL) and ethylene glycol (15 mL) were added into the solution under continuous stirring for 5 min. The wine-red solution was transferred into a Teflon®-lined autoclave (20 mL capacity) and then heated at 180 °C for 8 h. After the mixture cooled to room temperature, the precipitate was collected by centrifugation, washed several times with deionized water and ethanol, and subsequently dried at 70 °C in air overnight. The final products were obtained from the as-synthesized precursor by calcination in a boat crucible at 300 °C for 2 h under air. For Co/Ni unitary-/binary-doped CeO2, the same procedure and parameters were used, and Ni(CH3COO)2·4H2O or CoCl2·6H2O was added after the ammonium cerium(IV) nitrate was dissolved in the deionized water; the concentration of each metal dopant in the reaction was ca. 5 atom-%",hydrothermal,solid solution,,,Fluorite,single,True,mesoporous nanosphere,TEM_100nm_69b7d5509605ebc57c753199.png,0.0,0.0,0.0,,True,5.381,0.0,0.0,,0.02,0.0,0.0,0.0,0.0,0.0,0.0,0.03,0.0,0.0,0.0,0.0,0.0,0.0,0.0,0.0,0.0,0.0,0.0,0.0,0.0,,0.0,0.0,0.0,0.0,0.0,0.0,0.0,0.0,1
69b7d5509605ebc57c75319b,635901ce398ce4b828272929c712893068cf9818,10.1002/ejic.201402570,CeO2,1.0,187.0,300.0,2.0,3.75,0.176,,," In a typical synthesis, (NH4)2[Ce(NO3)6] (0.630 g, 1.15 mmol) was dissolved in deionized water (0.5 mL) under vigorous magnetic stirring. Then, CH3COOH (0.5 mL) and ethylene glycol (15 mL) were added into the solution under continuous stirring for 5 min. The wine-red solution was transferred into a Teflon®-lined autoclave (20 mL capacity) and then heated at 180 °C for 8 h. After the mixture cooled to room temperature, the precipitate was collected by centrifugation, washed several times with deionized water and ethanol, and subsequently dried at 70 °C in air overnight. The final products were obtained from the as-synthesized precursor by calcination in a boat crucible at 300 °C for 2 h under air. For Co/Ni unitary-/binary-doped CeO2, the same procedure and parameters were used, and Ni(CH3COO)2·4H2O or CoCl2·6H2O was added after the ammonium cerium(IV) nitrate was dissolved in the deionized water; the concentration of each metal dopant in the reaction was ca. 5 atom-%",hydrothermal,solid solution,,,Fluorite,single,True,mesoporous nanosphere,TEM_100nm_69b7d5509605ebc57c75319b.png,0.0,0.0,0.0,,True,5.405,0.0,0.0,,0.0,0.0,0.0,0.0,0.0,0.0,0.0,0.0,0.0,0.0,0.0,0.0,0.0,0.0,0.0,0.0,0.0,0.0,0.0,0.0,0.0,,0.0,0.0,0.0,0.0,0.0,0.0,0.0,0.0,1
69b7d5519605ebc57c75319d,320d89965a728526c322ad3df2d96801e71f5a93,10.1016/S1872-2067(11)60468-3,Ce20Cu5Ox,0.8,135.1,350.0,3.0,4.45,0.184,,,"Ce20Cu5NiyOx catalysts with different nickel contents were prepared by the reverse co-precipitation method. Cu(NO3)2·3H2O, Ce(NO3)36H2O, and Ni(NO3)2·6H2O were used as sources of Cu, Ce, and Ni, respectively. A mixed solution of weighed quantities of copper nitrate, cerium nitrate, and nickel nitrate was added to a solution of sodium hydroxide at a rate of 3–4 ml/min under vigorous stirring at 60 °C. The pH value was adjusted to 9.7–10 with sodium hydroxide to produce a precipitate suspension. Then, a small amount of L-glutamate surfactant was added to the suspension after 5 min. The precipitate obtained was aged at 60 °C for one hour under stirring and then filtered and washed with hot distilled water several times to remove excess ions, followed by drying at 110 °C for 4 h. The dried material was crushed and calcined in air at 350 °C for 3 h to give the final powder Ce20Cu5NiyOx catalyst. A Ce20Cu5Ox sample was prepared by the same method as a reference.",coprecipitation,solid solution,,,Fluorite,single,,,,0.0,0.0,0.0,,False,,0.0,0.2,,0.0,0.0,0.0,0.0,0.0,0.0,0.0,0.0,0.0,0.0,0.0,0.0,0.0,0.0,0.0,0.0,0.0,0.0,0.0,0.0,0.0,,0.0,0.0,0.0,0.0,0.0,0.0,0.0,0.0,1
69b7d5529605ebc57c75319f,8ddbc8b233861c7424cc17fade85d874f5a69f43,10.1016/S1872-2067(11)60468-3,Ce20Cu5Ni0.4Ox,0.7874015748031497,142.2,350.0,3.0,4.99,0.178,,,"Ce20Cu5NiyOx catalysts with different nickel contents were prepared by the reverse co-precipitation method. Cu(NO3)2·3H2O, Ce(NO3)36H2O, and Ni(NO3)2·6H2O were used as sources of Cu, Ce, and Ni, respectively. A mixed solution of weighed quantities of copper nitrate, cerium nitrate, and nickel nitrate was added to a solution of sodium hydroxide at a rate of 3–4 ml/min under vigorous stirring at 60 °C. The pH value was adjusted to 9.7–10 with sodium hydroxide to produce a precipitate suspension. Then, a small amount of L-glutamate surfactant was added to the suspension after 5 min. The precipitate obtained was aged at 60 °C for one hour under stirring and then filtered and washed with hot distilled water several times to remove excess ions, followed by drying at 110 °C for 4 h. The dried material was crushed and calcined in air at 350 °C for 3 h to give the final powder Ce20Cu5NiyOx catalyst. A Ce20Cu5Ox sample was prepared by the same method as a reference.",coprecipitation,solid solution,,,Fluorite,single,,,,0.0,0.0,0.0,,False,,0.0,0.1968503937007874,,0.015748031496062995,0.0,0.0,0.0,0.0,0.0,0.0,0.0,0.0,0.0,0.0,0.0,0.0,0.0,0.0,0.0,0.0,0.0,0.0,0.0,0.0,,0.0,0.0,0.0,0.0,0.0,0.0,0.0,0.0,1
69b7d5529605ebc57c7531a1,1a35fe81717cfdb7bd17b502bb5bc0223e8929d5,10.1016/S1872-2067(11)60468-3,Ce20Cu5Ni5Ox,0.6666666666666666,125.5,350.0,3.0,3.73,0.117,,,"Ce20Cu5NiyOx catalysts with different nickel contents were prepared by the reverse co-precipitation method. Cu(NO3)2·3H2O, Ce(NO3)36H2O, and Ni(NO3)2·6H2O were used as sources of Cu, Ce, and Ni, respectively. A mixed solution of weighed quantities of copper nitrate, cerium nitrate, and nickel nitrate was added to a solution of sodium hydroxide at a rate of 3–4 ml/min under vigorous stirring at 60 °C. The pH value was adjusted to 9.7–10 with sodium hydroxide to produce a precipitate suspension. Then, a small amount of L-glutamate surfactant was added to the suspension after 5 min. The precipitate obtained was aged at 60 °C for one hour under stirring and then filtered and washed with hot distilled water several times to remove excess ions, followed by drying at 110 °C for 4 h. The dried material was crushed and calcined in air at 350 °C for 3 h to give the final powder Ce20Cu5NiyOx catalyst. A Ce20Cu5Ox sample was prepared by the same method as a reference.",coprecipitation,solid solution,,,Fluorite,single,,,,0.0,0.0,0.0,,False,,0.0,0.16666666666666666,,0.16666666666666666,0.0,0.0,0.0,0.0,0.0,0.0,0.0,0.0,0.0,0.0,0.0,0.0,0.0,0.0,0.0,0.0,0.0,0.0,0.0,0.0,,0.0,0.0,0.0,0.0,0.0,0.0,0.0,0.0,1
69b7d5539605ebc57c7531a3,970f89f053a585217cd5dd6c9b75a39515f89a0f,10.1016/j.apcatb.2018.05.027,1,0.9,91.0,500.0,1.0,,0.107,0.0,0.0,"Ce(NO3)3·6H2O, ZrO(NO3)2·7H2O, Cu(NO3)2∙3H2O, Mn(NO3)2∙4H2O (Acros Organics) were used as initial salts. Appropriate amounts of salts were dissolved in concentrated nitric acid (68%) with the concentration of salts of 0.667 M. After dissolution of salts, this mixture was added to distillate water, giving concentration of 0.1 M. Then, the co-precipitation was carried out by the addition of 2.5 M KOH solution up to pH 11. Ultrasonic processing (35 kHz, 150 W) was used during all process at 30 °C under stirring. The resulting precipitates were filtered, washed with distilled water-ethanol solution (H2O/C2H5OH = 9 vol.), dried at 150 °C for 12 h, and calcined in static air by heating at a rate of 4 °C/min from room temperature to 500 °C and kept at 500 °C for 1 h in the muffle furnace.",coprecipitation,solid solution,,9.0,Fluorite,single,,,,0.0,0.0,0.0,,False,,0.0,0.0,,0.0,0.0,0.0,0.0,0.0,0.1,0.0,0.0,0.0,0.0,0.0,0.0,0.0,0.0,0.0,0.0,0.0,0.0,0.0,0.0,0.0,,0.0,0.0,0.0,0.0,0.0,0.0,0.0,0.0,1
69b7d5539605ebc57c7531a5,a16d84af8288e0e637338320a4ce8570560ae574,10.1016/j.apcatb.2018.05.027,2,0.9,84.0,500.0,1.0,,0.2469,0.0,0.0,"Ce(NO3)3·6H2O, ZrO(NO3)2·7H2O, Cu(NO3)2∙3H2O, Mn(NO3)2∙4H2O (Acros Organics) were used as initial salts. Appropriate amounts of salts were dissolved in concentrated nitric acid (68%) with the concentration of salts of 0.667 M. After dissolution of salts, this mixture was added to distillate water, giving concentration of 0.1 M. Then, the co-precipitation was carried out by the addition of 2.5 M KOH solution up to pH 11. Ultrasonic processing (35 kHz, 150 W) was used during all process at 30 °C under stirring. The resulting precipitates were filtered, washed with distilled water-ethanol solution (H2O/C2H5OH = 9 vol.), dried at 150 °C for 12 h, and calcined in static air by heating at a rate of 4 °C/min from room temperature to 500 °C and kept at 500 °C for 1 h in the muffle furnace.",coprecipitation,solid solution,,7.0,Fluorite,single,,,,0.0,0.0,0.0,,False,,0.0,0.02,,0.0,0.0,0.0,0.0,0.0,0.08,0.0,0.0,0.0,0.0,0.0,0.0,0.0,0.0,0.0,0.0,0.0,0.0,0.0,0.0,0.0,,0.0,0.0,0.0,0.0,0.0,0.0,0.0,0.0,1
69b7d5549605ebc57c7531a7,79b3c64e75d09993302509eefc15bf0d13d2e4da,10.1016/j.apcatb.2018.05.027,3,0.9,91.0,500.0,1.0,,0.2837,0.0,0.0,"Ce(NO3)3·6H2O, ZrO(NO3)2·7H2O, Cu(NO3)2∙3H2O, Mn(NO3)2∙4H2O (Acros Organics) were used as initial salts. Appropriate amounts of salts were dissolved in concentrated nitric acid (68%) with the concentration of salts of 0.667 M. After dissolution of salts, this mixture was added to distillate water, giving concentration of 0.1 M. Then, the co-precipitation was carried out by the addition of 2.5 M KOH solution up to pH 11. Ultrasonic processing (35 kHz, 150 W) was used during all process at 30 °C under stirring. The resulting precipitates were filtered, washed with distilled water-ethanol solution (H2O/C2H5OH = 9 vol.), dried at 150 °C for 12 h, and calcined in static air by heating at a rate of 4 °C/min from room temperature to 500 °C and kept at 500 °C for 1 h in the muffle furnace.",coprecipitation,solid solution,,7.0,Fluorite,single,,,,0.0,0.0,0.0,,False,,0.0,0.04,,0.0,0.0,0.0,0.0,0.0,0.06,0.0,0.0,0.0,0.0,0.0,0.0,0.0,0.0,0.0,0.0,0.0,0.0,0.0,0.0,0.0,,0.0,0.0,0.0,0.0,0.0,0.0,0.0,0.0,1
69b7d5559605ebc57c7531a9,bbdea342c2bba5972a38a1133454e7bf41648686,10.1016/j.apcatb.2018.05.027,4,0.9,94.0,500.0,1.0,,0.2532,0.0,0.0,"Ce(NO3)3·6H2O, ZrO(NO3)2·7H2O, Cu(NO3)2∙3H2O, Mn(NO3)2∙4H2O (Acros Organics) were used as initial salts. Appropriate amounts of salts were dissolved in concentrated nitric acid (68%) with the concentration of salts of 0.667 M. After dissolution of salts, this mixture was added to distillate water, giving concentration of 0.1 M. Then, the co-precipitation was carried out by the addition of 2.5 M KOH solution up to pH 11. Ultrasonic processing (35 kHz, 150 W) was used during all process at 30 °C under stirring. The resulting precipitates were filtered, washed with distilled water-ethanol solution (H2O/C2H5OH = 9 vol.), dried at 150 °C for 12 h, and calcined in static air by heating at a rate of 4 °C/min from room temperature to 500 °C and kept at 500 °C for 1 h in the muffle furnace.",coprecipitation,solid solution,,8.0,Fluorite,single,,,,0.0,0.0,0.0,,False,,0.0,0.06,,0.0,0.0,0.0,0.0,0.0,0.04,0.0,0.0,0.0,0.0,0.0,0.0,0.0,0.0,0.0,0.0,0.0,0.0,0.0,0.0,0.0,,0.0,0.0,0.0,0.0,0.0,0.0,0.0,0.0,1
69b7d5559605ebc57c7531ab,6cf9023c0285ab8b8b5d39e85b57ceb5edfe1038,10.1016/j.apcatb.2018.05.027,5,0.9,79.0,500.0,1.0,,0.2127,0.0,0.0,"Ce(NO3)3·6H2O, ZrO(NO3)2·7H2O, Cu(NO3)2∙3H2O, Mn(NO3)2∙4H2O (Acros Organics) were used as initial salts. Appropriate amounts of salts were dissolved in concentrated nitric acid (68%) with the concentration of salts of 0.667 M. After dissolution of salts, this mixture was added to distillate water, giving concentration of 0.1 M. Then, the co-precipitation was carried out by the addition of 2.5 M KOH solution up to pH 11. Ultrasonic processing (35 kHz, 150 W) was used during all process at 30 °C under stirring. The resulting precipitates were filtered, washed with distilled water-ethanol solution (H2O/C2H5OH = 9 vol.), dried at 150 °C for 12 h, and calcined in static air by heating at a rate of 4 °C/min from room temperature to 500 °C and kept at 500 °C for 1 h in the muffle furnace.",coprecipitation,solid solution,,9.0,Fluorite,single,True,polyhedra,TEM_20nm_69b7d5559605ebc57c7531ab.png,0.0,0.0,0.0,,False,,0.0,0.08,,0.0,0.0,0.0,0.0,0.0,0.02,0.0,0.0,0.0,0.0,0.0,0.0,0.0,0.0,0.0,0.0,0.0,0.0,0.0,0.0,0.0,,0.0,0.0,0.0,0.0,0.0,0.0,0.0,0.0,1
