Repository: Iwanap1/co_oxidation

# Training an Extrapolatable Model for CO Oxidation Light-Off Prediction over Cerium-Based Catalysts
Extrapolatable NNs for CO Oxidation light-off prediction



The exact architecture can be dictated by the provided model configs. In the most physically-informed scenario, the archictecture includes latent states for both the H<sub>2</sub>-TPR and dynamic oxygen storage capacity (OSC), which are trained both on those experimental measurements and the conversion itself. The weight-hourly space velocity is not included in the features for the conversion net, rather is used to calculate conversion using the solution for a simple first-order kinetic model in a PFR.

File: data_analysis/base_multiphase/data/all_materials.csv (part 10 of 17)
_id,fingerprint,doi,name,Ce,Sbet,calcination_temp,calcination_time,Dpore,Vtotal,calcination_flowing_gas,calcination_reactive_gas,synthesis_para,synthesis,description,particle_size_nm,crystallite_size_nm,phase_types,phase_flag,microscopy,morphology,image_path,pretreatment_temp,pretreatment_o2_vol%,pretreatment_time_h,osc,hierarchical,lattice_parameter_A,Zr,Cu,Ea_apparent,Ni,Pr,Sn,Hf,La,Mn,Fe,Co,Sm,Zn,Nd,Pm,Ag,Ru,Eu,Tb,Gd,Bi,Cr,Y,Ti,deposit,Sr,Sc,Yb,Nb,Al,Ga,Ho,Lu,single_phase_binary
69b7d5569605ebc57c7531ad,241a82e701b9e14e6ef5f9f6232db80c60cea6fa,10.1016/j.apcatb.2018.05.027,6,0.9,55.0,500.0,1.0,,0.1858,0.0,0.0,"Ce(NO3)3·6H2O, ZrO(NO3)2·7H2O, Cu(NO3)2∙3H2O, Mn(NO3)2∙4H2O (Acros Organics) were used as initial salts. Appropriate amounts of salts were dissolved in concentrated nitric acid (68%) with the concentration of salts of 0.667 M. After dissolution of salts, this mixture was added to distillate water, giving concentration of 0.1 M. Then, the co-precipitation was carried out by the addition of 2.5 M KOH solution up to pH 11. Ultrasonic processing (35 kHz, 150 W) was used during all process at 30 °C under stirring. The resulting precipitates were filtered, washed with distilled water-ethanol solution (H2O/C2H5OH = 9 vol.), dried at 150 °C for 12 h, and calcined in static air by heating at a rate of 4 °C/min from room temperature to 500 °C and kept at 500 °C for 1 h in the muffle furnace.",coprecipitation,solid solution,,12.0,Fluorite,single,,,,0.0,0.0,0.0,,False,,0.0,0.1,,0.0,0.0,0.0,0.0,0.0,0.0,0.0,0.0,0.0,0.0,0.0,0.0,0.0,0.0,0.0,0.0,0.0,0.0,0.0,0.0,0.0,,0.0,0.0,0.0,0.0,0.0,0.0,0.0,0.0,1
69b7d5579605ebc57c7531af,c92dacb2d3687be7c89771676494eef95d328e33,10.1016/j.apcatb.2018.05.027,7,0.8,75.0,500.0,1.0,,0.3291,0.0,0.0,"Ce(NO3)3·6H2O, ZrO(NO3)2·7H2O, Cu(NO3)2∙3H2O, Mn(NO3)2∙4H2O (Acros Organics) were used as initial salts. Appropriate amounts of salts were dissolved in concentrated nitric acid (68%) with the concentration of salts of 0.667 M. After dissolution of salts, this mixture was added to distillate water, giving concentration of 0.1 M. Then, the co-precipitation was carried out by the addition of 2.5 M KOH solution up to pH 11. Ultrasonic processing (35 kHz, 150 W) was used during all process at 30 °C under stirring. The resulting precipitates were filtered, washed with distilled water-ethanol solution (H2O/C2H5OH = 9 vol.), dried at 150 °C for 12 h, and calcined in static air by heating at a rate of 4 °C/min from room temperature to 500 °C and kept at 500 °C for 1 h in the muffle furnace.",coprecipitation,solid solution,,7.0,Fluorite,single,,,,0.0,0.0,0.0,,False,,0.1,0.0,,0.0,0.0,0.0,0.0,0.0,0.1,0.0,0.0,0.0,0.0,0.0,0.0,0.0,0.0,0.0,0.0,0.0,0.0,0.0,0.0,0.0,,0.0,0.0,0.0,0.0,0.0,0.0,0.0,0.0,1
69b7d5579605ebc57c7531b1,1bd78e90772366978112efbd4af2f809d6f653f0,10.1016/j.apcatb.2018.05.027,8,0.8,67.0,500.0,1.0,,0.1863,0.0,0.0,"Ce(NO3)3·6H2O, ZrO(NO3)2·7H2O, Cu(NO3)2∙3H2O, Mn(NO3)2∙4H2O (Acros Organics) were used as initial salts. Appropriate amounts of salts were dissolved in concentrated nitric acid (68%) with the concentration of salts of 0.667 M. After dissolution of salts, this mixture was added to distillate water, giving concentration of 0.1 M. Then, the co-precipitation was carried out by the addition of 2.5 M KOH solution up to pH 11. Ultrasonic processing (35 kHz, 150 W) was used during all process at 30 °C under stirring. The resulting precipitates were filtered, washed with distilled water-ethanol solution (H2O/C2H5OH = 9 vol.), dried at 150 °C for 12 h, and calcined in static air by heating at a rate of 4 °C/min from room temperature to 500 °C and kept at 500 °C for 1 h in the muffle furnace.",coprecipitation,solid solution,,6.0,Fluorite,single,,,,0.0,0.0,0.0,,False,,0.1,0.02,,0.0,0.0,0.0,0.0,0.0,0.08,0.0,0.0,0.0,0.0,0.0,0.0,0.0,0.0,0.0,0.0,0.0,0.0,0.0,0.0,0.0,,0.0,0.0,0.0,0.0,0.0,0.0,0.0,0.0,1
69b7d5589605ebc57c7531b3,e4a0b63d6f28c4598591f336f5322e7e29e35921,10.1016/j.apcatb.2018.05.027,9,0.8,71.0,500.0,1.0,,0.2501,0.0,0.0,"Ce(NO3)3·6H2O, ZrO(NO3)2·7H2O, Cu(NO3)2∙3H2O, Mn(NO3)2∙4H2O (Acros Organics) were used as initial salts. Appropriate amounts of salts were dissolved in concentrated nitric acid (68%) with the concentration of salts of 0.667 M. After dissolution of salts, this mixture was added to distillate water, giving concentration of 0.1 M. Then, the co-precipitation was carried out by the addition of 2.5 M KOH solution up to pH 11. Ultrasonic processing (35 kHz, 150 W) was used during all process at 30 °C under stirring. The resulting precipitates were filtered, washed with distilled water-ethanol solution (H2O/C2H5OH = 9 vol.), dried at 150 °C for 12 h, and calcined in static air by heating at a rate of 4 °C/min from room temperature to 500 °C and kept at 500 °C for 1 h in the muffle furnace.",coprecipitation,solid solution,,7.0,Fluorite,single,,,,0.0,0.0,0.0,,False,,0.1,0.04,,0.0,0.0,0.0,0.0,0.0,0.06,0.0,0.0,0.0,0.0,0.0,0.0,0.0,0.0,0.0,0.0,0.0,0.0,0.0,0.0,0.0,,0.0,0.0,0.0,0.0,0.0,0.0,0.0,0.0,1
69b7d5599605ebc57c7531b5,ceffc69746a16744fe2b4acee92c3e4b8849fc16,10.1016/j.apcatb.2018.05.027,10,0.8,36.0,500.0,1.0,,0.114,0.0,0.0,"Ce(NO3)3·6H2O, ZrO(NO3)2·7H2O, Cu(NO3)2∙3H2O, Mn(NO3)2∙4H2O (Acros Organics) were used as initial salts. Appropriate amounts of salts were dissolved in concentrated nitric acid (68%) with the concentration of salts of 0.667 M. After dissolution of salts, this mixture was added to distillate water, giving concentration of 0.1 M. Then, the co-precipitation was carried out by the addition of 2.5 M KOH solution up to pH 11. Ultrasonic processing (35 kHz, 150 W) was used during all process at 30 °C under stirring. The resulting precipitates were filtered, washed with distilled water-ethanol solution (H2O/C2H5OH = 9 vol.), dried at 150 °C for 12 h, and calcined in static air by heating at a rate of 4 °C/min from room temperature to 500 °C and kept at 500 °C for 1 h in the muffle furnace.",coprecipitation,solid solution,,7.0,Fluorite,single,,,,0.0,0.0,0.0,,False,,0.1,0.06,,0.0,0.0,0.0,0.0,0.0,0.04,0.0,0.0,0.0,0.0,0.0,0.0,0.0,0.0,0.0,0.0,0.0,0.0,0.0,0.0,0.0,,0.0,0.0,0.0,0.0,0.0,0.0,0.0,0.0,1
69b7d5599605ebc57c7531b7,5ed5e44b8efd95fa4b9d2ede5fafac1890678338,10.1016/j.apcatb.2018.05.027,11,0.8,31.0,500.0,1.0,,0.0868,0.0,0.0,"Ce(NO3)3·6H2O, ZrO(NO3)2·7H2O, Cu(NO3)2∙3H2O, Mn(NO3)2∙4H2O (Acros Organics) were used as initial salts. Appropriate amounts of salts were dissolved in concentrated nitric acid (68%) with the concentration of salts of 0.667 M. After dissolution of salts, this mixture was added to distillate water, giving concentration of 0.1 M. Then, the co-precipitation was carried out by the addition of 2.5 M KOH solution up to pH 11. Ultrasonic processing (35 kHz, 150 W) was used during all process at 30 °C under stirring. The resulting precipitates were filtered, washed with distilled water-ethanol solution (H2O/C2H5OH = 9 vol.), dried at 150 °C for 12 h, and calcined in static air by heating at a rate of 4 °C/min from room temperature to 500 °C and kept at 500 °C for 1 h in the muffle furnace.",coprecipitation,solid solution,,8.0,Fluorite,single,True,polyhedra,TEM_20nm_69b7d5599605ebc57c7531b7.png,0.0,0.0,0.0,,False,,0.1,0.08,,0.0,0.0,0.0,0.0,0.0,0.02,0.0,0.0,0.0,0.0,0.0,0.0,0.0,0.0,0.0,0.0,0.0,0.0,0.0,0.0,0.0,,0.0,0.0,0.0,0.0,0.0,0.0,0.0,0.0,1
69b7d55a9605ebc57c7531b9,3f7a4aa5e896d59fad0630368781e84318720a51,10.1016/j.apcatb.2018.05.027,12,0.8,40.0,500.0,1.0,,0.1159,0.0,0.0,"Ce(NO3)3·6H2O, ZrO(NO3)2·7H2O, Cu(NO3)2∙3H2O, Mn(NO3)2∙4H2O (Acros Organics) were used as initial salts. Appropriate amounts of salts were dissolved in concentrated nitric acid (68%) with the concentration of salts of 0.667 M. After dissolution of salts, this mixture was added to distillate water, giving concentration of 0.1 M. Then, the co-precipitation was carried out by the addition of 2.5 M KOH solution up to pH 11. Ultrasonic processing (35 kHz, 150 W) was used during all process at 30 °C under stirring. The resulting precipitates were filtered, washed with distilled water-ethanol solution (H2O/C2H5OH = 9 vol.), dried at 150 °C for 12 h, and calcined in static air by heating at a rate of 4 °C/min from room temperature to 500 °C and kept at 500 °C for 1 h in the muffle furnace.",coprecipitation,solid solution,,8.0,Fluorite,single,,,,0.0,0.0,0.0,,False,,0.1,0.1,,0.0,0.0,0.0,0.0,0.0,0.0,0.0,0.0,0.0,0.0,0.0,0.0,0.0,0.0,0.0,0.0,0.0,0.0,0.0,0.0,0.0,,0.0,0.0,0.0,0.0,0.0,0.0,0.0,0.0,1
69b7d55b9605ebc57c7531bb,4a0b9818314a775af702e93ada387b95dbb80e5d,10.1134/S0036023621080325,0,0.9,79.0,500.0,1.0,,0.213,,,"The synthesis of a solid solution was carried out by coprecipitation with simultaneous ultrasonic treatment [14, 15]. Appropriate amounts of cerium(III), manganese(II), copper(II), zirconyl, samarium, neodymium, and bismuth(III) nitrates as well as titanium and tin(II) chlorides (Acros Organics) were dissolved in concentrated nitric acid (the total concentration of salts with respect to metals was 0.667 M), then the resulting solution was added to distilled water (concentration of salts with respect to metals was 0.1 M). Coprecipitation was carried out with a 2.5 M KOH solution to pH 11. Ultrasonic treatment (frequency 35 kHz, power 150 W, Sapphire UZV-4.0) and stirring were performed at all stages. The resulting precipitate was filtered, washed with a water–alcohol solution (H2O/C2H5OH = 9 v/v), dried at 150°С for 12 h, and calcined on heating at a rate of 4 K/min to 500°С with holding for 1 h in a muffle furnace.",coprecipitation ultrasound,solid solution,,9.0,Fluorite,single,True,polyhedra,TEM_100nm_69b7d55b9605ebc57c7531bb.png,0.0,0.0,0.0,,False,5.4064,0.0,0.08,,0.0,0.0,0.0,0.0,0.0,0.02,0.0,0.0,0.0,0.0,0.0,0.0,0.0,0.0,0.0,0.0,0.0,0.0,0.0,0.0,0.0,,0.0,0.0,0.0,0.0,0.0,0.0,0.0,0.0,1
69b7d55b9605ebc57c7531bd,5e15fd9cbdb43628751891986002d7138f1d9fdc,10.1134/S0036023621080325,1,0.8,31.0,500.0,1.0,,0.087,,,"The synthesis of a solid solution was carried out by coprecipitation with simultaneous ultrasonic treatment [14, 15]. Appropriate amounts of cerium(III), manganese(II), copper(II), zirconyl, samarium, neodymium, and bismuth(III) nitrates as well as titanium and tin(II) chlorides (Acros Organics) were dissolved in concentrated nitric acid (the total concentration of salts with respect to metals was 0.667 M), then the resulting solution was added to distilled water (concentration of salts with respect to metals was 0.1 M). Coprecipitation was carried out with a 2.5 M KOH solution to pH 11. Ultrasonic treatment (frequency 35 kHz, power 150 W, Sapphire UZV-4.0) and stirring were performed at all stages. The resulting precipitate was filtered, washed with a water–alcohol solution (H2O/C2H5OH = 9 v/v), dried at 150°С for 12 h, and calcined on heating at a rate of 4 K/min to 500°С with holding for 1 h in a muffle furnace.",coprecipitation ultrasound,solid solution,,8.0,Fluorite,single,True,polyhedra,TEM_100nm_69b7d55b9605ebc57c7531bd.png,0.0,0.0,0.0,,False,5.3845,0.1,0.08,,0.0,0.0,0.0,0.0,0.0,0.02,0.0,0.0,0.0,0.0,0.0,0.0,0.0,0.0,0.0,0.0,0.0,0.0,0.0,0.0,0.0,,0.0,0.0,0.0,0.0,0.0,0.0,0.0,0.0,1
69b7d55c9605ebc57c7531bf,aa888eb19134c797d44e04371dbc4e144c8c4622,10.1134/S0036023621080325,2,0.8,100.0,500.0,1.0,,0.205,,,"The synthesis of a solid solution was carried out by coprecipitation with simultaneous ultrasonic treatment [14, 15]. Appropriate amounts of cerium(III), manganese(II), copper(II), zirconyl, samarium, neodymium, and bismuth(III) nitrates as well as titanium and tin(II) chlorides (Acros Organics) were dissolved in concentrated nitric acid (the total concentration of salts with respect to metals was 0.667 M), then the resulting solution was added to distilled water (concentration of salts with respect to metals was 0.1 M). Coprecipitation was carried out with a 2.5 M KOH solution to pH 11. Ultrasonic treatment (frequency 35 kHz, power 150 W, Sapphire UZV-4.0) and stirring were performed at all stages. The resulting precipitate was filtered, washed with a water–alcohol solution (H2O/C2H5OH = 9 v/v), dried at 150°С for 12 h, and calcined on heating at a rate of 4 K/min to 500°С with holding for 1 h in a muffle furnace.",coprecipitation ultrasound,solid solution,,8.0,Fluorite,single,False,,,0.0,0.0,0.0,,False,5.3918,0.0,0.08,,0.0,0.0,0.0,0.0,0.0,0.02,0.0,0.0,0.0,0.0,0.0,0.0,0.0,0.0,0.0,0.0,0.0,0.0,0.0,0.0,0.1,,0.0,0.0,0.0,0.0,0.0,0.0,0.0,0.0,1
69b7d55c9605ebc57c7531c1,793598408bf3aa4f50a3d606c9a7465eefab52ae,10.1134/S0036023621080325,3,0.8,87.0,500.0,1.0,,0.11,,,"The synthesis of a solid solution was carried out by coprecipitation with simultaneous ultrasonic treatment [14, 15]. Appropriate amounts of cerium(III), manganese(II), copper(II), zirconyl, samarium, neodymium, and bismuth(III) nitrates as well as titanium and tin(II) chlorides (Acros Organics) were dissolved in concentrated nitric acid (the total concentration of salts with respect to metals was 0.667 M), then the resulting solution was added to distilled water (concentration of salts with respect to metals was 0.1 M). Coprecipitation was carried out with a 2.5 M KOH solution to pH 11. Ultrasonic treatment (frequency 35 kHz, power 150 W, Sapphire UZV-4.0) and stirring were performed at all stages. The resulting precipitate was filtered, washed with a water–alcohol solution (H2O/C2H5OH = 9 v/v), dried at 150°С for 12 h, and calcined on heating at a rate of 4 K/min to 500°С with holding for 1 h in a muffle furnace.",coprecipitation ultrasound,solid solution,,5.0,Fluorite,single,False,,,0.0,0.0,0.0,,False,5.3883,0.0,0.08,,0.0,0.0,0.1,0.0,0.0,0.02,0.0,0.0,0.0,0.0,0.0,0.0,0.0,0.0,0.0,0.0,0.0,0.0,0.0,0.0,0.0,,0.0,0.0,0.0,0.0,0.0,0.0,0.0,0.0,1
69b7d55d9605ebc57c7531c3,cf3262c2eb3effe3b48b6f9bdb26b39679352d6d,10.1134/S0036023621080325,4,0.8,96.0,500.0,1.0,,0.247,,,"The synthesis of a solid solution was carried out by coprecipitation with simultaneous ultrasonic treatment [14, 15]. Appropriate amounts of cerium(III), manganese(II), copper(II), zirconyl, samarium, neodymium, and bismuth(III) nitrates as well as titanium and tin(II) chlorides (Acros Organics) were dissolved in concentrated nitric acid (the total concentration of salts with respect to metals was 0.667 M), then the resulting solution was added to distilled water (concentration of salts with respect to metals was 0.1 M). Coprecipitation was carried out with a 2.5 M KOH solution to pH 11. Ultrasonic treatment (frequency 35 kHz, power 150 W, Sapphire UZV-4.0) and stirring were performed at all stages. The resulting precipitate was filtered, washed with a water–alcohol solution (H2O/C2H5OH = 9 v/v), dried at 150°С for 12 h, and calcined on heating at a rate of 4 K/min to 500°С with holding for 1 h in a muffle furnace.",coprecipitation ultrasound,solid solution,,8.0,Fluorite,single,False,,,0.0,0.0,0.0,,False,5.4061,0.0,0.08,,0.0,0.0,0.0,0.0,0.0,0.02,0.0,0.0,0.1,0.0,0.0,0.0,0.0,0.0,0.0,0.0,0.0,0.0,0.0,0.0,0.0,,0.0,0.0,0.0,0.0,0.0,0.0,0.0,0.0,1
69b7d55e9605ebc57c7531c5,d77979342219e1b97a558807ab91a3a055d94bf9,10.1134/S0036023621080325,5,0.8,103.0,500.0,1.0,,0.17,,,"The synthesis of a solid solution was carried out by coprecipitation with simultaneous ultrasonic treatment [14, 15]. Appropriate amounts of cerium(III), manganese(II), copper(II), zirconyl, samarium, neodymium, and bismuth(III) nitrates as well as titanium and tin(II) chlorides (Acros Organics) were dissolved in concentrated nitric acid (the total concentration of salts with respect to metals was 0.667 M), then the resulting solution was added to distilled water (concentration of salts with respect to metals was 0.1 M). Coprecipitation was carried out with a 2.5 M KOH solution to pH 11. Ultrasonic treatment (frequency 35 kHz, power 150 W, Sapphire UZV-4.0) and stirring were performed at all stages. The resulting precipitate was filtered, washed with a water–alcohol solution (H2O/C2H5OH = 9 v/v), dried at 150°С for 12 h, and calcined on heating at a rate of 4 K/min to 500°С with holding for 1 h in a muffle furnace.",coprecipitation ultrasound,solid solution,,7.0,Fluorite,single,True,polyhedra,TEM_100nm_69b7d55e9605ebc57c7531c5.png,0.0,0.0,0.0,,False,5.4209,0.0,0.08,,0.0,0.0,0.0,0.0,0.0,0.02,0.0,0.0,0.0,0.0,0.1,0.0,0.0,0.0,0.0,0.0,0.0,0.0,0.0,0.0,0.0,,0.0,0.0,0.0,0.0,0.0,0.0,0.0,0.0,1
69b7d55e9605ebc57c7531c7,0a374075fec011264c10cf84dc97571f027c9cef,10.1134/S0036023621080325,6,0.8,96.0,500.0,1.0,,0.12,,,"The synthesis of a solid solution was carried out by coprecipitation with simultaneous ultrasonic treatment [14, 15]. Appropriate amounts of cerium(III), manganese(II), copper(II), zirconyl, samarium, neodymium, and bismuth(III) nitrates as well as titanium and tin(II) chlorides (Acros Organics) were dissolved in concentrated nitric acid (the total concentration of salts with respect to metals was 0.667 M), then the resulting solution was added to distilled water (concentration of salts with respect to metals was 0.1 M). Coprecipitation was carried out with a 2.5 M KOH solution to pH 11. Ultrasonic treatment (frequency 35 kHz, power 150 W, Sapphire UZV-4.0) and stirring were performed at all stages. The resulting precipitate was filtered, washed with a water–alcohol solution (H2O/C2H5OH = 9 v/v), dried at 150°С for 12 h, and calcined on heating at a rate of 4 K/min to 500°С with holding for 1 h in a muffle furnace.",coprecipitation ultrasound,solid solution,,7.0,Fluorite,single,False,,,0.0,0.0,0.0,,False,5.4184,0.0,0.08,,0.0,0.0,0.0,0.0,0.0,0.02,0.0,0.0,0.0,0.0,0.0,0.0,0.0,0.0,0.0,0.0,0.0,0.1,0.0,0.0,0.0,,0.0,0.0,0.0,0.0,0.0,0.0,0.0,0.0,1
69b7d5629605ebc57c7531d3,3e1a888f121ecd70e553e6af35787b00b8a69726,10.1016/S1002-0721(14)60460-9,Ce-Mn-O,0.9,5.6,500.0,0.5,10.79,0.3,,,"The Ce-Mn-O support of the catalysts was prepared by the urea combustion method. The appropriate molar ratios of cerium nitrate (Ce(NO3)3·6H2O), manganese nitrate (Mn(NO3)2·6H2O) and urea (CO(NH2)2) were mixed in a crucible (the molar ratio of Ce/Mn and urea/ (Ce+Mn) was set as 9:1 and 3:1, respectively). After thoroughly grinding, the mixture was calcined at 500 ºC for 30 min to obtain the support",solution combustion (pyrolysis),solid solution,,,Fluorite,single,,,,0.0,0.0,0.0,,False,0.5411,0.0,0.0,,0.0,0.0,0.0,0.0,0.0,0.1,0.0,0.0,0.0,0.0,0.0,0.0,0.0,0.0,0.0,0.0,0.0,0.0,0.0,0.0,0.0,,0.0,0.0,0.0,0.0,0.0,0.0,0.0,0.0,1
69b7d5669605ebc57c7531df,a7ad42f9f9ff5808dab6d368153a44138e69ae9b,10.1016/j.cattod.2011.02.015,CeZn10,0.883,56.0,500.0,2.0,,,,,"A series of Ce–Zn mixed oxides (Zn content of 10, 25 and 50 mol.%) were synthesized by a pseudo sol–gel method involving the thermal decomposition of the corresponding propionates. These propionates were produced after dissolution of the adequate amounts of Ce(III) acetate and Zn(II) acetyl acetonate in propionic acid (0.12 M). The propionic acid excess was retired from the mixture through simple distillation obtaining a resin-like that is further calcined at 500 °C for 2 h in air. For the sake of comparison an un-modified ceria sample was synthesized by the same procedure [23]. Samples were identified as CeZnX where X accounts for the Zn molar percentage.",sol-gel,solid solution,,12.4,Fluorite,single,,,,300.0,21.0,1.0,,False,,0.0,0.0,,0.0,0.0,0.0,0.0,0.0,0.0,0.0,0.0,0.0,0.117,0.0,0.0,0.0,0.0,0.0,0.0,0.0,0.0,0.0,0.0,0.0,,0.0,0.0,0.0,0.0,0.0,0.0,0.0,0.0,1
69b7d5679605ebc57c7531e3,1bf016d03e5aba42edd88042dfa6f64ab3ae22d2,10.1016/j.cattod.2011.02.015,CeZn25,0.718,44.0,500.0,2.0,,,,,"A series of Ce–Zn mixed oxides (Zn content of 10, 25 and 50 mol.%) were synthesized by a pseudo sol–gel method involving the thermal decomposition of the corresponding propionates. These propionates were produced after dissolution of the adequate amounts of Ce(III) acetate and Zn(II) acetyl acetonate in propionic acid (0.12 M). The propionic acid excess was retired from the mixture through simple distillation obtaining a resin-like that is further calcined at 500 °C for 2 h in air. For the sake of comparison an un-modified ceria sample was synthesized by the same procedure [23]. Samples were identified as CeZnX where X accounts for the Zn molar percentage.",sol-gel,solid solution,,9.8,Fluorite & ZnO2,multi,,,,300.0,21.0,1.0,,False,,0.0,0.0,,0.0,0.0,0.0,0.0,0.0,0.0,0.0,0.0,0.0,0.282,0.0,0.0,0.0,0.0,0.0,0.0,0.0,0.0,0.0,0.0,0.0,,0.0,0.0,0.0,0.0,0.0,0.0,0.0,0.0,0
69b7d56a9605ebc57c7531eb,481deb60862663122e84c03830b2d8d8dc126383,10.1016/j.apcatb.2008.02.012,Ce0.75Zr0.25O2,0.75,50.1,550.0,4.0,,,,,"A series of Ce1−xZrxO2 (x = 0.25, 0.5, 0.75) solid solutions, CeO2 and ZrO2 was prepared by the sol–gel like method, based on a thermal decomposition of mixed propionates [43]. The starting materials, zirconium(IV) acetylacetonate [Zr(CH3COCH2COCH3)4, Avocado] and/or cerium(III) acetyloacetonate hydrate [Ce(CH3COCH2COCH3)3·H2O, Sigma–Aldrich] were dissolved in boiling propionic acid in concentration of 0.12 M. Boiling solutions were mixed and the solvent was evaporated until a resin was obtained. All samples were calcined in air at 550 °C for 4 h.",sol-gel,solid solution,,7.0,Fluorite,single,True,,SEM_10000nm_69b7d56a9605ebc57c7531eb.png,300.0,20.0,1.0,,False,5.349,0.25,0.0,,0.0,0.0,0.0,0.0,0.0,0.0,0.0,0.0,0.0,0.0,0.0,0.0,0.0,0.0,0.0,0.0,0.0,0.0,0.0,0.0,0.0,,0.0,0.0,0.0,0.0,0.0,0.0,0.0,0.0,1
69b7d56b9605ebc57c7531ed,0d27f2dd9ef8db1ad814d32028b6dccfd3f2bacc,10.1016/j.apcatb.2008.02.012,CeO2,1.0,58.1,550.0,4.0,,,,,"A series of Ce1−xZrxO2 (x = 0.25, 0.5, 0.75) solid solutions, CeO2 and ZrO2 was prepared by the sol–gel like method, based on a thermal decomposition of mixed propionates [43]. The starting materials, zirconium(IV) acetylacetonate [Zr(CH3COCH2COCH3)4, Avocado] and/or cerium(III) acetyloacetonate hydrate [Ce(CH3COCH2COCH3)3·H2O, Sigma–Aldrich] were dissolved in boiling propionic acid in concentration of 0.12 M. Boiling solutions were mixed and the solvent was evaporated until a resin was obtained. All samples were calcined in air at 550 °C for 4 h.",sol-gel,solid solution,,14.2,Fluorite,single,True,,SEM_5000nm_69b7d56b9605ebc57c7531ed.png,300.0,20.0,1.0,,False,5.4112,0.0,0.0,,0.0,0.0,0.0,0.0,0.0,0.0,0.0,0.0,0.0,0.0,0.0,0.0,0.0,0.0,0.0,0.0,0.0,0.0,0.0,0.0,0.0,,0.0,0.0,0.0,0.0,0.0,0.0,0.0,0.0,1
69b7d7a025c94282f4c67e5d,f3dba29ee990744b109e36369d03ddaabac46b21,10.1016/j.mcat.2025.115272,Ni05,0.85,91.0,500.0,1.0,,0.24,,,"The Ce(NO3)3·6H2O, Mn(NO3)2·4H2O, Cu(NO3)2·3H2O, Fe(NO3)3∙9H2O, Ni(NO3)2∙6H2O, and Co(NO3)2∙6H2O (Acros Organics) compounds were used as initial salts. Appropriate amounts of salts were dissolved in concentrated nitric acid (68 %) with the concentration of salts of 0.667 M. After the dissolution of the salts, this mixture was added to distilled water, giving a concentration of 0.1 M. Then, the co-precipitation was carried out by the addition of 2.5 M KOH solution up to pH 11. Ultrasonic processing (35 kHz, 150 W) was used during all processes at 30 °C under stirring. The resulting precipitates were filtered, washed with a distilled water-ethanol solution (H2O/C2H5OH=9 vol.), dried at 150 °C for 12 h, and calcined in static air by heating at a rate of 4 °C/min from room temperature to 500 °C and kept for 1 h in a muffle furnace",coprecipitation,solid solution,,8.0,Fluorite & NiO,multi,True,spherical,TEM_10nm_69b7d7a025c94282f4c67e5d.png,0.0,0.0,0.0,,False,5.4048,0.0,0.08,,0.05,0.0,0.0,0.0,0.0,0.02,0.0,0.0,0.0,0.0,0.0,0.0,0.0,0.0,0.0,0.0,0.0,0.0,0.0,0.0,0.0,,0.0,0.0,0.0,0.0,0.0,0.0,0.0,0.0,0
69b96125f753f624649ce443,6c7925dc490d1cdbaddfe3cba2006a406a597745,10.2174/2405461503666180821130801,CM,0.7,58.0,500.0,5.0,,,,,"A simple and facile co-precipitation method was used to synthesize the optimized Ce0.7Mn0.3O2-δ, and Ce0.7Mn0.15Fe0.15O2-δ (mole ratio based on oxides) catalysts with the nanostructure. Therefore, in both the doped and codoped ceria samples, the total mole ratio of dopant oxides is equal to 30%. For synthesis, Ce(NO3)3.6H2O (Aldrich, AR grade), Mn(NO3)2.4H2O (Merck, AR grade), and Fe(NO3)3.9H2O (Aldrich, AR grade) were used as precursors of the respective metals. All the precursor materials are analytical grade reagents and used without further purification. In all experiments, double-distilled water is used. To synthesize nanosized Mn/Fe co-doped CeO2 catalyst, the desired quantity of Ce(NO3)3.6H2O was dissolved in distilled water and stirred for 1 h on a magnetic stirrer. An appropriate amount of Mn and Fe nitrate precursors were dissolved separately in distilled water and then added simultaneously to the above solution. Then, the mixture solution was stirred vigorously for 2 h to make a clear solution. Under constant stirring, ammonia solution (Merck, 25 wt%) was added to the precursor solution drop wise until the pH value of the solution is reached to 8.5 ± 0.05. After coprecipitation occurred, the solution containing the precipitated product was again stirred for another 12 h and followed by aging for 24 h. After that, the precipitate was separated by vacuum filtration and then washed several times with distilled water until free from anion impurities. The obtained precipitates were then dried in an oven at 373 K for 12 h. The oven dried sample was crushed using an agate mortar and calcined at 773 K for 5 h (with the heating rate of 5 K min−1) in a muffle furnace to obtain Ce0.7Mn0.15Fe0.15O2–δ solid solution. The Mn-doped CeO2 sample was also prepared with the similar process by adding the manganese precursor into CeO2 solution, separately. The un-doped CeO2 was also obtained by the same method. The synthesis process of Mn/Fe co-doped CeO2 solid solution is shown with the help of schematic diagram in Fig. S1 (Supporting Information). Hereafter, the synthesized Ce0.7Mn0.3O2-δ and Ce0.7Mn0.15Fe0.15O2-δ catalysts are denoted as CM and CMF, respectively. ",coprecipitation,solid solution,,7.19,Fluorite,single,True,morphology,SEM_1000nm_69b96125f753f624649ce443.png,0.0,0.0,0.0,,False,5.35,0.0,0.0,,0.0,0.0,0.0,0.0,0.0,0.3,0.0,0.0,0.0,0.0,0.0,0.0,0.0,0.0,0.0,0.0,0.0,0.0,0.0,0.0,0.0,,0.0,0.0,0.0,0.0,0.0,0.0,0.0,0.0,1
69b96126f753f624649ce445,679658c9fbed4e89d899883e6cabeedfae79cfb7,10.2174/2405461503666180821130801,CMF,0.7,76.0,500.0,5.0,,,,,"A simple and facile co-precipitation method was used to synthesize the optimized Ce0.7Mn0.3O2-δ, and Ce0.7Mn0.15Fe0.15O2-δ (mole ratio based on oxides) catalysts with the nanostructure. Therefore, in both the doped and codoped ceria samples, the total mole ratio of dopant oxides is equal to 30%. For synthesis, Ce(NO3)3.6H2O (Aldrich, AR grade), Mn(NO3)2.4H2O (Merck, AR grade), and Fe(NO3)3.9H2O (Aldrich, AR grade) were used as precursors of the respective metals. All the precursor materials are analytical grade reagents and used without further purification. In all experiments, double-distilled water is used. To synthesize nanosized Mn/Fe co-doped CeO2 catalyst, the desired quantity of Ce(NO3)3.6H2O was dissolved in distilled water and stirred for 1 h on a magnetic stirrer. An appropriate amount of Mn and Fe nitrate precursors were dissolved separately in distilled water and then added simultaneously to the above solution. Then, the mixture solution was stirred vigorously for 2 h to make a clear solution. Under constant stirring, ammonia solution (Merck, 25 wt%) was added to the precursor solution drop wise until the pH value of the solution is reached to 8.5 ± 0.05. After coprecipitation occurred, the solution containing the precipitated product was again stirred for another 12 h and followed by aging for 24 h. After that, the precipitate was separated by vacuum filtration and then washed several times with distilled water until free from anion impurities. The obtained precipitates were then dried in an oven at 373 K for 12 h. The oven dried sample was crushed using an agate mortar and calcined at 773 K for 5 h (with the heating rate of 5 K min−1) in a muffle furnace to obtain Ce0.7Mn0.15Fe0.15O2–δ solid solution. The Mn-doped CeO2 sample was also prepared with the similar process by adding the manganese precursor into CeO2 solution, separately. The un-doped CeO2 was also obtained by the same method. The synthesis process of Mn/Fe co-doped CeO2 solid solution is shown with the help of schematic diagram in Fig. S1 (Supporting Information). Hereafter, the synthesized Ce0.7Mn0.3O2-δ and Ce0.7Mn0.15Fe0.15O2-δ catalysts are denoted as CM and CMF, respectively. ",coprecipitation,solid solution,,7.19,Fluorite,single,True,morphology,SEM_1000nm_69b96126f753f624649ce445.png,0.0,0.0,0.0,,False,5.35,0.0,0.0,,0.0,0.0,0.0,0.0,0.0,0.15,0.15,0.0,0.0,0.0,0.0,0.0,0.0,0.0,0.0,0.0,0.0,0.0,0.0,0.0,0.0,,0.0,0.0,0.0,0.0,0.0,0.0,0.0,0.0,1
69b96126f753f624649ce447,0fc6b57ec169c1f61f8f4041e78293a0a060610b,10.1016/j.jiec.2012.08.021,CZH773,0.5,86.0,500.0,5.104533468559837,,,,,"Ce–Zr–M (M = Hf, Pr and Tb) mixed oxides were prepared by adopting a coprecipitation method using ultrahigh dilute aqueous solutions of the corresponding metal salts. The ratio of the metal oxide components was 50, 30 and 20 mol% Ce, Zr and M, respectively, thus forming solid solutions of the composition Ce0.5Zr0.3M0.2O2. The metal precursors employed in this investigation were used as received: (NH4)2Ce(NO3)6 (Loba Chemie, GR grade), Zr(NO3)4·5H2O (Fluka, AR grade), HfCl4 (Aldrich, AR grade), Pr(NO3)3·6H2O (Aldrich, AR grade) and Tb(NO3)3·5H2O (Aldrich, AR grade). In a typical procedure, the calculated quantities of the metal salts were dissolved separately in 500 mL of double distilled water under stirring condition and mixed together. After mixing of the metal salt solutions, the content was diluted up to 3000 mL using double distilled water. Upon complete mixing, excess ammonium hydroxide was added drop-wise until the precipitation was complete (pH = ∼8.5). The resulting slurry was filtered off and thoroughly washed with double distilled water until free from anion impurities. The mixed metal hydroxides thus obtained were kept overnight in a hood and subsequently oven dried at 393 K for 12 h. The final product was obtained after calcination at 773 K for 5 h in air atmosphere. Some portion of the calcined samples was once again heated at 1073 K for 5 h in air atmosphere. Hereafter the samples will be referred as CZMxxx where, C stands for Ce, Z for Zr, and M = H, P and T for Hf, Pr and Tb and xxx for 773 or 1073, respectively depending on the calcination temperature used. Unpromoted CexZr1−xO2 (CZ; 50:50 mol% based on oxides) was also prepared by coprecipitation method, annealed at various temperatures, characterized by different techniques and evaluated for catalytic activity.",coprecipitation,solid solution,,3.3,Fluorite,single,True,polyhedra,SEM_unk_69b96126f753f624649ce447.png,500.0,10.2,1.0,,False,5.39,0.3,0.0,,0.0,0.0,0.0,0.2,0.0,0.0,0.0,0.0,0.0,0.0,0.0,0.0,0.0,0.0,0.0,0.0,0.0,0.0,0.0,0.0,0.0,,0.0,0.0,0.0,0.0,0.0,0.0,0.0,0.0,1
69b96127f753f624649ce449,fe1252e989b711b3a4ed05aaafe052acb2f1eda7,10.1016/j.jiec.2012.08.021,CZT773,0.5,92.0,500.0,5.104533468559837,,,,,"Ce–Zr–M (M = Hf, Pr and Tb) mixed oxides were prepared by adopting a coprecipitation method using ultrahigh dilute aqueous solutions of the corresponding metal salts. The ratio of the metal oxide components was 50, 30 and 20 mol% Ce, Zr and M, respectively, thus forming solid solutions of the composition Ce0.5Zr0.3M0.2O2. The metal precursors employed in this investigation were used as received: (NH4)2Ce(NO3)6 (Loba Chemie, GR grade), Zr(NO3)4·5H2O (Fluka, AR grade), HfCl4 (Aldrich, AR grade), Pr(NO3)3·6H2O (Aldrich, AR grade) and Tb(NO3)3·5H2O (Aldrich, AR grade). In a typical procedure, the calculated quantities of the metal salts were dissolved separately in 500 mL of double distilled water under stirring condition and mixed together. After mixing of the metal salt solutions, the content was diluted up to 3000 mL using double distilled water. Upon complete mixing, excess ammonium hydroxide was added drop-wise until the precipitation was complete (pH = ∼8.5). The resulting slurry was filtered off and thoroughly washed with double distilled water until free from anion impurities. The mixed metal hydroxides thus obtained were kept overnight in a hood and subsequently oven dried at 393 K for 12 h. The final product was obtained after calcination at 773 K for 5 h in air atmosphere. Some portion of the calcined samples was once again heated at 1073 K for 5 h in air atmosphere. Hereafter the samples will be referred as CZMxxx where, C stands for Ce, Z for Zr, and M = H, P and T for Hf, Pr and Tb and xxx for 773 or 1073, respectively depending on the calcination temperature used. Unpromoted CexZr1−xO2 (CZ; 50:50 mol% based on oxides) was also prepared by coprecipitation method, annealed at various temperatures, characterized by different techniques and evaluated for catalytic activity.",coprecipitation,solid solution,,3.2,Fluorite,single,True,polyhedra,SEM_unk_69b96127f753f624649ce449.png,500.0,10.2,1.0,,False,5.39,0.3,0.0,,0.0,0.0,0.0,0.0,0.0,0.0,0.0,0.0,0.0,0.0,0.0,0.0,0.0,0.0,0.0,0.2,0.0,0.0,0.0,0.0,0.0,,0.0,0.0,0.0,0.0,0.0,0.0,0.0,0.0,1
69b96128f753f624649ce44b,dcb3d88f94bc907cdb435f7ff6776a3a0e3fafc3,10.1016/j.jiec.2012.08.021,CZP773,0.5,88.0,500.0,5.104533468559837,,,,,"Ce–Zr–M (M = Hf, Pr and Tb) mixed oxides were prepared by adopting a coprecipitation method using ultrahigh dilute aqueous solutions of the corresponding metal salts. The ratio of the metal oxide components was 50, 30 and 20 mol% Ce, Zr and M, respectively, thus forming solid solutions of the composition Ce0.5Zr0.3M0.2O2. The metal precursors employed in this investigation were used as received: (NH4)2Ce(NO3)6 (Loba Chemie, GR grade), Zr(NO3)4·5H2O (Fluka, AR grade), HfCl4 (Aldrich, AR grade), Pr(NO3)3·6H2O (Aldrich, AR grade) and Tb(NO3)3·5H2O (Aldrich, AR grade). In a typical procedure, the calculated quantities of the metal salts were dissolved separately in 500 mL of double distilled water under stirring condition and mixed together. After mixing of the metal salt solutions, the content was diluted up to 3000 mL using double distilled water. Upon complete mixing, excess ammonium hydroxide was added drop-wise until the precipitation was complete (pH = ∼8.5). The resulting slurry was filtered off and thoroughly washed with double distilled water until free from anion impurities. The mixed metal hydroxides thus obtained were kept overnight in a hood and subsequently oven dried at 393 K for 12 h. The final product was obtained after calcination at 773 K for 5 h in air atmosphere. Some portion of the calcined samples was once again heated at 1073 K for 5 h in air atmosphere. Hereafter the samples will be referred as CZMxxx where, C stands for Ce, Z for Zr, and M = H, P and T for Hf, Pr and Tb and xxx for 773 or 1073, respectively depending on the calcination temperature used. Unpromoted CexZr1−xO2 (CZ; 50:50 mol% based on oxides) was also prepared by coprecipitation method, annealed at various temperatures, characterized by different techniques and evaluated for catalytic activity.",coprecipitation,solid solution,,3.5,Fluorite,single,True,polyhedra,SEM_unk_69b96128f753f624649ce44b.png,500.0,10.2,1.0,,False,5.39,0.3,0.0,,0.0,0.2,0.0,0.0,0.0,0.0,0.0,0.0,0.0,0.0,0.0,0.0,0.0,0.0,0.0,0.0,0.0,0.0,0.0,0.0,0.0,,0.0,0.0,0.0,0.0,0.0,0.0,0.0,0.0,1
69b96128f753f624649ce44d,8ffe8c17ed1fead8807730abfebc6fe17411d302,10.1016/j.cej.2024.151340,0,1.0,75.0,500.0,1.0,11.1,0.213,,,"Appropriate amounts of salts were dissolved in concentrated nitric acid (68 %) with the concentration of salts of 0.667 M. After the dissolution of the salts, this mixture was added to distilled water, giving a concentration of 0.1 M. Then, the co-precipitation was carried out by the addition of 2.5 M KOH solution up to pH 11. Ultrasonic processing (35 kHz, 150 W) was used during all processes at 30 °C under stirring. The resulting precipitates were filtered, washed with a distilled water–ethanol solution (H2O/C2H5OH = 9 vol), dried at 150 °C for 12 h, and calcined in static air by heating at a rate of 4 °C/min from room temperature to 500 °C and kept for 1 h in a muffle furnace",coprecipitation,solid solution,,13.0,Fluorite,single,,,,0.0,0.0,0.0,,False,5.409,0.0,0.0,,0.0,0.0,0.0,0.0,0.0,0.0,0.0,0.0,0.0,0.0,0.0,0.0,0.0,0.0,0.0,0.0,0.0,0.0,0.0,0.0,0.0,,0.0,0.0,0.0,0.0,0.0,0.0,0.0,0.0,1
69b96129f753f624649ce44f,503a451b869e608d327c502c62d5ae7c02a9f184,10.1016/j.cej.2024.151340,Cu1,0.99,94.0,500.0,1.0,8.8,0.239,,,"Appropriate amounts of salts were dissolved in concentrated nitric acid (68 %) with the concentration of salts of 0.667 M. After the dissolution of the salts, this mixture was added to distilled water, giving a concentration of 0.1 M. Then, the co-precipitation was carried out by the addition of 2.5 M KOH solution up to pH 11. Ultrasonic processing (35 kHz, 150 W) was used during all processes at 30 °C under stirring. The resulting precipitates were filtered, washed with a distilled water–ethanol solution (H2O/C2H5OH = 9 vol), dried at 150 °C for 12 h, and calcined in static air by heating at a rate of 4 °C/min from room temperature to 500 °C and kept for 1 h in a muffle furnace",coprecipitation,solid solution,,10.0,Fluorite,single,True,polyhedra,TEM_50nm_69b96129f753f624649ce44f.png,0.0,0.0,0.0,,False,5.405,0.0,0.01,,0.0,0.0,0.0,0.0,0.0,0.0,0.0,0.0,0.0,0.0,0.0,0.0,0.0,0.0,0.0,0.0,0.0,0.0,0.0,0.0,0.0,,0.0,0.0,0.0,0.0,0.0,0.0,0.0,0.0,1
69b9612af753f624649ce451,ff97f8c158372a7d50a3f2128d149fe2b005e736,10.1016/j.cej.2024.151340,Mn1,0.99,98.0,500.0,1.0,8.5,0.251,,,"Appropriate amounts of salts were dissolved in concentrated nitric acid (68 %) with the concentration of salts of 0.667 M. After the dissolution of the salts, this mixture was added to distilled water, giving a concentration of 0.1 M. Then, the co-precipitation was carried out by the addition of 2.5 M KOH solution up to pH 11. Ultrasonic processing (35 kHz, 150 W) was used during all processes at 30 °C under stirring. The resulting precipitates were filtered, washed with a distilled water–ethanol solution (H2O/C2H5OH = 9 vol), dried at 150 °C for 12 h, and calcined in static air by heating at a rate of 4 °C/min from room temperature to 500 °C and kept for 1 h in a muffle furnace",coprecipitation,solid solution,,11.0,Fluorite,single,True,polyhedra,TEM_50nm_69b9612af753f624649ce451.png,0.0,0.0,0.0,,False,5.4066,0.0,0.0,,0.0,0.0,0.0,0.0,0.0,0.01,0.0,0.0,0.0,0.0,0.0,0.0,0.0,0.0,0.0,0.0,0.0,0.0,0.0,0.0,0.0,,0.0,0.0,0.0,0.0,0.0,0.0,0.0,0.0,1
69b9612af753f624649ce453,b24187391d5c899ff2b57278bac8cb476c3d2035,10.1016/j.cej.2024.151340,Ni1,0.99,86.0,500.0,1.0,9.7,0.217,,,"Appropriate amounts of salts were dissolved in concentrated nitric acid (68 %) with the concentration of salts of 0.667 M. After the dissolution of the salts, this mixture was added to distilled water, giving a concentration of 0.1 M. Then, the co-precipitation was carried out by the addition of 2.5 M KOH solution up to pH 11. Ultrasonic processing (35 kHz, 150 W) was used during all processes at 30 °C under stirring. The resulting precipitates were filtered, washed with a distilled water–ethanol solution (H2O/C2H5OH = 9 vol), dried at 150 °C for 12 h, and calcined in static air by heating at a rate of 4 °C/min from room temperature to 500 °C and kept for 1 h in a muffle furnace",coprecipitation,solid solution,,10.0,Fluorite,single,True,polyhedra,TEM_50nm_69b9612af753f624649ce453.png,0.0,0.0,0.0,,False,5.4063,0.0,0.0,,0.01,0.0,0.0,0.0,0.0,0.0,0.0,0.0,0.0,0.0,0.0,0.0,0.0,0.0,0.0,0.0,0.0,0.0,0.0,0.0,0.0,,0.0,0.0,0.0,0.0,0.0,0.0,0.0,0.0,1
