Repository: Iwanap1/co_oxidation

# Training an Extrapolatable Model for CO Oxidation Light-Off Prediction over Cerium-Based Catalysts
Extrapolatable NNs for CO Oxidation light-off prediction



The exact architecture can be dictated by the provided model configs. In the most physically-informed scenario, the archictecture includes latent states for both the H<sub>2</sub>-TPR and dynamic oxygen storage capacity (OSC), which are trained both on those experimental measurements and the conversion itself. The weight-hourly space velocity is not included in the features for the conversion net, rather is used to calculate conversion using the solution for a simple first-order kinetic model in a PFR.

File: data_analysis/base_multiphase/data/all_materials.csv (part 11 of 17)
_id,fingerprint,doi,name,Ce,Sbet,calcination_temp,calcination_time,Dpore,Vtotal,calcination_flowing_gas,calcination_reactive_gas,synthesis_para,synthesis,description,particle_size_nm,crystallite_size_nm,phase_types,phase_flag,microscopy,morphology,image_path,pretreatment_temp,pretreatment_o2_vol%,pretreatment_time_h,osc,hierarchical,lattice_parameter_A,Zr,Cu,Ea_apparent,Ni,Pr,Sn,Hf,La,Mn,Fe,Co,Sm,Zn,Nd,Pm,Ag,Ru,Eu,Tb,Gd,Bi,Cr,Y,Ti,deposit,Sr,Sc,Yb,Nb,Al,Ga,Ho,Lu,single_phase_binary
69b9612bf753f624649ce455,fc773ac1bff553518d982a5a15aed2a6f2abecdd,10.1016/j.cej.2024.151340,Co1,0.99,98.0,500.0,1.0,8.5,0.233,,,"Appropriate amounts of salts were dissolved in concentrated nitric acid (68 %) with the concentration of salts of 0.667 M. After the dissolution of the salts, this mixture was added to distilled water, giving a concentration of 0.1 M. Then, the co-precipitation was carried out by the addition of 2.5 M KOH solution up to pH 11. Ultrasonic processing (35 kHz, 150 W) was used during all processes at 30 °C under stirring. The resulting precipitates were filtered, washed with a distilled water–ethanol solution (H2O/C2H5OH = 9 vol), dried at 150 °C for 12 h, and calcined in static air by heating at a rate of 4 °C/min from room temperature to 500 °C and kept for 1 h in a muffle furnace",coprecipitation,solid solution,,10.0,Fluorite,single,True,polyhedra,TEM_50nm_69b9612bf753f624649ce455.png,0.0,0.0,0.0,,False,5.4066,0.0,0.0,,0.0,0.0,0.0,0.0,0.0,0.0,0.0,0.01,0.0,0.0,0.0,0.0,0.0,0.0,0.0,0.0,0.0,0.0,0.0,0.0,0.0,,0.0,0.0,0.0,0.0,0.0,0.0,0.0,0.0,1
69b9612cf753f624649ce457,339ca5e5ebbd18f6e4c50fad1e068b707d2c2184,10.1016/j.cej.2024.151340,Bi1,0.99,98.0,500.0,1.0,8.5,0.251,,,"Appropriate amounts of salts were dissolved in concentrated nitric acid (68 %) with the concentration of salts of 0.667 M. After the dissolution of the salts, this mixture was added to distilled water, giving a concentration of 0.1 M. Then, the co-precipitation was carried out by the addition of 2.5 M KOH solution up to pH 11. Ultrasonic processing (35 kHz, 150 W) was used during all processes at 30 °C under stirring. The resulting precipitates were filtered, washed with a distilled water–ethanol solution (H2O/C2H5OH = 9 vol), dried at 150 °C for 12 h, and calcined in static air by heating at a rate of 4 °C/min from room temperature to 500 °C and kept for 1 h in a muffle furnace",coprecipitation,solid solution,,10.0,Fluorite,single,False,,,0.0,0.0,0.0,,False,5.4066,0.0,0.0,,0.0,0.0,0.0,0.0,0.0,0.0,0.0,0.0,0.0,0.0,0.0,0.0,0.0,0.0,0.0,0.0,0.0,0.01,0.0,0.0,0.0,,0.0,0.0,0.0,0.0,0.0,0.0,0.0,0.0,1
69b9612cf753f624649ce459,eac100fb3e99b1b27db6beeb0c1aca1d3531f04a,10.1016/j.cej.2024.151340,Ti1,0.99,87.0,500.0,1.0,9.6,0.26,,,"Appropriate amounts of salts were dissolved in concentrated nitric acid (68 %) with the concentration of salts of 0.667 M. After the dissolution of the salts, this mixture was added to distilled water, giving a concentration of 0.1 M. Then, the co-precipitation was carried out by the addition of 2.5 M KOH solution up to pH 11. Ultrasonic processing (35 kHz, 150 W) was used during all processes at 30 °C under stirring. The resulting precipitates were filtered, washed with a distilled water–ethanol solution (H2O/C2H5OH = 9 vol), dried at 150 °C for 12 h, and calcined in static air by heating at a rate of 4 °C/min from room temperature to 500 °C and kept for 1 h in a muffle furnace",coprecipitation,solid solution,,11.0,Fluorite,single,False,,,0.0,0.0,0.0,,False,5.404,0.0,0.0,,0.0,0.0,0.0,0.0,0.0,0.0,0.0,0.0,0.0,0.0,0.0,0.0,0.0,0.0,0.0,0.0,0.0,0.0,0.0,0.0,0.01,,0.0,0.0,0.0,0.0,0.0,0.0,0.0,0.0,1
69b9612df753f624649ce45b,7276d4e1dd21657661307cb095419635ac7667a5,10.1016/j.cej.2024.151340,Zr1,0.99,96.0,500.0,1.0,8.7,0.215,,,"Appropriate amounts of salts were dissolved in concentrated nitric acid (68 %) with the concentration of salts of 0.667 M. After the dissolution of the salts, this mixture was added to distilled water, giving a concentration of 0.1 M. Then, the co-precipitation was carried out by the addition of 2.5 M KOH solution up to pH 11. Ultrasonic processing (35 kHz, 150 W) was used during all processes at 30 °C under stirring. The resulting precipitates were filtered, washed with a distilled water–ethanol solution (H2O/C2H5OH = 9 vol), dried at 150 °C for 12 h, and calcined in static air by heating at a rate of 4 °C/min from room temperature to 500 °C and kept for 1 h in a muffle furnace",coprecipitation,solid solution,,11.0,Fluorite,single,False,,,0.0,0.0,0.0,,False,5.4047,0.01,0.0,,0.0,0.0,0.0,0.0,0.0,0.0,0.0,0.0,0.0,0.0,0.0,0.0,0.0,0.0,0.0,0.0,0.0,0.0,0.0,0.0,0.0,,0.0,0.0,0.0,0.0,0.0,0.0,0.0,0.0,1
69b9612ef753f624649ce45d,9c6a7b47b3d2a5be814a0e539bc122ed64b17a05,10.1016/j.cej.2024.151340,Sm1,0.99,90.0,500.0,1.0,9.1,0.221,,,"Appropriate amounts of salts were dissolved in concentrated nitric acid (68 %) with the concentration of salts of 0.667 M. After the dissolution of the salts, this mixture was added to distilled water, giving a concentration of 0.1 M. Then, the co-precipitation was carried out by the addition of 2.5 M KOH solution up to pH 11. Ultrasonic processing (35 kHz, 150 W) was used during all processes at 30 °C under stirring. The resulting precipitates were filtered, washed with a distilled water–ethanol solution (H2O/C2H5OH = 9 vol), dried at 150 °C for 12 h, and calcined in static air by heating at a rate of 4 °C/min from room temperature to 500 °C and kept for 1 h in a muffle furnace",coprecipitation,solid solution,,9.0,Fluorite,single,False,,,0.0,0.0,0.0,,False,5.4081,0.0,0.0,,0.0,0.0,0.0,0.0,0.0,0.0,0.0,0.0,0.01,0.0,0.0,0.0,0.0,0.0,0.0,0.0,0.0,0.0,0.0,0.0,0.0,,0.0,0.0,0.0,0.0,0.0,0.0,0.0,0.0,1
69b9612ef753f624649ce45f,c38ad48af512de2655f33582add113647eb1158a,10.1016/j.cej.2024.151340,Sn1,0.99,60.0,500.0,1.0,13.9,0.179,,,"Appropriate amounts of salts were dissolved in concentrated nitric acid (68 %) with the concentration of salts of 0.667 M. After the dissolution of the salts, this mixture was added to distilled water, giving a concentration of 0.1 M. Then, the co-precipitation was carried out by the addition of 2.5 M KOH solution up to pH 11. Ultrasonic processing (35 kHz, 150 W) was used during all processes at 30 °C under stirring. The resulting precipitates were filtered, washed with a distilled water–ethanol solution (H2O/C2H5OH = 9 vol), dried at 150 °C for 12 h, and calcined in static air by heating at a rate of 4 °C/min from room temperature to 500 °C and kept for 1 h in a muffle furnace",coprecipitation,solid solution,,14.0,Fluorite,single,False,,,0.0,0.0,0.0,,False,5.407,0.0,0.0,,0.0,0.0,0.01,0.0,0.0,0.0,0.0,0.0,0.0,0.0,0.0,0.0,0.0,0.0,0.0,0.0,0.0,0.0,0.0,0.0,0.0,,0.0,0.0,0.0,0.0,0.0,0.0,0.0,0.0,1
69b9612ff753f624649ce461,f989be0122a2cb5b5dfde553de3e561a650ea39d,10.1016/j.cej.2024.151340,Nd1,0.99,64.0,500.0,1.0,13.0,0.19,,,"Appropriate amounts of salts were dissolved in concentrated nitric acid (68 %) with the concentration of salts of 0.667 M. After the dissolution of the salts, this mixture was added to distilled water, giving a concentration of 0.1 M. Then, the co-precipitation was carried out by the addition of 2.5 M KOH solution up to pH 11. Ultrasonic processing (35 kHz, 150 W) was used during all processes at 30 °C under stirring. The resulting precipitates were filtered, washed with a distilled water–ethanol solution (H2O/C2H5OH = 9 vol), dried at 150 °C for 12 h, and calcined in static air by heating at a rate of 4 °C/min from room temperature to 500 °C and kept for 1 h in a muffle furnace",coprecipitation,solid solution,,12.0,Fluorite,single,False,,,0.0,0.0,0.0,,False,5.4097,0.0,0.0,,0.0,0.0,0.0,0.0,0.0,0.0,0.0,0.0,0.0,0.0,0.01,0.0,0.0,0.0,0.0,0.0,0.0,0.0,0.0,0.0,0.0,,0.0,0.0,0.0,0.0,0.0,0.0,0.0,0.0,1
69b96132f753f624649ce463,f50bdf563aadc64f8cad40a8dad80375435d870f,10.1016/j.cej.2024.151340,Gd1,0.99,67.0,500.0,1.0,12.4,0.193,,,"Appropriate amounts of salts were dissolved in concentrated nitric acid (68 %) with the concentration of salts of 0.667 M. After the dissolution of the salts, this mixture was added to distilled water, giving a concentration of 0.1 M. Then, the co-precipitation was carried out by the addition of 2.5 M KOH solution up to pH 11. Ultrasonic processing (35 kHz, 150 W) was used during all processes at 30 °C under stirring. The resulting precipitates were filtered, washed with a distilled water–ethanol solution (H2O/C2H5OH = 9 vol), dried at 150 °C for 12 h, and calcined in static air by heating at a rate of 4 °C/min from room temperature to 500 °C and kept for 1 h in a muffle furnace",coprecipitation,solid solution,,13.0,Fluorite,single,False,,,0.0,0.0,0.0,,False,5.4086,0.0,0.0,,0.0,0.0,0.0,0.0,0.0,0.0,0.0,0.0,0.0,0.0,0.0,0.0,0.0,0.0,0.0,0.0,0.01,0.0,0.0,0.0,0.0,,0.0,0.0,0.0,0.0,0.0,0.0,0.0,0.0,1
69b96132f753f624649ce465,f5312b04009cfb2a07f861fe97b6e3111a7a94cc,10.1016/j.cej.2024.151340,Fe1,0.99,58.0,500.0,1.0,14.3,0.18,,,"Appropriate amounts of salts were dissolved in concentrated nitric acid (68 %) with the concentration of salts of 0.667 M. After the dissolution of the salts, this mixture was added to distilled water, giving a concentration of 0.1 M. Then, the co-precipitation was carried out by the addition of 2.5 M KOH solution up to pH 11. Ultrasonic processing (35 kHz, 150 W) was used during all processes at 30 °C under stirring. The resulting precipitates were filtered, washed with a distilled water–ethanol solution (H2O/C2H5OH = 9 vol), dried at 150 °C for 12 h, and calcined in static air by heating at a rate of 4 °C/min from room temperature to 500 °C and kept for 1 h in a muffle furnace",coprecipitation,solid solution,,13.0,Fluorite,single,False,,,0.0,0.0,0.0,,False,5.4037,0.0,0.0,,0.0,0.0,0.0,0.0,0.0,0.0,0.01,0.0,0.0,0.0,0.0,0.0,0.0,0.0,0.0,0.0,0.0,0.0,0.0,0.0,0.0,,0.0,0.0,0.0,0.0,0.0,0.0,0.0,0.0,1
69b96133f753f624649ce467,9376fd1c88b12c2b717d71d556b7dd77d9092060,10.1016/j.cej.2024.151340,Pr1,0.99,75.0,500.0,1.0,11.1,0.205,,,"Appropriate amounts of salts were dissolved in concentrated nitric acid (68 %) with the concentration of salts of 0.667 M. After the dissolution of the salts, this mixture was added to distilled water, giving a concentration of 0.1 M. Then, the co-precipitation was carried out by the addition of 2.5 M KOH solution up to pH 11. Ultrasonic processing (35 kHz, 150 W) was used during all processes at 30 °C under stirring. The resulting precipitates were filtered, washed with a distilled water–ethanol solution (H2O/C2H5OH = 9 vol), dried at 150 °C for 12 h, and calcined in static air by heating at a rate of 4 °C/min from room temperature to 500 °C and kept for 1 h in a muffle furnace",coprecipitation,solid solution,,12.0,Fluorite,single,False,,,0.0,0.0,0.0,,False,5.4097,0.0,0.0,,0.0,0.01,0.0,0.0,0.0,0.0,0.0,0.0,0.0,0.0,0.0,0.0,0.0,0.0,0.0,0.0,0.0,0.0,0.0,0.0,0.0,,0.0,0.0,0.0,0.0,0.0,0.0,0.0,0.0,1
69b96134f753f624649ce469,9dde35564b8263703818c78587c4e87b7f572958,10.1016/j.mcat.2021.112016,Bi10,0.8,96.0,500.0,1.0,,0.12,,,"Appropriate amounts of salts were dissolved in concentrated nitric acid (68%) with the concentration of salts of 0.667 M. After the dissolution of the salts, this mixture was added to distilled water, giving a concentration of 0.1 M. Then, the co-precipitation was carried out by the addition of 2.5 M KOH solution up to pH 11. Ultrasonic processing (35 kHz, 150 W) was used during all processes at 30 °C under stirring. The resulting precipitates were filtered, washed with a distilled water-ethanol solution (H2O/C2H5OH=9 vol.), dried at 150 °C for 12 h, and calcined in static air by heating at a rate of 4 °C/min from room temperature to 500 °C and kept for 1 h in a muffle furnace [25,26].",coprecipitation,solid solution,,7.0,Fluorite,single,False,,,0.0,0.0,0.0,,False,,0.0,0.08,,0.0,0.0,0.0,0.0,0.0,0.02,0.0,0.0,0.0,0.0,0.0,0.0,0.0,0.0,0.0,0.0,0.0,0.1,0.0,0.0,0.0,,0.0,0.0,0.0,0.0,0.0,0.0,0.0,0.0,1
69b96134f753f624649ce46b,77fa814e7dcad56b2ff5a94315c741caa8fa422c,10.1016/j.mcat.2021.112016,Bi15,0.75,97.0,500.0,1.0,,0.117,,,"Appropriate amounts of salts were dissolved in concentrated nitric acid (68%) with the concentration of salts of 0.667 M. After the dissolution of the salts, this mixture was added to distilled water, giving a concentration of 0.1 M. Then, the co-precipitation was carried out by the addition of 2.5 M KOH solution up to pH 11. Ultrasonic processing (35 kHz, 150 W) was used during all processes at 30 °C under stirring. The resulting precipitates were filtered, washed with a distilled water-ethanol solution (H2O/C2H5OH=9 vol.), dried at 150 °C for 12 h, and calcined in static air by heating at a rate of 4 °C/min from room temperature to 500 °C and kept for 1 h in a muffle furnace [25,26].",coprecipitation,solid solution,,7.0,Fluorite,single,False,,,0.0,0.0,0.0,,False,,0.0,0.08,,0.0,0.0,0.0,0.0,0.0,0.02,0.0,0.0,0.0,0.0,0.0,0.0,0.0,0.0,0.0,0.0,0.0,0.15,0.0,0.0,0.0,,0.0,0.0,0.0,0.0,0.0,0.0,0.0,0.0,1
69b96135f753f624649ce46d,f0a2028036611f13b2389961d3d6ca38e4c9f536,10.1016/j.mcat.2021.112016,Bi20,0.7,89.0,500.0,1.0,,0.09,,,"Appropriate amounts of salts were dissolved in concentrated nitric acid (68%) with the concentration of salts of 0.667 M. After the dissolution of the salts, this mixture was added to distilled water, giving a concentration of 0.1 M. Then, the co-precipitation was carried out by the addition of 2.5 M KOH solution up to pH 11. Ultrasonic processing (35 kHz, 150 W) was used during all processes at 30 °C under stirring. The resulting precipitates were filtered, washed with a distilled water-ethanol solution (H2O/C2H5OH=9 vol.), dried at 150 °C for 12 h, and calcined in static air by heating at a rate of 4 °C/min from room temperature to 500 °C and kept for 1 h in a muffle furnace [25,26].",coprecipitation,solid solution,,6.0,Fluorite,single,False,,,0.0,0.0,0.0,,False,,0.0,0.08,,0.0,0.0,0.0,0.0,0.0,0.02,0.0,0.0,0.0,0.0,0.0,0.0,0.0,0.0,0.0,0.0,0.0,0.2,0.0,0.0,0.0,,0.0,0.0,0.0,0.0,0.0,0.0,0.0,0.0,1
69b96135f753f624649ce46f,b648d3007d5c9f10d6260e878fd227196e1a59da,10.1016/j.mcat.2021.112016,Sn10,0.8,87.0,500.0,1.0,,0.11,,,"Appropriate amounts of salts were dissolved in concentrated nitric acid (68%) with the concentration of salts of 0.667 M. After the dissolution of the salts, this mixture was added to distilled water, giving a concentration of 0.1 M. Then, the co-precipitation was carried out by the addition of 2.5 M KOH solution up to pH 11. Ultrasonic processing (35 kHz, 150 W) was used during all processes at 30 °C under stirring. The resulting precipitates were filtered, washed with a distilled water-ethanol solution (H2O/C2H5OH=9 vol.), dried at 150 °C for 12 h, and calcined in static air by heating at a rate of 4 °C/min from room temperature to 500 °C and kept for 1 h in a muffle furnace [25,26].",coprecipitation,solid solution,,5.0,Fluorite,single,False,,,0.0,0.0,0.0,,False,,0.0,0.08,,0.0,0.0,0.1,0.0,0.0,0.02,0.0,0.0,0.0,0.0,0.0,0.0,0.0,0.0,0.0,0.0,0.0,0.0,0.0,0.0,0.0,,0.0,0.0,0.0,0.0,0.0,0.0,0.0,0.0,1
69b96136f753f624649ce471,1772a7bd04065c12864e3faacfa3680d5250124d,10.1016/j.mcat.2021.112016,Sn15,0.75,85.0,500.0,1.0,,0.164,,,"Appropriate amounts of salts were dissolved in concentrated nitric acid (68%) with the concentration of salts of 0.667 M. After the dissolution of the salts, this mixture was added to distilled water, giving a concentration of 0.1 M. Then, the co-precipitation was carried out by the addition of 2.5 M KOH solution up to pH 11. Ultrasonic processing (35 kHz, 150 W) was used during all processes at 30 °C under stirring. The resulting precipitates were filtered, washed with a distilled water-ethanol solution (H2O/C2H5OH=9 vol.), dried at 150 °C for 12 h, and calcined in static air by heating at a rate of 4 °C/min from room temperature to 500 °C and kept for 1 h in a muffle furnace [25,26].",coprecipitation,solid solution,,6.0,Fluorite,single,False,,,0.0,0.0,0.0,,False,,0.0,0.08,,0.0,0.0,0.15,0.0,0.0,0.02,0.0,0.0,0.0,0.0,0.0,0.0,0.0,0.0,0.0,0.0,0.0,0.0,0.0,0.0,0.0,,0.0,0.0,0.0,0.0,0.0,0.0,0.0,0.0,1
69b96137f753f624649ce473,4427fa15d9734fdfa6a16ae9d1a1fc899ea1550b,10.1016/j.mcat.2021.112016,Sn20,0.7,92.0,500.0,1.0,,0.191,,,"Appropriate amounts of salts were dissolved in concentrated nitric acid (68%) with the concentration of salts of 0.667 M. After the dissolution of the salts, this mixture was added to distilled water, giving a concentration of 0.1 M. Then, the co-precipitation was carried out by the addition of 2.5 M KOH solution up to pH 11. Ultrasonic processing (35 kHz, 150 W) was used during all processes at 30 °C under stirring. The resulting precipitates were filtered, washed with a distilled water-ethanol solution (H2O/C2H5OH=9 vol.), dried at 150 °C for 12 h, and calcined in static air by heating at a rate of 4 °C/min from room temperature to 500 °C and kept for 1 h in a muffle furnace [25,26].",coprecipitation,solid solution,,7.0,Fluorite,single,False,,,0.0,0.0,0.0,,False,,0.0,0.08,,0.0,0.0,0.2,0.0,0.0,0.02,0.0,0.0,0.0,0.0,0.0,0.0,0.0,0.0,0.0,0.0,0.0,0.0,0.0,0.0,0.0,,0.0,0.0,0.0,0.0,0.0,0.0,0.0,0.0,1
69b96137f753f624649ce475,258575d707418c363841810c42b171c6e5206504,10.1016/j.mcat.2021.112016,Ti10,0.8,100.0,500.0,1.0,,0.205,,,"Appropriate amounts of salts were dissolved in concentrated nitric acid (68%) with the concentration of salts of 0.667 M. After the dissolution of the salts, this mixture was added to distilled water, giving a concentration of 0.1 M. Then, the co-precipitation was carried out by the addition of 2.5 M KOH solution up to pH 11. Ultrasonic processing (35 kHz, 150 W) was used during all processes at 30 °C under stirring. The resulting precipitates were filtered, washed with a distilled water-ethanol solution (H2O/C2H5OH=9 vol.), dried at 150 °C for 12 h, and calcined in static air by heating at a rate of 4 °C/min from room temperature to 500 °C and kept for 1 h in a muffle furnace [25,26].",coprecipitation,solid solution,,8.0,Fluorite,single,False,,,0.0,0.0,0.0,,False,,0.0,0.08,,0.0,0.0,0.0,0.0,0.0,0.02,0.0,0.0,0.0,0.0,0.0,0.0,0.0,0.0,0.0,0.0,0.0,0.0,0.0,0.0,0.1,,0.0,0.0,0.0,0.0,0.0,0.0,0.0,0.0,1
69b96138f753f624649ce477,856623652eae08fd5432ed82a089df9101b5d56b,10.1016/j.mcat.2021.112016,Ti15,0.75,125.0,500.0,1.0,,0.309,,,"Appropriate amounts of salts were dissolved in concentrated nitric acid (68%) with the concentration of salts of 0.667 M. After the dissolution of the salts, this mixture was added to distilled water, giving a concentration of 0.1 M. Then, the co-precipitation was carried out by the addition of 2.5 M KOH solution up to pH 11. Ultrasonic processing (35 kHz, 150 W) was used during all processes at 30 °C under stirring. The resulting precipitates were filtered, washed with a distilled water-ethanol solution (H2O/C2H5OH=9 vol.), dried at 150 °C for 12 h, and calcined in static air by heating at a rate of 4 °C/min from room temperature to 500 °C and kept for 1 h in a muffle furnace [25,26].",coprecipitation,solid solution,,6.0,Fluorite,single,False,,,0.0,0.0,0.0,,False,,0.0,0.08,,0.0,0.0,0.0,0.0,0.0,0.02,0.0,0.0,0.0,0.0,0.0,0.0,0.0,0.0,0.0,0.0,0.0,0.0,0.0,0.0,0.15,,0.0,0.0,0.0,0.0,0.0,0.0,0.0,0.0,1
69b96139f753f624649ce479,0aadb0c8f7882dd4b0384350e0ac69aadb81e280,10.1016/j.mcat.2021.112016,Ti20,0.7,109.0,500.0,1.0,,0.183,,,"Appropriate amounts of salts were dissolved in concentrated nitric acid (68%) with the concentration of salts of 0.667 M. After the dissolution of the salts, this mixture was added to distilled water, giving a concentration of 0.1 M. Then, the co-precipitation was carried out by the addition of 2.5 M KOH solution up to pH 11. Ultrasonic processing (35 kHz, 150 W) was used during all processes at 30 °C under stirring. The resulting precipitates were filtered, washed with a distilled water-ethanol solution (H2O/C2H5OH=9 vol.), dried at 150 °C for 12 h, and calcined in static air by heating at a rate of 4 °C/min from room temperature to 500 °C and kept for 1 h in a muffle furnace [25,26].",coprecipitation,solid solution,,7.0,Fluorite,single,False,,,0.0,0.0,0.0,,False,,0.0,0.08,,0.0,0.0,0.0,0.0,0.0,0.02,0.0,0.0,0.0,0.0,0.0,0.0,0.0,0.0,0.0,0.0,0.0,0.0,0.0,0.0,0.2,,0.0,0.0,0.0,0.0,0.0,0.0,0.0,0.0,1
69b96139f753f624649ce47b,c1051fb0d30236a7c22663e71f081dd86e86beec,10.1016/j.susc.2015.06.023,1,0.8,87.0,500.0,1.0,,,,,"Cerium (III) nitrate, zyrconyl nitrate, gadolinium nitrate, and titanium (IV) chloride were used as metal precursors. Appropriate amounts of salts were dissolved into 500 ml distilled water containing of nitric acid (pH = 2) to give final concentrations of 0.04 M. Then, deposition was carried out by addition of aqueous ammonia at 30 °C under stirring to reach pH 10. Sonication (frequency 35 kHz, power 150 W, Sapphire UZV-4.0) was used during dissolution of salts in distilled water (10 min) and receiving the sediment (10 min). The resulting precipitate was filtered, washed with distilled water (H2O/C2H5OH = 9 vol.), dried at 150 °C for 12 h, and calcined in static air by heating at a rate of 4 °C/min from room temperature to 500 °C and kept at 500 °C for 1 h in a muffle furnace [7], [8].",coprecipitation,solid solution,,9.8,Fluorite,single,,,,0.0,0.0,0.0,,False,5.4005,0.1,0.0,,0.0,0.0,0.0,0.0,0.0,0.0,0.0,0.0,0.0,0.0,0.0,0.0,0.0,0.0,0.0,0.0,0.05,0.0,0.0,0.0,0.05,,0.0,0.0,0.0,0.0,0.0,0.0,0.0,0.0,1
69b9613af753f624649ce47d,b82dde7119ef1fcc802c3e025a2a3a731b119490,10.1016/j.susc.2015.06.023,2,0.8,83.0,500.0,1.0,,,,,"Cerium (III) nitrate, zyrconyl nitrate, gadolinium nitrate, and titanium (IV) chloride were used as metal precursors. Appropriate amounts of salts were dissolved into 500 ml distilled water containing of nitric acid (pH = 2) to give final concentrations of 0.04 M. Then, deposition was carried out by addition of aqueous ammonia at 30 °C under stirring to reach pH 10. Sonication (frequency 35 kHz, power 150 W, Sapphire UZV-4.0) was used during dissolution of salts in distilled water (10 min) and receiving the sediment (10 min). The resulting precipitate was filtered, washed with distilled water (H2O/C2H5OH = 9 vol.), dried at 150 °C for 12 h, and calcined in static air by heating at a rate of 4 °C/min from room temperature to 500 °C and kept at 500 °C for 1 h in a muffle furnace [7], [8].",coprecipitation,solid solution,,9.3,Fluorite,single,,,,0.0,0.0,0.0,,False,5.3988,0.05,0.0,,0.0,0.0,0.0,0.0,0.0,0.0,0.0,0.0,0.0,0.0,0.0,0.0,0.0,0.0,0.0,0.0,0.05,0.0,0.0,0.0,0.1,,0.0,0.0,0.0,0.0,0.0,0.0,0.0,0.0,1
69b9613bf753f624649ce47f,8b9b60674bafac104b44eaa11f005efb44606d6a,10.1016/j.susc.2015.06.023,3,0.8,85.0,500.0,1.0,,,,,"Cerium (III) nitrate, zyrconyl nitrate, gadolinium nitrate, and titanium (IV) chloride were used as metal precursors. Appropriate amounts of salts were dissolved into 500 ml distilled water containing of nitric acid (pH = 2) to give final concentrations of 0.04 M. Then, deposition was carried out by addition of aqueous ammonia at 30 °C under stirring to reach pH 10. Sonication (frequency 35 kHz, power 150 W, Sapphire UZV-4.0) was used during dissolution of salts in distilled water (10 min) and receiving the sediment (10 min). The resulting precipitate was filtered, washed with distilled water (H2O/C2H5OH = 9 vol.), dried at 150 °C for 12 h, and calcined in static air by heating at a rate of 4 °C/min from room temperature to 500 °C and kept at 500 °C for 1 h in a muffle furnace [7], [8].",coprecipitation,solid solution,,10.2,Fluorite,single,,,,0.0,0.0,0.0,,False,5.4046,0.05,0.0,,0.0,0.0,0.0,0.0,0.0,0.0,0.0,0.0,0.0,0.0,0.0,0.0,0.0,0.0,0.0,0.0,0.1,0.0,0.0,0.0,0.05,,0.0,0.0,0.0,0.0,0.0,0.0,0.0,0.0,1
69b9613bf753f624649ce481,072ca62784926f06387c4d49e15e813b374b6746,10.1016/j.susc.2015.06.023,4,0.7000000000000001,83.0,500.0,1.0,,,,,"Cerium (III) nitrate, zyrconyl nitrate, gadolinium nitrate, and titanium (IV) chloride were used as metal precursors. Appropriate amounts of salts were dissolved into 500 ml distilled water containing of nitric acid (pH = 2) to give final concentrations of 0.04 M. Then, deposition was carried out by addition of aqueous ammonia at 30 °C under stirring to reach pH 10. Sonication (frequency 35 kHz, power 150 W, Sapphire UZV-4.0) was used during dissolution of salts in distilled water (10 min) and receiving the sediment (10 min). The resulting precipitate was filtered, washed with distilled water (H2O/C2H5OH = 9 vol.), dried at 150 °C for 12 h, and calcined in static air by heating at a rate of 4 °C/min from room temperature to 500 °C and kept at 500 °C for 1 h in a muffle furnace [7], [8].",coprecipitation,solid solution,,9.2,Fluorite,single,True,polyhedra,TEM_50nm_69b9613bf753f624649ce481.png,0.0,0.0,0.0,,False,5.4045,0.10000000000000002,0.0,,0.0,0.0,0.0,0.0,0.0,0.0,0.0,0.0,0.0,0.0,0.0,0.0,0.0,0.0,0.0,0.0,0.10000000000000002,0.0,0.0,0.0,0.10000000000000002,,0.0,0.0,0.0,0.0,0.0,0.0,0.0,0.0,1
69b9613cf753f624649ce483,6c1d4a2940172b28662ee0f56ad5ebc34dd95f72,10.1016/j.ceramint.2021.04.243,1,0.85,86.0,500.0,1.0,,0.189,,,"Appropriate amounts of salts were dissolved in concentrated nitric acid (68%) with the concentration of salts of 0.667 M. The use of concentrated HNO3 prevents the hydrolysis of salts, which contributes to the formation of solid solutions with a uniform distribution of doped components in the crystal lattice of ceria. After the dissolution of salts, this mixture was added to distilled water (resulting concentration of 0.1 M). Then, the co-precipitation was carried out by the addition of 2.5 M KOH solution up to pH 11. Ultrasonic processing (35 kHz, 150 W) was used during all processes at 30 °C under stirring. The resulting precipitates were filtered, washed with a distilled water-ethanol solution (H2O/C2H5OH = 9 vol), dried at 150 °C for 12 h, and calcined in static air by heating at a rate of 4 °C/min from room temperature to 500 °C and kept for 1 h in a muffle furnace [[23], [24], [25]].",coprecipitation,solid solution,,10.0,Fluorite,single,True,polyhedra,TEM_20nm_69b9613cf753f624649ce483.png,0.0,0.0,0.0,,False,5.4078,0.0,0.08,,0.0,0.0,0.0,0.0,0.0,0.02,0.0,0.0,0.05,0.0,0.0,0.0,0.0,0.0,0.0,0.0,0.0,0.0,0.0,0.0,0.0,,0.0,0.0,0.0,0.0,0.0,0.0,0.0,0.0,1
69b9613df753f624649ce485,5097c890df5b5361a98c73422620e52029173403,10.1016/j.ceramint.2021.04.243,1z,0.75,83.0,500.0,1.0,,0.172,,,"Appropriate amounts of salts were dissolved in concentrated nitric acid (68%) with the concentration of salts of 0.667 M. The use of concentrated HNO3 prevents the hydrolysis of salts, which contributes to the formation of solid solutions with a uniform distribution of doped components in the crystal lattice of ceria. After the dissolution of salts, this mixture was added to distilled water (resulting concentration of 0.1 M). Then, the co-precipitation was carried out by the addition of 2.5 M KOH solution up to pH 11. Ultrasonic processing (35 kHz, 150 W) was used during all processes at 30 °C under stirring. The resulting precipitates were filtered, washed with a distilled water-ethanol solution (H2O/C2H5OH = 9 vol), dried at 150 °C for 12 h, and calcined in static air by heating at a rate of 4 °C/min from room temperature to 500 °C and kept for 1 h in a muffle furnace [[23], [24], [25]].",coprecipitation,solid solution,,7.0,Fluorite,single,False,,,0.0,0.0,0.0,,False,5.3832,0.1,0.08,,0.0,0.0,0.0,0.0,0.0,0.02,0.0,0.0,0.05,0.0,0.0,0.0,0.0,0.0,0.0,0.0,0.0,0.0,0.0,0.0,0.0,,0.0,0.0,0.0,0.0,0.0,0.0,0.0,0.0,1
69b9613df753f624649ce487,3b8c1f77ba3a0c734431004c7cea4587d9f1c686,10.1016/j.ceramint.2021.04.243,2,0.8,96.0,500.0,1.0,,0.247,,,"Appropriate amounts of salts were dissolved in concentrated nitric acid (68%) with the concentration of salts of 0.667 M. The use of concentrated HNO3 prevents the hydrolysis of salts, which contributes to the formation of solid solutions with a uniform distribution of doped components in the crystal lattice of ceria. After the dissolution of salts, this mixture was added to distilled water (resulting concentration of 0.1 M). Then, the co-precipitation was carried out by the addition of 2.5 M KOH solution up to pH 11. Ultrasonic processing (35 kHz, 150 W) was used during all processes at 30 °C under stirring. The resulting precipitates were filtered, washed with a distilled water-ethanol solution (H2O/C2H5OH = 9 vol), dried at 150 °C for 12 h, and calcined in static air by heating at a rate of 4 °C/min from room temperature to 500 °C and kept for 1 h in a muffle furnace [[23], [24], [25]].",coprecipitation,solid solution,,8.0,Fluorite,single,False,,,0.0,0.0,0.0,,False,5.4061,0.0,0.08,,0.0,0.0,0.0,0.0,0.0,0.02,0.0,0.0,0.1,0.0,0.0,0.0,0.0,0.0,0.0,0.0,0.0,0.0,0.0,0.0,0.0,,0.0,0.0,0.0,0.0,0.0,0.0,0.0,0.0,1
69b9613ef753f624649ce489,35bec8647502beb17e977726ecef4dabcc900eb9,10.1016/j.ceramint.2021.04.243,3,0.75,112.0,500.0,1.0,,0.174,,,"Appropriate amounts of salts were dissolved in concentrated nitric acid (68%) with the concentration of salts of 0.667 M. The use of concentrated HNO3 prevents the hydrolysis of salts, which contributes to the formation of solid solutions with a uniform distribution of doped components in the crystal lattice of ceria. After the dissolution of salts, this mixture was added to distilled water (resulting concentration of 0.1 M). Then, the co-precipitation was carried out by the addition of 2.5 M KOH solution up to pH 11. Ultrasonic processing (35 kHz, 150 W) was used during all processes at 30 °C under stirring. The resulting precipitates were filtered, washed with a distilled water-ethanol solution (H2O/C2H5OH = 9 vol), dried at 150 °C for 12 h, and calcined in static air by heating at a rate of 4 °C/min from room temperature to 500 °C and kept for 1 h in a muffle furnace [[23], [24], [25]].",coprecipitation,solid solution,,6.0,Fluorite,single,False,,,0.0,0.0,0.0,,False,5.4046,0.0,0.08,,0.0,0.0,0.0,0.0,0.0,0.02,0.0,0.0,0.15,0.0,0.0,0.0,0.0,0.0,0.0,0.0,0.0,0.0,0.0,0.0,0.0,,0.0,0.0,0.0,0.0,0.0,0.0,0.0,0.0,1
69b9613ff753f624649ce48b,0c2c6374a33fef022254ba15c38e2370b96ba94a,10.1016/j.ceramint.2021.04.243,5,0.65,93.0,500.0,1.0,,0.168,,,"Appropriate amounts of salts were dissolved in concentrated nitric acid (68%) with the concentration of salts of 0.667 M. The use of concentrated HNO3 prevents the hydrolysis of salts, which contributes to the formation of solid solutions with a uniform distribution of doped components in the crystal lattice of ceria. After the dissolution of salts, this mixture was added to distilled water (resulting concentration of 0.1 M). Then, the co-precipitation was carried out by the addition of 2.5 M KOH solution up to pH 11. Ultrasonic processing (35 kHz, 150 W) was used during all processes at 30 °C under stirring. The resulting precipitates were filtered, washed with a distilled water-ethanol solution (H2O/C2H5OH = 9 vol), dried at 150 °C for 12 h, and calcined in static air by heating at a rate of 4 °C/min from room temperature to 500 °C and kept for 1 h in a muffle furnace [[23], [24], [25]].",coprecipitation,solid solution,,9.0,Fluorite & CuO,multi,False,,,0.0,0.0,0.0,,False,5.4081,0.0,0.08,,0.0,0.0,0.0,0.0,0.0,0.02,0.0,0.0,0.25,0.0,0.0,0.0,0.0,0.0,0.0,0.0,0.0,0.0,0.0,0.0,0.0,,0.0,0.0,0.0,0.0,0.0,0.0,0.0,0.0,0
69b9613ff753f624649ce48d,cf993dcf4d698b9514c581f22285ff03fe5cd298,10.1016/j.ceramint.2021.04.243,6,0.6,94.0,500.0,1.0,,0.283,,,"Appropriate amounts of salts were dissolved in concentrated nitric acid (68%) with the concentration of salts of 0.667 M. The use of concentrated HNO3 prevents the hydrolysis of salts, which contributes to the formation of solid solutions with a uniform distribution of doped components in the crystal lattice of ceria. After the dissolution of salts, this mixture was added to distilled water (resulting concentration of 0.1 M). Then, the co-precipitation was carried out by the addition of 2.5 M KOH solution up to pH 11. Ultrasonic processing (35 kHz, 150 W) was used during all processes at 30 °C under stirring. The resulting precipitates were filtered, washed with a distilled water-ethanol solution (H2O/C2H5OH = 9 vol), dried at 150 °C for 12 h, and calcined in static air by heating at a rate of 4 °C/min from room temperature to 500 °C and kept for 1 h in a muffle furnace [[23], [24], [25]].",coprecipitation,solid solution,,6.0,Fluorite & CuO,multi,False,,,0.0,0.0,0.0,,False,5.4005,0.0,0.08,,0.0,0.0,0.0,0.0,0.0,0.02,0.0,0.0,0.3,0.0,0.0,0.0,0.0,0.0,0.0,0.0,0.0,0.0,0.0,0.0,0.0,,0.0,0.0,0.0,0.0,0.0,0.0,0.0,0.0,0
69b96140f753f624649ce48f,50e0a559abc81a8f0dac31ae4a6d8154b50a7dba,10.1016/j.ceramint.2021.04.243,7,0.55,103.0,500.0,1.0,,0.145,,,"Appropriate amounts of salts were dissolved in concentrated nitric acid (68%) with the concentration of salts of 0.667 M. The use of concentrated HNO3 prevents the hydrolysis of salts, which contributes to the formation of solid solutions with a uniform distribution of doped components in the crystal lattice of ceria. After the dissolution of salts, this mixture was added to distilled water (resulting concentration of 0.1 M). Then, the co-precipitation was carried out by the addition of 2.5 M KOH solution up to pH 11. Ultrasonic processing (35 kHz, 150 W) was used during all processes at 30 °C under stirring. The resulting precipitates were filtered, washed with a distilled water-ethanol solution (H2O/C2H5OH = 9 vol), dried at 150 °C for 12 h, and calcined in static air by heating at a rate of 4 °C/min from room temperature to 500 °C and kept for 1 h in a muffle furnace [[23], [24], [25]].",coprecipitation,solid solution,,5.0,Fluorite & CuO,multi,False,,,0.0,0.0,0.0,,False,5.3996,0.0,0.08,,0.0,0.0,0.0,0.0,0.0,0.02,0.0,0.0,0.35,0.0,0.0,0.0,0.0,0.0,0.0,0.0,0.0,0.0,0.0,0.0,0.0,,0.0,0.0,0.0,0.0,0.0,0.0,0.0,0.0,0
69b96140f753f624649ce491,8d482f39758bd4fac17ad3a895032c948e439f3a,10.1016/j.ceramint.2021.04.243,8,0.5,94.0,500.0,1.0,,0.178,,,"Appropriate amounts of salts were dissolved in concentrated nitric acid (68%) with the concentration of salts of 0.667 M. The use of concentrated HNO3 prevents the hydrolysis of salts, which contributes to the formation of solid solutions with a uniform distribution of doped components in the crystal lattice of ceria. After the dissolution of salts, this mixture was added to distilled water (resulting concentration of 0.1 M). Then, the co-precipitation was carried out by the addition of 2.5 M KOH solution up to pH 11. Ultrasonic processing (35 kHz, 150 W) was used during all processes at 30 °C under stirring. The resulting precipitates were filtered, washed with a distilled water-ethanol solution (H2O/C2H5OH = 9 vol), dried at 150 °C for 12 h, and calcined in static air by heating at a rate of 4 °C/min from room temperature to 500 °C and kept for 1 h in a muffle furnace [[23], [24], [25]].",coprecipitation,solid solution,,6.0,Fluorite & CuO,multi,False,,,0.0,0.0,0.0,,False,5.3996,0.0,0.08,,0.0,0.0,0.0,0.0,0.0,0.02,0.0,0.0,0.4,0.0,0.0,0.0,0.0,0.0,0.0,0.0,0.0,0.0,0.0,0.0,0.0,,0.0,0.0,0.0,0.0,0.0,0.0,0.0,0.0,0
69b96141f753f624649ce493,0d01bb7e4f4366be1bed496bb7299a4d304f0882,10.1016/j.ceramint.2021.04.243,9,0.85,100.0,500.0,1.0,,0.202,,,"Appropriate amounts of salts were dissolved in concentrated nitric acid (68%) with the concentration of salts of 0.667 M. The use of concentrated HNO3 prevents the hydrolysis of salts, which contributes to the formation of solid solutions with a uniform distribution of doped components in the crystal lattice of ceria. After the dissolution of salts, this mixture was added to distilled water (resulting concentration of 0.1 M). Then, the co-precipitation was carried out by the addition of 2.5 M KOH solution up to pH 11. Ultrasonic processing (35 kHz, 150 W) was used during all processes at 30 °C under stirring. The resulting precipitates were filtered, washed with a distilled water-ethanol solution (H2O/C2H5OH = 9 vol), dried at 150 °C for 12 h, and calcined in static air by heating at a rate of 4 °C/min from room temperature to 500 °C and kept for 1 h in a muffle furnace [[23], [24], [25]].",coprecipitation,solid solution,,8.0,Fluorite,single,True,polyhedra,TEM_50nm_69b96141f753f624649ce493.png,0.0,0.0,0.0,,False,5.4156,0.0,0.08,,0.0,0.0,0.0,0.0,0.0,0.02,0.0,0.0,0.0,0.0,0.05,0.0,0.0,0.0,0.0,0.0,0.0,0.0,0.0,0.0,0.0,,0.0,0.0,0.0,0.0,0.0,0.0,0.0,0.0,1
69b96142f753f624649ce495,1378423ac5433e8bbc43472aef088fd0a1b4a209,10.1016/j.ceramint.2021.04.243,9z,0.75,78.0,500.0,1.0,,0.14,,,"Appropriate amounts of salts were dissolved in concentrated nitric acid (68%) with the concentration of salts of 0.667 M. The use of concentrated HNO3 prevents the hydrolysis of salts, which contributes to the formation of solid solutions with a uniform distribution of doped components in the crystal lattice of ceria. After the dissolution of salts, this mixture was added to distilled water (resulting concentration of 0.1 M). Then, the co-precipitation was carried out by the addition of 2.5 M KOH solution up to pH 11. Ultrasonic processing (35 kHz, 150 W) was used during all processes at 30 °C under stirring. The resulting precipitates were filtered, washed with a distilled water-ethanol solution (H2O/C2H5OH = 9 vol), dried at 150 °C for 12 h, and calcined in static air by heating at a rate of 4 °C/min from room temperature to 500 °C and kept for 1 h in a muffle furnace [[23], [24], [25]].",coprecipitation,solid solution,,7.0,Fluorite,single,False,,,0.0,0.0,0.0,,False,5.4041,0.1,0.08,,0.0,0.0,0.0,0.0,0.0,0.02,0.0,0.0,0.0,0.0,0.05,0.0,0.0,0.0,0.0,0.0,0.0,0.0,0.0,0.0,0.0,,0.0,0.0,0.0,0.0,0.0,0.0,0.0,0.0,1
69b96142f753f624649ce497,1e467e3ef8c50025c1f5806ca7bbe45f2a38fdf8,10.1016/j.ceramint.2021.04.243,10,0.8,103.0,500.0,1.0,,0.17,,,"Appropriate amounts of salts were dissolved in concentrated nitric acid (68%) with the concentration of salts of 0.667 M. The use of concentrated HNO3 prevents the hydrolysis of salts, which contributes to the formation of solid solutions with a uniform distribution of doped components in the crystal lattice of ceria. After the dissolution of salts, this mixture was added to distilled water (resulting concentration of 0.1 M). Then, the co-precipitation was carried out by the addition of 2.5 M KOH solution up to pH 11. Ultrasonic processing (35 kHz, 150 W) was used during all processes at 30 °C under stirring. The resulting precipitates were filtered, washed with a distilled water-ethanol solution (H2O/C2H5OH = 9 vol), dried at 150 °C for 12 h, and calcined in static air by heating at a rate of 4 °C/min from room temperature to 500 °C and kept for 1 h in a muffle furnace [[23], [24], [25]].",coprecipitation,solid solution,,7.0,Fluorite,single,False,,,0.0,0.0,0.0,,False,5.4209,0.0,0.08,,0.0,0.0,0.0,0.0,0.0,0.02,0.0,0.0,0.0,0.0,0.1,0.0,0.0,0.0,0.0,0.0,0.0,0.0,0.0,0.0,0.0,,0.0,0.0,0.0,0.0,0.0,0.0,0.0,0.0,1
69b96143f753f624649ce499,86a54cc94d241b18745eb088844e00f5ba84141e,10.1016/j.ceramint.2021.04.243,11,0.75,95.0,500.0,1.0,,0.2,,,"Appropriate amounts of salts were dissolved in concentrated nitric acid (68%) with the concentration of salts of 0.667 M. The use of concentrated HNO3 prevents the hydrolysis of salts, which contributes to the formation of solid solutions with a uniform distribution of doped components in the crystal lattice of ceria. After the dissolution of salts, this mixture was added to distilled water (resulting concentration of 0.1 M). Then, the co-precipitation was carried out by the addition of 2.5 M KOH solution up to pH 11. Ultrasonic processing (35 kHz, 150 W) was used during all processes at 30 °C under stirring. The resulting precipitates were filtered, washed with a distilled water-ethanol solution (H2O/C2H5OH = 9 vol), dried at 150 °C for 12 h, and calcined in static air by heating at a rate of 4 °C/min from room temperature to 500 °C and kept for 1 h in a muffle furnace [[23], [24], [25]].",coprecipitation,solid solution,,7.0,Fluorite,single,False,,,0.0,0.0,0.0,,False,5.4306,0.0,0.08,,0.0,0.0,0.0,0.0,0.0,0.02,0.0,0.0,0.0,0.0,0.15,0.0,0.0,0.0,0.0,0.0,0.0,0.0,0.0,0.0,0.0,,0.0,0.0,0.0,0.0,0.0,0.0,0.0,0.0,1
