Repository: Iwanap1/co_oxidation

# Training an Extrapolatable Model for CO Oxidation Light-Off Prediction over Cerium-Based Catalysts
Extrapolatable NNs for CO Oxidation light-off prediction



The exact architecture can be dictated by the provided model configs. In the most physically-informed scenario, the archictecture includes latent states for both the H<sub>2</sub>-TPR and dynamic oxygen storage capacity (OSC), which are trained both on those experimental measurements and the conversion itself. The weight-hourly space velocity is not included in the features for the conversion net, rather is used to calculate conversion using the solution for a simple first-order kinetic model in a PFR.

File: data_analysis/base_multiphase/data/all_materials.csv (part 12 of 17)
_id,fingerprint,doi,name,Ce,Sbet,calcination_temp,calcination_time,Dpore,Vtotal,calcination_flowing_gas,calcination_reactive_gas,synthesis_para,synthesis,description,particle_size_nm,crystallite_size_nm,phase_types,phase_flag,microscopy,morphology,image_path,pretreatment_temp,pretreatment_o2_vol%,pretreatment_time_h,osc,hierarchical,lattice_parameter_A,Zr,Cu,Ea_apparent,Ni,Pr,Sn,Hf,La,Mn,Fe,Co,Sm,Zn,Nd,Pm,Ag,Ru,Eu,Tb,Gd,Bi,Cr,Y,Ti,deposit,Sr,Sc,Yb,Nb,Al,Ga,Ho,Lu,single_phase_binary
69b96144f753f624649ce49b,6e90d23aaca8fa2023b787b353b6b40867935742,10.1021/ja407616p,CeO2:Nd,0.9,44.0,300.0,1.0,,,,,"LnCl3 was prepared by dissolving lanthanide oxides in hydrochloric acid (1:1 in volume). 0.675 mmol of CeCl3·7H2O, 0.523 g of NaCl, and 1000 μL of LnCl3 (0.075 mol·L–1) solution (with 0.40 mol·L–1 of HCl) were dissolved in 6 mL of water and then mixed with 7.5 mL of NaOH solution (12.0 mol·L–1). The total volume of the suspension was adjusted to 15 mL. The suspension was transferred to a 25 mL Teflon-lined stainless steel autoclave and heated at 180 °C for 24 h. The products were washed with water three times, dried at 70 °C, and then calcined at 300 °C for 1 h.",hydrothermal,solid solution,,,Fluorite,single,True,nanowire,TEM_500nm_69b96144f753f624649ce49b.png,0.0,0.0,0.0,,False,5.42,0.0,0.0,,0.0,0.0,0.0,0.0,0.0,0.0,0.0,0.0,0.0,0.0,0.1,0.0,0.0,0.0,0.0,0.0,0.0,0.0,0.0,0.0,0.0,,0.0,0.0,0.0,0.0,0.0,0.0,0.0,0.0,1
69b96144f753f624649ce49d,2452581d4015d145d8645e4073ab5fe2f9243590,10.1021/acscatal.0c03386,1% Cu-DC,0.99,74.4,500.0,3.0,8.5,,,,"Ce1–x(TM, RE)xO2−δ (TM = Cu, RE = La, Sm) catalysts were synthesized using the EDTA-citrate complexing method. Ce(NO3)3·6H2O (Kanto Chem) was dissolved in deionized water to prepare the nitrate solution. The cation precursors (La(NO3)3·6H2O (Alfa Aesar), Sm(NO3)3·6H2O (Alfa Aesar), and CuN2O6·3H2O (Aldrich)) to replace the Ce ion were dissolved in the prepared nitrate solution. Then EDTA (Junsei Chem) was dissolved in ammonia solution (NH3·H2O, Assay min. 28.0%) to prepare the EDTA-NH3·H2O buffer solution. The prepared nitrate solution and EDTA-NH3·H2O buffer solution were mixed, and citric acid was added so that the total cation molar ratio was 1:1:2 (cation/EDTA/citric acid). Then the pH of the mixed solution was titrated to ∼10 using ammonia solution. The pH-adjusted solution was evaporated on a hot plate at 80 °C to obtain a sticky solution. This sticky solution was heated to 168 °C to form a crispy solid. The solids were burned at 450 °C for 2 h to remove impurities and then calcined at 500 °C for 3 h in a box furnace. Initial samples were treated for 3 h at 700 or 900 °C in static air to obtain additional heat-treated samples.",sol-gel,solid solution,,,Fluorite,single,True,polyhedra,SEM_50nm_69b96144f753f624649ce49d.png,100.0,0.0,1.0,,False,5.406,0.0,0.01,,0.0,0.0,0.0,0.0,0.0,0.0,0.0,0.0,0.0,0.0,0.0,0.0,0.0,0.0,0.0,0.0,0.0,0.0,0.0,0.0,0.0,,0.0,0.0,0.0,0.0,0.0,0.0,0.0,0.0,1
69b96145f753f624649ce49f,005150c57d667981f549061ae398e281e508484e,10.1021/acscatal.0c03386,10% Cu-DC,0.9,71.9,500.0,3.0,8.8,,,,"Ce1–x(TM, RE)xO2−δ (TM = Cu, RE = La, Sm) catalysts were synthesized using the EDTA-citrate complexing method. Ce(NO3)3·6H2O (Kanto Chem) was dissolved in deionized water to prepare the nitrate solution. The cation precursors (La(NO3)3·6H2O (Alfa Aesar), Sm(NO3)3·6H2O (Alfa Aesar), and CuN2O6·3H2O (Aldrich)) to replace the Ce ion were dissolved in the prepared nitrate solution. Then EDTA (Junsei Chem) was dissolved in ammonia solution (NH3·H2O, Assay min. 28.0%) to prepare the EDTA-NH3·H2O buffer solution. The prepared nitrate solution and EDTA-NH3·H2O buffer solution were mixed, and citric acid was added so that the total cation molar ratio was 1:1:2 (cation/EDTA/citric acid). Then the pH of the mixed solution was titrated to ∼10 using ammonia solution. The pH-adjusted solution was evaporated on a hot plate at 80 °C to obtain a sticky solution. This sticky solution was heated to 168 °C to form a crispy solid. The solids were burned at 450 °C for 2 h to remove impurities and then calcined at 500 °C for 3 h in a box furnace. Initial samples were treated for 3 h at 700 or 900 °C in static air to obtain additional heat-treated samples.",sol-gel,solid solution,,,Fluorite,single,,,,100.0,0.0,1.0,,False,5.411,0.0,0.1,,0.0,0.0,0.0,0.0,0.0,0.0,0.0,0.0,0.0,0.0,0.0,0.0,0.0,0.0,0.0,0.0,0.0,0.0,0.0,0.0,0.0,,0.0,0.0,0.0,0.0,0.0,0.0,0.0,0.0,1
69b96146f753f624649ce4a1,e8c1019f5072fe0b900c440f7e930f13019d6526,10.1021/acscatal.0c03386,"(Sm, Cu)-DC",0.79,79.6,500.0,3.0,6.9,,,,"Ce1–x(TM, RE)xO2−δ (TM = Cu, RE = La, Sm) catalysts were synthesized using the EDTA-citrate complexing method. Ce(NO3)3·6H2O (Kanto Chem) was dissolved in deionized water to prepare the nitrate solution. The cation precursors (La(NO3)3·6H2O (Alfa Aesar), Sm(NO3)3·6H2O (Alfa Aesar), and CuN2O6·3H2O (Aldrich)) to replace the Ce ion were dissolved in the prepared nitrate solution. Then EDTA (Junsei Chem) was dissolved in ammonia solution (NH3·H2O, Assay min. 28.0%) to prepare the EDTA-NH3·H2O buffer solution. The prepared nitrate solution and EDTA-NH3·H2O buffer solution were mixed, and citric acid was added so that the total cation molar ratio was 1:1:2 (cation/EDTA/citric acid). Then the pH of the mixed solution was titrated to ∼10 using ammonia solution. The pH-adjusted solution was evaporated on a hot plate at 80 °C to obtain a sticky solution. This sticky solution was heated to 168 °C to form a crispy solid. The solids were burned at 450 °C for 2 h to remove impurities and then calcined at 500 °C for 3 h in a box furnace. Initial samples were treated for 3 h at 700 or 900 °C in static air to obtain additional heat-treated samples.",sol-gel,solid solution,,,Fluorite,single,True,polyhedra,TEM_5nm_69b96146f753f624649ce4a1.png,100.0,0.0,1.0,,False,5.442,0.0,0.01,,0.0,0.0,0.0,0.0,0.0,0.0,0.0,0.0,0.2,0.0,0.0,0.0,0.0,0.0,0.0,0.0,0.0,0.0,0.0,0.0,0.0,,0.0,0.0,0.0,0.0,0.0,0.0,0.0,0.0,1
69b96146f753f624649ce4a3,429c36dd16294f6abc6df48e490ef7f43c78dd3b,10.1021/acscatal.0c03386,"(La, Cu)-DC",0.79,91.9,500.0,3.0,5.3,,,,"Ce1–x(TM, RE)xO2−δ (TM = Cu, RE = La, Sm) catalysts were synthesized using the EDTA-citrate complexing method. Ce(NO3)3·6H2O (Kanto Chem) was dissolved in deionized water to prepare the nitrate solution. The cation precursors (La(NO3)3·6H2O (Alfa Aesar), Sm(NO3)3·6H2O (Alfa Aesar), and CuN2O6·3H2O (Aldrich)) to replace the Ce ion were dissolved in the prepared nitrate solution. Then EDTA (Junsei Chem) was dissolved in ammonia solution (NH3·H2O, Assay min. 28.0%) to prepare the EDTA-NH3·H2O buffer solution. The prepared nitrate solution and EDTA-NH3·H2O buffer solution were mixed, and citric acid was added so that the total cation molar ratio was 1:1:2 (cation/EDTA/citric acid). Then the pH of the mixed solution was titrated to ∼10 using ammonia solution. The pH-adjusted solution was evaporated on a hot plate at 80 °C to obtain a sticky solution. This sticky solution was heated to 168 °C to form a crispy solid. The solids were burned at 450 °C for 2 h to remove impurities and then calcined at 500 °C for 3 h in a box furnace. Initial samples were treated for 3 h at 700 or 900 °C in static air to obtain additional heat-treated samples.",sol-gel,solid solution,,,Fluorite,single,False,,,100.0,0.0,1.0,,False,5.479,0.0,0.01,,0.0,0.0,0.0,0.0,0.2,0.0,0.0,0.0,0.0,0.0,0.0,0.0,0.0,0.0,0.0,0.0,0.0,0.0,0.0,0.0,0.0,,0.0,0.0,0.0,0.0,0.0,0.0,0.0,0.0,1
69b96147f753f624649ce4a5,310ed2242dfed25fd43db6fa27774de6ff3289da,10.1006/jcat.1995.1132,1 at.% La,0.99,28.0,650.0,4.0,,,,,,coprecipitation,solid solution,,,Fluorite,single,,,,0.0,0.0,0.0,,False,,0.0,0.0,,0.0,0.0,0.0,0.0,0.01,0.0,0.0,0.0,0.0,0.0,0.0,0.0,0.0,0.0,0.0,0.0,0.0,0.0,0.0,0.0,0.0,,0.0,0.0,0.0,0.0,0.0,0.0,0.0,0.0,1
69b96148f753f624649ce4a7,a9e4aecf1a0a70e7b828c52a1b1f9ea7e489b618,10.1006/jcat.1995.1132,1 at.% Sr,0.99,28.0,650.0,4.0,,,,,,coprecipitation,solid solution,,,Fluorite,single,,,,0.0,0.0,0.0,,False,,0.0,0.0,,0.0,0.0,0.0,0.0,0.0,0.0,0.0,0.0,0.0,0.0,0.0,0.0,0.0,0.0,0.0,0.0,0.0,0.0,0.0,0.0,0.0,,0.01,0.0,0.0,0.0,0.0,0.0,0.0,0.0,1
69b96148f753f624649ce4a9,adc25f84d11c1cffa2cf6070f77a82fef21d4d0c,10.1006/jcat.1995.1132,1 at.% Sc,0.99,28.0,650.0,4.0,,,,,,coprecipitation,solid solution,,,Fluorite,single,,,,0.0,0.0,0.0,,False,,0.0,0.0,,0.0,0.0,0.0,0.0,0.0,0.0,0.0,0.0,0.0,0.0,0.0,0.0,0.0,0.0,0.0,0.0,0.0,0.0,0.0,0.0,0.0,,0.0,0.01,0.0,0.0,0.0,0.0,0.0,0.0,1
69b96149f753f624649ce4ab,028ba06b4ce6fe6d892258ec2c8834b1516763fc,10.1006/jcat.1995.1132,1 at.% Gd,0.99,28.0,650.0,4.0,,,,,,coprecipitation,solid solution,,,Fluorite,single,,,,0.0,0.0,0.0,,False,,0.0,0.0,,0.0,0.0,0.0,0.0,0.0,0.0,0.0,0.0,0.0,0.0,0.0,0.0,0.0,0.0,0.0,0.0,0.01,0.0,0.0,0.0,0.0,,0.0,0.0,0.0,0.0,0.0,0.0,0.0,0.0,1
69b9614af753f624649ce4ad,fe114dfb0f6de8ce66db81d741d69cc90171850f,10.1016/j.apcatb.2007.09.007,CeZrCu0,0.8,239.0,400.0,4.0,3.6,0.215,,,"The CuO/Ce0.8Zr0.2O2 catalysts with different CuO content were synthesized using a surfactant-assisted method of nanoparticle assembly. At room temperature, 6 mmol of cetyltrimethylammonium bromide (CTAB) was dissolved into 200 ml distilled water under ultrasound irradiation for 15 min, then 8 mmol of Ce(NO3)3·6H2O, 2 mmol of Zr(NO3)4·5H2O and calculated amount of Cu(NO3)2·3H2O were added under vigorous stirring. After stirring for 0.5 h, 0.2 mol/l sodium hydroxide solution was gradually added into the above solution until the pH value of the mixed solution was 10, and then further stirred for about 12 h. The final suspended solution was aged at 90 °C for 3 h, washed with hot water, dried in the oven at 110 °C for 6 h, then milled and calcined at 400 °C for 4 h. The content of CuO was 0, 5, 10, 15, 20, 25, 30, 40 mol%, and the corresponding catalysts were denoted as CeZrCu0, CeZrCu5, CeZrCu10, CeZrCu15, CeZrCu20, CeZrCu25, CeZrCu30, CeZrCu40, respectively. In order to make clear the influence of the calcination temperature on the catalyst property, a series of CeZrCu25 catalysts calcined at different temperature were prepared in the similar manner.",surfactant assisted co-precipitation,solid solution,,2.8,Fluorite,single,True,polyhedra,TEM_20nm_69b9614af753f624649ce4ad.png,0.0,0.0,0.0,,False,,0.2,0.0,,0.0,0.0,0.0,0.0,0.0,0.0,0.0,0.0,0.0,0.0,0.0,0.0,0.0,0.0,0.0,0.0,0.0,0.0,0.0,0.0,0.0,,0.0,0.0,0.0,0.0,0.0,0.0,0.0,0.0,1
69b9632208195b18117b2ba6,f5225f413d45ad80a796c83689258347a58c51c7,10.1016/j.mcat.2021.112016,Bi05,0.85,93.0,500.0,1.0,,0.161,,,"Appropriate amounts of salts were dissolved in concentrated nitric acid (68%) with the concentration of salts of 0.667 M. After the dissolution of the salts, this mixture was added to distilled water, giving a concentration of 0.1 M. Then, the co-precipitation was carried out by the addition of 2.5 M KOH solution up to pH 11. Ultrasonic processing (35 kHz, 150 W) was used during all processes at 30 °C under stirring. The resulting precipitates were filtered, washed with a distilled water-ethanol solution (H2O/C2H5OH=9 vol.), dried at 150 °C for 12 h, and calcined in static air by heating at a rate of 4 °C/min from room temperature to 500 °C and kept for 1 h in a muffle furnace [25,26].",coprecipitation,solid solution,,8.0,Fluorite,single,True,polyhedra,TEM_20nm_69b9632208195b18117b2ba6.png,0.0,0.0,0.0,,False,,0.0,0.08,,0.0,0.0,0.0,0.0,0.0,0.02,0.0,0.0,0.0,0.0,0.0,0.0,0.0,0.0,0.0,0.0,0.0,0.05,0.0,0.0,0.0,,0.0,0.0,0.0,0.0,0.0,0.0,0.0,0.0,1
69b9632308195b18117b2ba8,292077e9aeaced51e43b35e8cd00c2282ea5f79f,10.1016/j.mcat.2021.112016,Sn05,0.85,84.0,500.0,1.0,,0.191,,,"Appropriate amounts of salts were dissolved in concentrated nitric acid (68%) with the concentration of salts of 0.667 M. After the dissolution of the salts, this mixture was added to distilled water, giving a concentration of 0.1 M. Then, the co-precipitation was carried out by the addition of 2.5 M KOH solution up to pH 11. Ultrasonic processing (35 kHz, 150 W) was used during all processes at 30 °C under stirring. The resulting precipitates were filtered, washed with a distilled water-ethanol solution (H2O/C2H5OH=9 vol.), dried at 150 °C for 12 h, and calcined in static air by heating at a rate of 4 °C/min from room temperature to 500 °C and kept for 1 h in a muffle furnace [25,26].",coprecipitation,solid solution,,7.0,Fluorite,single,True,polyhedra,TEM_20nm_69b9632308195b18117b2ba8.png,0.0,0.0,0.0,,False,,0.0,0.08,,0.0,0.0,0.05,0.0,0.0,0.02,0.0,0.0,0.0,0.0,0.0,0.0,0.0,0.0,0.0,0.0,0.0,0.0,0.0,0.0,0.0,,0.0,0.0,0.0,0.0,0.0,0.0,0.0,0.0,1
69b9632408195b18117b2baa,1baedb89b98f1bbaddc29cffacb1f68bc25bd0af,10.1016/j.mcat.2021.112016,Ti05,0.85,99.0,500.0,1.0,,0.193,,,"Appropriate amounts of salts were dissolved in concentrated nitric acid (68%) with the concentration of salts of 0.667 M. After the dissolution of the salts, this mixture was added to distilled water, giving a concentration of 0.1 M. Then, the co-precipitation was carried out by the addition of 2.5 M KOH solution up to pH 11. Ultrasonic processing (35 kHz, 150 W) was used during all processes at 30 °C under stirring. The resulting precipitates were filtered, washed with a distilled water-ethanol solution (H2O/C2H5OH=9 vol.), dried at 150 °C for 12 h, and calcined in static air by heating at a rate of 4 °C/min from room temperature to 500 °C and kept for 1 h in a muffle furnace [25,26].",coprecipitation,solid solution,,7.0,Fluorite,single,True,polyhedra,TEM_20nm_69b9632408195b18117b2baa.png,0.0,0.0,0.0,,False,,0.0,0.08,,0.0,0.0,0.0,0.0,0.0,0.02,0.0,0.0,0.0,0.0,0.0,0.0,0.0,0.0,0.0,0.0,0.0,0.0,0.0,0.0,0.05,,0.0,0.0,0.0,0.0,0.0,0.0,0.0,0.0,1
69c148c9a3603e6d7d9ad766,f8bb2d889daed17cc4448881cf066e8c65622884,10.1016/j.jre.2023.08.015,CZ,0.8,109.0,500.0,1.0,,0.0838,,,"The Ce0.8Zr0.2O2 support (designated as CZ) was synthesised by the co-precipitation method (diluted NH3), by using the corresponding cerium and zirconium nitrate salts. The precipitated solid was dried overnight (110 °C) and calcined in air in an oven at 500 °C for 1 h",coprecipitation,solid solution,,5.2,Fluorite,single,True,polyhedra,TEM_20nm_69c148c9a3603e6d7d9ad766.png,500.0,5.0,0.5,,False,0.5372,0.2,0.0,,0.0,0.0,0.0,0.0,0.0,0.0,0.0,0.0,0.0,0.0,0.0,0.0,0.0,0.0,0.0,0.0,0.0,0.0,0.0,0.0,0.0,,0.0,0.0,0.0,0.0,0.0,0.0,0.0,0.0,1
69c148cda3603e6d7d9ad770,c9338e87dc286b7c1c32990293333e902ceece0a,10.1016/j.apcatb.2016.12.054,CeO2,1.0,21.0,600.0,0.33,,0.05,,,,solution combustion,solid solution,,28.6,Fluorite,single,True,spherical,SEM_100nm_69c148cda3603e6d7d9ad770.png,150.0,0.0,1.0,,False,0.5413,0.0,0.0,,0.0,0.0,0.0,0.0,0.0,0.0,0.0,0.0,0.0,0.0,0.0,0.0,0.0,0.0,0.0,0.0,0.0,0.0,0.0,0.0,0.0,,0.0,0.0,0.0,0.0,0.0,0.0,0.0,0.0,1
69c148cda3603e6d7d9ad772,40e7743ce5d47553fe99e3addd1c93a78959799f,10.1016/j.apcatb.2016.12.054,Ce0.95Cu0.05,0.95,25.0,600.0,0.33,,0.06,,,,solution combustion,solid solution,,14.3,Fluorite,single,True,polyhedra,SEM_100nm_69c148cda3603e6d7d9ad772.png,150.0,0.0,1.0,,False,0.5394,0.0,0.05,,0.0,0.0,0.0,0.0,0.0,0.0,0.0,0.0,0.0,0.0,0.0,0.0,0.0,0.0,0.0,0.0,0.0,0.0,0.0,0.0,0.0,,0.0,0.0,0.0,0.0,0.0,0.0,0.0,0.0,1
69c148cea3603e6d7d9ad774,e629b824758305eb9febabe289d17449fee6a84c,10.1016/j.apcatb.2016.12.054,Ce0.85Cu0.15,0.85,24.0,600.0,0.33,,0.06,,,,solution combustion,solid solution,,9.7,Fluorite,single,True,polyhedra,SEM_100nm_69c148cea3603e6d7d9ad774.png,150.0,0.0,1.0,,False,0.539,0.0,0.15,,0.0,0.0,0.0,0.0,0.0,0.0,0.0,0.0,0.0,0.0,0.0,0.0,0.0,0.0,0.0,0.0,0.0,0.0,0.0,0.0,0.0,,0.0,0.0,0.0,0.0,0.0,0.0,0.0,0.0,1
69c148cfa3603e6d7d9ad776,14bef2f40fe94b6b3e17390527830c08deaf5f7d,10.1016/j.apcatb.2016.12.054,Ce0.60Cu0.40,0.6,31.0,600.0,0.33,,0.07,,,,solution combustion,solid solution,,9.1,Fluorite & CuO,multi,True,spherical,SEM_100nm_69c148cfa3603e6d7d9ad776.png,150.0,0.0,1.0,,False,0.5381,0.0,0.4,,0.0,0.0,0.0,0.0,0.0,0.0,0.0,0.0,0.0,0.0,0.0,0.0,0.0,0.0,0.0,0.0,0.0,0.0,0.0,0.0,0.0,,0.0,0.0,0.0,0.0,0.0,0.0,0.0,0.0,0
69c148d1a3603e6d7d9ad77c,91bc0ae9e2eab571a51bf5e83f022407d0ecf17d,10.1016/j.fuel.2022.124379,10% Mn-CeO2,0.9,32.13,500.0,0.67,3.19,,,,"First, 1.25 g Ce (NO3)6·6H2O and 1.25 g (CH3CO2)3Ce·xH2O were weighed and stirred in 10 ml deionized water until completely dissolved. Then, C4H6MnO4·4H2O was added to the above solution with Mn/Ce atomic ratio of 0,0.05, 0.1, 0.15, 0.2, 0.25, 0.3, 0.4 and 0.5, and stirred continuously for 0.5 h to obtain the mixed solution (or add C4H6CoO4·4H2O to the above solution at Co/Ce atomic ratios of 0,0.05, 0.1, 0.3, 0.35, 0.4, 0.45 and 0.5. Or add C4H6CuO4·H2O to the solution at Cu/Ce atomic ratios of 0, 0.05, 0.1, 0.2, 0.3, 0.35, 0.4, 0.45, and 0.6). Then 0.3 g of glycine was weighed and stirred in the continuously stirred mixed solution for minutes, and 6 ml of hydrazine hydrate was added to the crucible for another 30 min to obtain the precursor suspension, which was incubated in a muffle furnace at 500 ℃ for 40 min. After the reaction is completed, the furnace is cooled to room temperature naturally, and the target product can be obtained without washing. The products were named as CeO2, 5%, 10%, 15%, 20%, 25%, 30%, 40% and 50% Mn-CeO2 (5%, 10%, 30%, 35%, 40%, 45% and 50% Co-CeO2 or 5%, 10%, 20%, 30%, 35%, 40%, 45% and 60% Cu-CeO2), respectively.",solution combustion,solid solution,,4.98,Fluorite,single,,,,0.0,0.0,0.0,,False,5.39,0.0,0.0,,0.0,0.0,0.0,0.0,0.0,0.1,0.0,0.0,0.0,0.0,0.0,0.0,0.0,0.0,0.0,0.0,0.0,0.0,0.0,0.0,0.0,,0.0,0.0,0.0,0.0,0.0,0.0,0.0,0.0,1
69c148d2a3603e6d7d9ad77e,76b3b8bfbfeaa9fbdb41de4928296dd81309a11d,10.1016/j.fuel.2022.124379,20% Mn-CeO2,0.8,77.89,500.0,0.67,3.41,,,,"First, 1.25 g Ce (NO3)6·6H2O and 1.25 g (CH3CO2)3Ce·xH2O were weighed and stirred in 10 ml deionized water until completely dissolved. Then, C4H6MnO4·4H2O was added to the above solution with Mn/Ce atomic ratio of 0,0.05, 0.1, 0.15, 0.2, 0.25, 0.3, 0.4 and 0.5, and stirred continuously for 0.5 h to obtain the mixed solution (or add C4H6CoO4·4H2O to the above solution at Co/Ce atomic ratios of 0,0.05, 0.1, 0.3, 0.35, 0.4, 0.45 and 0.5. Or add C4H6CuO4·H2O to the solution at Cu/Ce atomic ratios of 0, 0.05, 0.1, 0.2, 0.3, 0.35, 0.4, 0.45, and 0.6). Then 0.3 g of glycine was weighed and stirred in the continuously stirred mixed solution for minutes, and 6 ml of hydrazine hydrate was added to the crucible for another 30 min to obtain the precursor suspension, which was incubated in a muffle furnace at 500 ℃ for 40 min. After the reaction is completed, the furnace is cooled to room temperature naturally, and the target product can be obtained without washing. The products were named as CeO2, 5%, 10%, 15%, 20%, 25%, 30%, 40% and 50% Mn-CeO2 (5%, 10%, 30%, 35%, 40%, 45% and 50% Co-CeO2 or 5%, 10%, 20%, 30%, 35%, 40%, 45% and 60% Cu-CeO2), respectively.",solution combustion,solid solution,,4.52,Fluorite,single,True,sponge,SEM_5000nm_69c148d2a3603e6d7d9ad77e.png,0.0,0.0,0.0,,False,5.35,0.0,0.0,,0.0,0.0,0.0,0.0,0.0,0.2,0.0,0.0,0.0,0.0,0.0,0.0,0.0,0.0,0.0,0.0,0.0,0.0,0.0,0.0,0.0,,0.0,0.0,0.0,0.0,0.0,0.0,0.0,0.0,1
69c148d2a3603e6d7d9ad780,bab83f58d4b458ddb18bae0ea4cc05dc344451d2,10.1016/j.fuel.2022.124379,40% Co-CeO2,0.6,83.9,500.0,0.67,3.41,,,,"First, 1.25 g Ce (NO3)6·6H2O and 1.25 g (CH3CO2)3Ce·xH2O were weighed and stirred in 10 ml deionized water until completely dissolved. Then, C4H6MnO4·4H2O was added to the above solution with Mn/Ce atomic ratio of 0,0.05, 0.1, 0.15, 0.2, 0.25, 0.3, 0.4 and 0.5, and stirred continuously for 0.5 h to obtain the mixed solution (or add C4H6CoO4·4H2O to the above solution at Co/Ce atomic ratios of 0,0.05, 0.1, 0.3, 0.35, 0.4, 0.45 and 0.5. Or add C4H6CuO4·H2O to the solution at Cu/Ce atomic ratios of 0, 0.05, 0.1, 0.2, 0.3, 0.35, 0.4, 0.45, and 0.6). Then 0.3 g of glycine was weighed and stirred in the continuously stirred mixed solution for minutes, and 6 ml of hydrazine hydrate was added to the crucible for another 30 min to obtain the precursor suspension, which was incubated in a muffle furnace at 500 ℃ for 40 min. After the reaction is completed, the furnace is cooled to room temperature naturally, and the target product can be obtained without washing. The products were named as CeO2, 5%, 10%, 15%, 20%, 25%, 30%, 40% and 50% Mn-CeO2 (5%, 10%, 30%, 35%, 40%, 45% and 50% Co-CeO2 or 5%, 10%, 20%, 30%, 35%, 40%, 45% and 60% Cu-CeO2), respectively.",solution combustion,solid solution,,5.3,Fluorite & Co3O4,multi,True,sponge,SEM_5000nm_69c148d2a3603e6d7d9ad780.png,0.0,0.0,0.0,,False,5.38,0.0,0.0,,0.0,0.0,0.0,0.0,0.0,0.0,0.0,0.4,0.0,0.0,0.0,0.0,0.0,0.0,0.0,0.0,0.0,0.0,0.0,0.0,0.0,,0.0,0.0,0.0,0.0,0.0,0.0,0.0,0.0,0
69c148d3a3603e6d7d9ad782,cf34a08ad905566f5be8b7308633d4f3c2035c8e,10.1016/j.fuel.2022.124379,35% Cu-CeO2,0.65,54.56,500.0,0.67,3.54,,,,"First, 1.25 g Ce (NO3)6·6H2O and 1.25 g (CH3CO2)3Ce·xH2O were weighed and stirred in 10 ml deionized water until completely dissolved. Then, C4H6MnO4·4H2O was added to the above solution with Mn/Ce atomic ratio of 0,0.05, 0.1, 0.15, 0.2, 0.25, 0.3, 0.4 and 0.5, and stirred continuously for 0.5 h to obtain the mixed solution (or add C4H6CoO4·4H2O to the above solution at Co/Ce atomic ratios of 0,0.05, 0.1, 0.3, 0.35, 0.4, 0.45 and 0.5. Or add C4H6CuO4·H2O to the solution at Cu/Ce atomic ratios of 0, 0.05, 0.1, 0.2, 0.3, 0.35, 0.4, 0.45, and 0.6). Then 0.3 g of glycine was weighed and stirred in the continuously stirred mixed solution for minutes, and 6 ml of hydrazine hydrate was added to the crucible for another 30 min to obtain the precursor suspension, which was incubated in a muffle furnace at 500 ℃ for 40 min. After the reaction is completed, the furnace is cooled to room temperature naturally, and the target product can be obtained without washing. The products were named as CeO2, 5%, 10%, 15%, 20%, 25%, 30%, 40% and 50% Mn-CeO2 (5%, 10%, 30%, 35%, 40%, 45% and 50% Co-CeO2 or 5%, 10%, 20%, 30%, 35%, 40%, 45% and 60% Cu-CeO2), respectively.",solution combustion,solid solution,,6.44,Fluorite & CuO,multi,True,sponge,SEM_2000nm_69c148d3a3603e6d7d9ad782.png,0.0,0.0,0.0,,False,5.39,0.0,0.0,,0.0,0.0,0.0,0.0,0.0,0.0,0.0,0.35,0.0,0.0,0.0,0.0,0.0,0.0,0.0,0.0,0.0,0.0,0.0,0.0,0.0,,0.0,0.0,0.0,0.0,0.0,0.0,0.0,0.0,0
69cd2ff329cce59b64a176ff,180c3d6c850a8af000db22af432906e146dec6c7,10.1021/jp805389k,Ce0.9Pr0.1O2-δ,0.9,30.0,900.0,4.0,,,,,"Ce0.9Pr0.1O2-δ, Ce0.95Cu0.05O2-δ, Ce0.9Pr0.05Cu0.05O2-δ mixed oxides, and pure CeO2 were prepared with a sol−gel method, using Ce(NO3)3 6H2O (99.9%), Cu(NO3)2 3H2O (99.9%), and Pr6O11 (99.9%) as the precursors. For the preparation of Ce0.9Pr0.05Cu0.05O2-δ catalyst, a certain amount of Pr6O11 was dissolved by the least amount of dense nitric acid required, and a mixed solution of Ce(NO3)3 and Cu(NO3)2 was added to form a Ce—Pr—Cu nitrate solution. Then, citric acid with the same molar amount of the cations (Ce + Cu + Pr) was added to the above solution. The mixture was heated at 90 °C under continuous stirring until a viscous gel was obtained. The gel was dried at 120 °C overnight and calcined at 900 °C in air for 4 h with a heating rate of 10 °C min−1. Other catalysts were prepared in a similar manner.",sol-gel,solid solution,,24.5,Fluorite,single,,,,0.0,0.0,0.0,,False,0.5413,0.0,0.0,,0.0,0.1,0.0,0.0,0.0,0.0,0.0,0.0,0.0,0.0,0.0,0.0,0.0,0.0,0.0,0.0,0.0,0.0,0.0,0.0,0.0,,0.0,0.0,0.0,0.0,0.0,0.0,0.0,0.0,1
69cd2ff429cce59b64a17701,2293c158a856e3dedd8ca87386cf30d1f7dcc4b9,10.1021/jp805389k,Ce0.95Cu0.05O2-δ,0.95,2.0,900.0,4.0,,,,,"Ce0.9Pr0.1O2-δ, Ce0.95Cu0.05O2-δ, Ce0.9Pr0.05Cu0.05O2-δ mixed oxides, and pure CeO2 were prepared with a sol−gel method, using Ce(NO3)3 6H2O (99.9%), Cu(NO3)2 3H2O (99.9%), and Pr6O11 (99.9%) as the precursors. For the preparation of Ce0.9Pr0.05Cu0.05O2-δ catalyst, a certain amount of Pr6O11 was dissolved by the least amount of dense nitric acid required, and a mixed solution of Ce(NO3)3 and Cu(NO3)2 was added to form a Ce—Pr—Cu nitrate solution. Then, citric acid with the same molar amount of the cations (Ce + Cu + Pr) was added to the above solution. The mixture was heated at 90 °C under continuous stirring until a viscous gel was obtained. The gel was dried at 120 °C overnight and calcined at 900 °C in air for 4 h with a heating rate of 10 °C min−1. Other catalysts were prepared in a similar manner.",sol-gel,solid solution,,100.0,Fluorite,single,,,,0.0,0.0,0.0,,False,0.5412,0.0,0.05,,0.0,0.0,0.0,0.0,0.0,0.0,0.0,0.0,0.0,0.0,0.0,0.0,0.0,0.0,0.0,0.0,0.0,0.0,0.0,0.0,0.0,,0.0,0.0,0.0,0.0,0.0,0.0,0.0,0.0,1
69cd2ff429cce59b64a17703,c58501c5f0e3e5a859640cd42d87e4e314b1d653,10.1021/jp805389k,Ce0.9Pr0.05Cu0.05O2-δ,0.9,8.0,900.0,4.0,,,,,"Ce0.9Pr0.1O2-δ, Ce0.95Cu0.05O2-δ, Ce0.9Pr0.05Cu0.05O2-δ mixed oxides, and pure CeO2 were prepared with a sol−gel method, using Ce(NO3)3 6H2O (99.9%), Cu(NO3)2 3H2O (99.9%), and Pr6O11 (99.9%) as the precursors. For the preparation of Ce0.9Pr0.05Cu0.05O2-δ catalyst, a certain amount of Pr6O11 was dissolved by the least amount of dense nitric acid required, and a mixed solution of Ce(NO3)3 and Cu(NO3)2 was added to form a Ce—Pr—Cu nitrate solution. Then, citric acid with the same molar amount of the cations (Ce + Cu + Pr) was added to the above solution. The mixture was heated at 90 °C under continuous stirring until a viscous gel was obtained. The gel was dried at 120 °C overnight and calcined at 900 °C in air for 4 h with a heating rate of 10 °C min−1. Other catalysts were prepared in a similar manner.",sol-gel,solid solution,,49.6,Fluorite,single,,,,0.0,0.0,0.0,,False,0.5413,0.0,0.05,,0.0,0.05,0.0,0.0,0.0,0.0,0.0,0.0,0.0,0.0,0.0,0.0,0.0,0.0,0.0,0.0,0.0,0.0,0.0,0.0,0.0,,0.0,0.0,0.0,0.0,0.0,0.0,0.0,0.0,1
69cd2ff529cce59b64a17705,6f5d4a38f8632d78a55e9ff072d4db2e4d92a374,10.1007/s10562-010-0484-z,CZ,0.75,84.0,500.0,5.0,,,,,"The investigated CexZr1−xO2 (CZ, 50:50 mol%), CexHf1−xO2 (CH, 80:20 mol%), CexTb1−xO2−δ (CT, 80:20 mol%) and CexPr1−xO2−δ (CP, 80:20 mol%) solid solutions were prepared by a modified coprecipitation method. In a typical procedure, to prepare CZ sample, 37.2 g of ammonium cerium(IV) nitrate (Aldrich, AR grade) and 29.1 g of zirconium(IV) nitrate (Fluka, AR grade) were dissolved separately in 200 mL deionized water and mixed together. In a similar way to prepare CH, CT and CP solid solutions, 48.8 g of ammonium cerium(IV) nitrate (Aldrich, AR grade) and 7.1 g of hafnium(IV) chloride (Aldrich, AR grade), 48.8 g of ammonium cerium(IV) nitrate (Aldrich, AR grade) and 8.9 g of terbium nitrate (Aldrich, AR grade), and 38.6 g of cerium(III) nitrate hexahydrate (Aldrich, AR grade) and 9.5 g of praseodymium(III) nitrate hexahydrate (Aldrich, AR grade) were taken, respectively. Finally, the mixture solutions were diluted to 4000 mL with deionized water and the dilute aqueous ammonia was added drop-wise with vigorous stirring until the precipitation was complete (pH ~8.5). The obtained precipitates were filtered off, washed thoroughly until free from anion impurities, dried at 393 K for 12 h. After grinding the dried products, the obtained finely powdered samples were subsequently calcined at 773 K for 5 h at a heating rate of 5 K min−1 in air atmosphere to obtain the final oxide materials. To understand the thermal behavior, the obtained samples were subjected to additional calcination at 1073 K for 5 h. After cooling, the solid residues were ground using a ceramic mortar and pestle until the fine powders were obtained, and stored in dry atmosphere. Pure cerium oxide was also prepared for comparison purpose by adopting the same precipitation method.",coprecipitation,solid solution,,4.7,Fluorite,single,True,polyhedra,TEM_5nm_69cd2ff529cce59b64a17705.png,0.0,0.0,0.0,,False,5.354,0.25,0.0,,0.0,0.0,0.0,0.0,0.0,0.0,0.0,0.0,0.0,0.0,0.0,0.0,0.0,0.0,0.0,0.0,0.0,0.0,0.0,0.0,0.0,,0.0,0.0,0.0,0.0,0.0,0.0,0.0,0.0,1
69cd2ff629cce59b64a17707,46831836263bcc211f0345435c2c9114256dc817,10.1007/s10562-010-0484-z,CH,0.8,78.0,500.0,5.0,,,,,"The investigated CexZr1−xO2 (CZ, 50:50 mol%), CexHf1−xO2 (CH, 80:20 mol%), CexTb1−xO2−δ (CT, 80:20 mol%) and CexPr1−xO2−δ (CP, 80:20 mol%) solid solutions were prepared by a modified coprecipitation method. In a typical procedure, to prepare CZ sample, 37.2 g of ammonium cerium(IV) nitrate (Aldrich, AR grade) and 29.1 g of zirconium(IV) nitrate (Fluka, AR grade) were dissolved separately in 200 mL deionized water and mixed together. In a similar way to prepare CH, CT and CP solid solutions, 48.8 g of ammonium cerium(IV) nitrate (Aldrich, AR grade) and 7.1 g of hafnium(IV) chloride (Aldrich, AR grade), 48.8 g of ammonium cerium(IV) nitrate (Aldrich, AR grade) and 8.9 g of terbium nitrate (Aldrich, AR grade), and 38.6 g of cerium(III) nitrate hexahydrate (Aldrich, AR grade) and 9.5 g of praseodymium(III) nitrate hexahydrate (Aldrich, AR grade) were taken, respectively. Finally, the mixture solutions were diluted to 4000 mL with deionized water and the dilute aqueous ammonia was added drop-wise with vigorous stirring until the precipitation was complete (pH ~8.5). The obtained precipitates were filtered off, washed thoroughly until free from anion impurities, dried at 393 K for 12 h. After grinding the dried products, the obtained finely powdered samples were subsequently calcined at 773 K for 5 h at a heating rate of 5 K min−1 in air atmosphere to obtain the final oxide materials. To understand the thermal behavior, the obtained samples were subjected to additional calcination at 1073 K for 5 h. After cooling, the solid residues were ground using a ceramic mortar and pestle until the fine powders were obtained, and stored in dry atmosphere. Pure cerium oxide was also prepared for comparison purpose by adopting the same precipitation method.",coprecipitation,solid solution,,4.6,Fluorite,single,True,polyhedra,TEM_5nm_69cd2ff629cce59b64a17707.png,0.0,0.0,0.0,,False,5.338,0.0,0.0,,0.0,0.0,0.0,0.2,0.0,0.0,0.0,0.0,0.0,0.0,0.0,0.0,0.0,0.0,0.0,0.0,0.0,0.0,0.0,0.0,0.0,,0.0,0.0,0.0,0.0,0.0,0.0,0.0,0.0,1
69cd2ff729cce59b64a17709,0535dbeee737277f161887d608140cca59b91b8f,10.1007/s10562-010-0484-z,CT,0.8,85.0,500.0,5.0,,,,,"The investigated CexZr1−xO2 (CZ, 50:50 mol%), CexHf1−xO2 (CH, 80:20 mol%), CexTb1−xO2−δ (CT, 80:20 mol%) and CexPr1−xO2−δ (CP, 80:20 mol%) solid solutions were prepared by a modified coprecipitation method. In a typical procedure, to prepare CZ sample, 37.2 g of ammonium cerium(IV) nitrate (Aldrich, AR grade) and 29.1 g of zirconium(IV) nitrate (Fluka, AR grade) were dissolved separately in 200 mL deionized water and mixed together. In a similar way to prepare CH, CT and CP solid solutions, 48.8 g of ammonium cerium(IV) nitrate (Aldrich, AR grade) and 7.1 g of hafnium(IV) chloride (Aldrich, AR grade), 48.8 g of ammonium cerium(IV) nitrate (Aldrich, AR grade) and 8.9 g of terbium nitrate (Aldrich, AR grade), and 38.6 g of cerium(III) nitrate hexahydrate (Aldrich, AR grade) and 9.5 g of praseodymium(III) nitrate hexahydrate (Aldrich, AR grade) were taken, respectively. Finally, the mixture solutions were diluted to 4000 mL with deionized water and the dilute aqueous ammonia was added drop-wise with vigorous stirring until the precipitation was complete (pH ~8.5). The obtained precipitates were filtered off, washed thoroughly until free from anion impurities, dried at 393 K for 12 h. After grinding the dried products, the obtained finely powdered samples were subsequently calcined at 773 K for 5 h at a heating rate of 5 K min−1 in air atmosphere to obtain the final oxide materials. To understand the thermal behavior, the obtained samples were subjected to additional calcination at 1073 K for 5 h. After cooling, the solid residues were ground using a ceramic mortar and pestle until the fine powders were obtained, and stored in dry atmosphere. Pure cerium oxide was also prepared for comparison purpose by adopting the same precipitation method.",coprecipitation,solid solution,,5.5,Fluorite,single,True,polyhedra,TEM_5nm_69cd2ff729cce59b64a17709.png,0.0,0.0,0.0,,False,5.405,0.0,0.0,,0.0,0.0,0.0,0.0,0.0,0.0,0.0,0.0,0.0,0.0,0.0,0.0,0.0,0.0,0.0,0.2,0.0,0.0,0.0,0.0,0.0,,0.0,0.0,0.0,0.0,0.0,0.0,0.0,0.0,1
69cd2ff729cce59b64a1770b,ce8078d851f435954f251a9285ed7603af675607,10.1007/s10562-010-0484-z,CP,0.8,85.0,500.0,5.0,,,,,"The investigated CexZr1−xO2 (CZ, 50:50 mol%), CexHf1−xO2 (CH, 80:20 mol%), CexTb1−xO2−δ (CT, 80:20 mol%) and CexPr1−xO2−δ (CP, 80:20 mol%) solid solutions were prepared by a modified coprecipitation method. In a typical procedure, to prepare CZ sample, 37.2 g of ammonium cerium(IV) nitrate (Aldrich, AR grade) and 29.1 g of zirconium(IV) nitrate (Fluka, AR grade) were dissolved separately in 200 mL deionized water and mixed together. In a similar way to prepare CH, CT and CP solid solutions, 48.8 g of ammonium cerium(IV) nitrate (Aldrich, AR grade) and 7.1 g of hafnium(IV) chloride (Aldrich, AR grade), 48.8 g of ammonium cerium(IV) nitrate (Aldrich, AR grade) and 8.9 g of terbium nitrate (Aldrich, AR grade), and 38.6 g of cerium(III) nitrate hexahydrate (Aldrich, AR grade) and 9.5 g of praseodymium(III) nitrate hexahydrate (Aldrich, AR grade) were taken, respectively. Finally, the mixture solutions were diluted to 4000 mL with deionized water and the dilute aqueous ammonia was added drop-wise with vigorous stirring until the precipitation was complete (pH ~8.5). The obtained precipitates were filtered off, washed thoroughly until free from anion impurities, dried at 393 K for 12 h. After grinding the dried products, the obtained finely powdered samples were subsequently calcined at 773 K for 5 h at a heating rate of 5 K min−1 in air atmosphere to obtain the final oxide materials. To understand the thermal behavior, the obtained samples were subjected to additional calcination at 1073 K for 5 h. After cooling, the solid residues were ground using a ceramic mortar and pestle until the fine powders were obtained, and stored in dry atmosphere. Pure cerium oxide was also prepared for comparison purpose by adopting the same precipitation method.",coprecipitation,solid solution,,7.1,Fluorite,single,True,polyhedra,TEM_5nm_69cd2ff729cce59b64a1770b.png,0.0,0.0,0.0,,False,5.431,0.0,0.0,,0.0,0.2,0.0,0.0,0.0,0.0,0.0,0.0,0.0,0.0,0.0,0.0,0.0,0.0,0.0,0.0,0.0,0.0,0.0,0.0,0.0,,0.0,0.0,0.0,0.0,0.0,0.0,0.0,0.0,1
69cd2ff829cce59b64a1770d,1b6a1270c70b22a9bb33dd78c821b6be93d1e6f3,10.1007/s10562-010-0484-z,C,1.0,41.0,500.0,5.0,,,,,"The investigated CexZr1−xO2 (CZ, 50:50 mol%), CexHf1−xO2 (CH, 80:20 mol%), CexTb1−xO2−δ (CT, 80:20 mol%) and CexPr1−xO2−δ (CP, 80:20 mol%) solid solutions were prepared by a modified coprecipitation method. In a typical procedure, to prepare CZ sample, 37.2 g of ammonium cerium(IV) nitrate (Aldrich, AR grade) and 29.1 g of zirconium(IV) nitrate (Fluka, AR grade) were dissolved separately in 200 mL deionized water and mixed together. In a similar way to prepare CH, CT and CP solid solutions, 48.8 g of ammonium cerium(IV) nitrate (Aldrich, AR grade) and 7.1 g of hafnium(IV) chloride (Aldrich, AR grade), 48.8 g of ammonium cerium(IV) nitrate (Aldrich, AR grade) and 8.9 g of terbium nitrate (Aldrich, AR grade), and 38.6 g of cerium(III) nitrate hexahydrate (Aldrich, AR grade) and 9.5 g of praseodymium(III) nitrate hexahydrate (Aldrich, AR grade) were taken, respectively. Finally, the mixture solutions were diluted to 4000 mL with deionized water and the dilute aqueous ammonia was added drop-wise with vigorous stirring until the precipitation was complete (pH ~8.5). The obtained precipitates were filtered off, washed thoroughly until free from anion impurities, dried at 393 K for 12 h. After grinding the dried products, the obtained finely powdered samples were subsequently calcined at 773 K for 5 h at a heating rate of 5 K min−1 in air atmosphere to obtain the final oxide materials. To understand the thermal behavior, the obtained samples were subjected to additional calcination at 1073 K for 5 h. After cooling, the solid residues were ground using a ceramic mortar and pestle until the fine powders were obtained, and stored in dry atmosphere. Pure cerium oxide was also prepared for comparison purpose by adopting the same precipitation method.",coprecipitation,solid solution,,7.3,Fluorite,single,False,,,0.0,0.0,0.0,,False,5.415,0.0,0.0,,0.0,0.0,0.0,0.0,0.0,0.0,0.0,0.0,0.0,0.0,0.0,0.0,0.0,0.0,0.0,0.0,0.0,0.0,0.0,0.0,0.0,,0.0,0.0,0.0,0.0,0.0,0.0,0.0,0.0,1
69cd2ff929cce59b64a1770f,e776a46142c3f8699636df4caee530092f545053,10.1039/C2CY20610B,CZ,0.67,70.1,550.0,5.0,,,1.0,,"The Ce0.67M0.33O2 (M = Zr4+, Ti4+, Sn4+) solid solutions (Ce : M = 2 : 1 mol ratio) were prepared from their salt solutions as precursors by an inverse co-precipitation method.27 The precursors of Ce4+, Zr4+, Ti4+ and Sn4+ were ammonium cerium(iv) nitrate, zirconium(iv) nitrate, titanium(iv) tetrachloride and tin(iv) tetrachloride, respectively. To prepare the Ce0.67Sn0.33O2 solid solution, briefly, the desired quantities of ammonium cerium(iv) nitrate and tin(iv) tetrachloride were separately dissolved in distilled water, mixed together with magnetic stirring for 2 h and then slowly added into excess ammonia (25%) with vigorous stirring until pH = 10. The resulting suspension was kept stirring for another 3 h, aged for 24 h and then filtered, washed several times with distilled water until no pH change was seen and no Cl− was detected by a solution of AgNO3. The obtained cake was oven dried at 110 °C for 12 h and finally calcined at 550 °C in flowing air for 5 h. The Ce0.67Zr0.33O2 and Ce0.67Ti0.33O2 solid solutions were obtained via the same procedure. In addition, pure CeO2 was prepared by a similar method for comparison. These synthesized samples were the CeO2, Ce0.67Zr0.33O2 (hereafter denoted as CZ), Ce0.67Ti0.33O2 (hereafter denoted as CT), and Ce0.67Sn0.33O2 (hereafter denoted as CS) solid solutions.",coprecipitation,solid solution,,7.7,Fluorite,single,True,polyhedra,TEM_20nm_69cd2ff929cce59b64a1770f.png,0.0,0.0,0.0,,False,5.3211,0.33,0.0,,0.0,0.0,0.0,0.0,0.0,0.0,0.0,0.0,0.0,0.0,0.0,0.0,0.0,0.0,0.0,0.0,0.0,0.0,0.0,0.0,0.0,,0.0,0.0,0.0,0.0,0.0,0.0,0.0,0.0,1
69cd2ffa29cce59b64a17712,377acf40e4a4132145b19b7e1ea312c7b010b854,10.1039/C2CY20610B,CT,0.67,72.3,550.0,5.0,,,1.0,,"The Ce0.67M0.33O2 (M = Zr4+, Ti4+, Sn4+) solid solutions (Ce : M = 2 : 1 mol ratio) were prepared from their salt solutions as precursors by an inverse co-precipitation method.27 The precursors of Ce4+, Zr4+, Ti4+ and Sn4+ were ammonium cerium(iv) nitrate, zirconium(iv) nitrate, titanium(iv) tetrachloride and tin(iv) tetrachloride, respectively. To prepare the Ce0.67Sn0.33O2 solid solution, briefly, the desired quantities of ammonium cerium(iv) nitrate and tin(iv) tetrachloride were separately dissolved in distilled water, mixed together with magnetic stirring for 2 h and then slowly added into excess ammonia (25%) with vigorous stirring until pH = 10. The resulting suspension was kept stirring for another 3 h, aged for 24 h and then filtered, washed several times with distilled water until no pH change was seen and no Cl− was detected by a solution of AgNO3. The obtained cake was oven dried at 110 °C for 12 h and finally calcined at 550 °C in flowing air for 5 h. The Ce0.67Zr0.33O2 and Ce0.67Ti0.33O2 solid solutions were obtained via the same procedure. In addition, pure CeO2 was prepared by a similar method for comparison. These synthesized samples were the CeO2, Ce0.67Zr0.33O2 (hereafter denoted as CZ), Ce0.67Ti0.33O2 (hereafter denoted as CT), and Ce0.67Sn0.33O2 (hereafter denoted as CS) solid solutions.",coprecipitation,solid solution,,5.3,Fluorite,single,True,polyhedra,TEM_20nm_69cd2ffa29cce59b64a17712.png,0.0,0.0,0.0,,False,5.3838,0.0,0.0,,0.0,0.0,0.0,0.0,0.0,0.0,0.0,0.0,0.0,0.0,0.0,0.0,0.0,0.0,0.0,0.0,0.0,0.0,0.0,0.0,0.33,,0.0,0.0,0.0,0.0,0.0,0.0,0.0,0.0,1
