Repository: Iwanap1/co_oxidation

# Training an Extrapolatable Model for CO Oxidation Light-Off Prediction over Cerium-Based Catalysts
Extrapolatable NNs for CO Oxidation light-off prediction



The exact architecture can be dictated by the provided model configs. In the most physically-informed scenario, the archictecture includes latent states for both the H<sub>2</sub>-TPR and dynamic oxygen storage capacity (OSC), which are trained both on those experimental measurements and the conversion itself. The weight-hourly space velocity is not included in the features for the conversion net, rather is used to calculate conversion using the solution for a simple first-order kinetic model in a PFR.

File: data_analysis/base_multiphase/data/all_materials.csv (part 13 of 17)
_id,fingerprint,doi,name,Ce,Sbet,calcination_temp,calcination_time,Dpore,Vtotal,calcination_flowing_gas,calcination_reactive_gas,synthesis_para,synthesis,description,particle_size_nm,crystallite_size_nm,phase_types,phase_flag,microscopy,morphology,image_path,pretreatment_temp,pretreatment_o2_vol%,pretreatment_time_h,osc,hierarchical,lattice_parameter_A,Zr,Cu,Ea_apparent,Ni,Pr,Sn,Hf,La,Mn,Fe,Co,Sm,Zn,Nd,Pm,Ag,Ru,Eu,Tb,Gd,Bi,Cr,Y,Ti,deposit,Sr,Sc,Yb,Nb,Al,Ga,Ho,Lu,single_phase_binary
69cd2ffb29cce59b64a17715,3dc8996c22372f513b967fd29c1d9541998960ec,10.1039/C2CY20610B,CS,0.67,82.9,550.0,5.0,,,1.0,,"The Ce0.67M0.33O2 (M = Zr4+, Ti4+, Sn4+) solid solutions (Ce : M = 2 : 1 mol ratio) were prepared from their salt solutions as precursors by an inverse co-precipitation method.27 The precursors of Ce4+, Zr4+, Ti4+ and Sn4+ were ammonium cerium(iv) nitrate, zirconium(iv) nitrate, titanium(iv) tetrachloride and tin(iv) tetrachloride, respectively. To prepare the Ce0.67Sn0.33O2 solid solution, briefly, the desired quantities of ammonium cerium(iv) nitrate and tin(iv) tetrachloride were separately dissolved in distilled water, mixed together with magnetic stirring for 2 h and then slowly added into excess ammonia (25%) with vigorous stirring until pH = 10. The resulting suspension was kept stirring for another 3 h, aged for 24 h and then filtered, washed several times with distilled water until no pH change was seen and no Cl− was detected by a solution of AgNO3. The obtained cake was oven dried at 110 °C for 12 h and finally calcined at 550 °C in flowing air for 5 h. The Ce0.67Zr0.33O2 and Ce0.67Ti0.33O2 solid solutions were obtained via the same procedure. In addition, pure CeO2 was prepared by a similar method for comparison. These synthesized samples were the CeO2, Ce0.67Zr0.33O2 (hereafter denoted as CZ), Ce0.67Ti0.33O2 (hereafter denoted as CT), and Ce0.67Sn0.33O2 (hereafter denoted as CS) solid solutions.",coprecipitation,solid solution,,3.0,Fluorite,single,True,polyhedra,TEM_20nm_69cd2ffb29cce59b64a17715.png,0.0,0.0,0.0,,False,5.3849,0.0,0.0,,0.0,0.0,0.33,0.0,0.0,0.0,0.0,0.0,0.0,0.0,0.0,0.0,0.0,0.0,0.0,0.0,0.0,0.0,0.0,0.0,0.0,,0.0,0.0,0.0,0.0,0.0,0.0,0.0,0.0,1
69cd2ffc29cce59b64a17718,d6cc62f511cab9d9d4197f855a9fed56b6bb94f0,10.1039/C2CY20610B,CeO2,1.0,36.5,550.0,5.0,,,1.0,,"The Ce0.67M0.33O2 (M = Zr4+, Ti4+, Sn4+) solid solutions (Ce : M = 2 : 1 mol ratio) were prepared from their salt solutions as precursors by an inverse co-precipitation method.27 The precursors of Ce4+, Zr4+, Ti4+ and Sn4+ were ammonium cerium(iv) nitrate, zirconium(iv) nitrate, titanium(iv) tetrachloride and tin(iv) tetrachloride, respectively. To prepare the Ce0.67Sn0.33O2 solid solution, briefly, the desired quantities of ammonium cerium(iv) nitrate and tin(iv) tetrachloride were separately dissolved in distilled water, mixed together with magnetic stirring for 2 h and then slowly added into excess ammonia (25%) with vigorous stirring until pH = 10. The resulting suspension was kept stirring for another 3 h, aged for 24 h and then filtered, washed several times with distilled water until no pH change was seen and no Cl− was detected by a solution of AgNO3. The obtained cake was oven dried at 110 °C for 12 h and finally calcined at 550 °C in flowing air for 5 h. The Ce0.67Zr0.33O2 and Ce0.67Ti0.33O2 solid solutions were obtained via the same procedure. In addition, pure CeO2 was prepared by a similar method for comparison. These synthesized samples were the CeO2, Ce0.67Zr0.33O2 (hereafter denoted as CZ), Ce0.67Ti0.33O2 (hereafter denoted as CT), and Ce0.67Sn0.33O2 (hereafter denoted as CS) solid solutions.",coprecipitation,solid solution,,20.2,Fluorite,single,True,polyhedra,TEM_50nm_69cd2ffc29cce59b64a17718.png,0.0,0.0,0.0,,False,5.4217,0.0,0.0,,0.0,0.0,0.0,0.0,0.0,0.0,0.0,0.0,0.0,0.0,0.0,0.0,0.0,0.0,0.0,0.0,0.0,0.0,0.0,0.0,0.0,,0.0,0.0,0.0,0.0,0.0,0.0,0.0,0.0,1
69cd2ffd29cce59b64a1771b,9230857a6db004695b05d1bac09f87dd1706be5e,10.1007/s10853-015-8939-7,C3Z1,0.75,68.5,500.0,5.0,,,,,"In order to prepare CeO2–MOx (1:1) (M: Zr, Ti, Cu) systems, 50 mL of CeO2 and MOx precursors were mixed to obtain 100 mL of precursor solution. The amount of each precursor solution was adjusted according to the intended Ce4+:M2x+ molar ratios. Excessive NH4OH solution (4 M, 0.25 mL) was then added drop wise and under stirring to the precursor to form metal oxides. The solution was stirred for 1 h, and left for aging overnight. The mixed solution was centrifuged, washed five times with deionized water, and dried at 100 °C overnight. The dried mixed oxides were subsequently calcined at 500 °C for 5 h, under ambient atmosphere. The aging of the samples was conducted at 900 °C for 6 h, under ambient atmosphere.",coprecipitation,solid solution,,11.8,Fluorite,single,,,,0.0,0.0,0.0,,False,5.4,0.25,0.0,,0.0,0.0,0.0,0.0,0.0,0.0,0.0,0.0,0.0,0.0,0.0,0.0,0.0,0.0,0.0,0.0,0.0,0.0,0.0,0.0,0.0,,0.0,0.0,0.0,0.0,0.0,0.0,0.0,0.0,1
69cd2ffd29cce59b64a1771d,c358dae44d16d14612137aff4821d7d2bc4dfdcf,10.1007/s10853-015-8939-7,C3T1,0.75,71.5,500.0,5.0,,,,,"In order to prepare CeO2–MOx (1:1) (M: Zr, Ti, Cu) systems, 50 mL of CeO2 and MOx precursors were mixed to obtain 100 mL of precursor solution. The amount of each precursor solution was adjusted according to the intended Ce4+:M2x+ molar ratios. Excessive NH4OH solution (4 M, 0.25 mL) was then added drop wise and under stirring to the precursor to form metal oxides. The solution was stirred for 1 h, and left for aging overnight. The mixed solution was centrifuged, washed five times with deionized water, and dried at 100 °C overnight. The dried mixed oxides were subsequently calcined at 500 °C for 5 h, under ambient atmosphere. The aging of the samples was conducted at 900 °C for 6 h, under ambient atmosphere.",coprecipitation,solid solution,,10.0,Fluorite,single,,,,0.0,0.0,0.0,,False,5.4,0.0,0.0,,0.0,0.0,0.0,0.0,0.0,0.0,0.0,0.0,0.0,0.0,0.0,0.0,0.0,0.0,0.0,0.0,0.0,0.0,0.0,0.0,0.25,,0.0,0.0,0.0,0.0,0.0,0.0,0.0,0.0,1
69cd2ffe29cce59b64a1771f,dc056d3a920582d5dc45d4f1817edf95d0c408a9,10.1007/s10853-015-8939-7,C3C1,0.75,97.3,500.0,5.0,,,,,"In order to prepare CeO2–MOx (1:1) (M: Zr, Ti, Cu) systems, 50 mL of CeO2 and MOx precursors were mixed to obtain 100 mL of precursor solution. The amount of each precursor solution was adjusted according to the intended Ce4+:M2x+ molar ratios. Excessive NH4OH solution (4 M, 0.25 mL) was then added drop wise and under stirring to the precursor to form metal oxides. The solution was stirred for 1 h, and left for aging overnight. The mixed solution was centrifuged, washed five times with deionized water, and dried at 100 °C overnight. The dried mixed oxides were subsequently calcined at 500 °C for 5 h, under ambient atmosphere. The aging of the samples was conducted at 900 °C for 6 h, under ambient atmosphere.",coprecipitation,solid solution,,7.2,Fluorite,single,,,,0.0,0.0,0.0,,False,5.41,0.0,0.25,,0.0,0.0,0.0,0.0,0.0,0.0,0.0,0.0,0.0,0.0,0.0,0.0,0.0,0.0,0.0,0.0,0.0,0.0,0.0,0.0,0.0,,0.0,0.0,0.0,0.0,0.0,0.0,0.0,0.0,1
69cd2fff29cce59b64a17721,95ee0049e3b59497649dce1127f240b94eb47636,10.1007/s10853-015-8939-7,C1Z1,0.5,82.2,500.0,5.0,,,,,"In order to prepare CeO2–MOx (1:1) (M: Zr, Ti, Cu) systems, 50 mL of CeO2 and MOx precursors were mixed to obtain 100 mL of precursor solution. The amount of each precursor solution was adjusted according to the intended Ce4+:M2x+ molar ratios. Excessive NH4OH solution (4 M, 0.25 mL) was then added drop wise and under stirring to the precursor to form metal oxides. The solution was stirred for 1 h, and left for aging overnight. The mixed solution was centrifuged, washed five times with deionized water, and dried at 100 °C overnight. The dried mixed oxides were subsequently calcined at 500 °C for 5 h, under ambient atmosphere. The aging of the samples was conducted at 900 °C for 6 h, under ambient atmosphere.",coprecipitation,solid solution,,7.5,Fluorite & tetragonal ZrO2,mixed,,,,0.0,0.0,0.0,,False,5.35,0.5,0.0,,0.0,0.0,0.0,0.0,0.0,0.0,0.0,0.0,0.0,0.0,0.0,0.0,0.0,0.0,0.0,0.0,0.0,0.0,0.0,0.0,0.0,,0.0,0.0,0.0,0.0,0.0,0.0,0.0,0.0,
69cd2fff29cce59b64a17723,7bd41c11485937c266971fc3820780fe1dfaede7,10.1007/s10853-015-8939-7,C1C1,0.5,110.4,500.0,5.0,,,,,"In order to prepare CeO2–MOx (1:1) (M: Zr, Ti, Cu) systems, 50 mL of CeO2 and MOx precursors were mixed to obtain 100 mL of precursor solution. The amount of each precursor solution was adjusted according to the intended Ce4+:M2x+ molar ratios. Excessive NH4OH solution (4 M, 0.25 mL) was then added drop wise and under stirring to the precursor to form metal oxides. The solution was stirred for 1 h, and left for aging overnight. The mixed solution was centrifuged, washed five times with deionized water, and dried at 100 °C overnight. The dried mixed oxides were subsequently calcined at 500 °C for 5 h, under ambient atmosphere. The aging of the samples was conducted at 900 °C for 6 h, under ambient atmosphere.",coprecipitation,solid solution,,6.6,Fluorite & CuO,mixed,,,,0.0,0.0,0.0,,False,5.35,0.0,0.5,,0.0,0.0,0.0,0.0,0.0,0.0,0.0,0.0,0.0,0.0,0.0,0.0,0.0,0.0,0.0,0.0,0.0,0.0,0.0,0.0,0.0,,0.0,0.0,0.0,0.0,0.0,0.0,0.0,0.0,
69cd300029cce59b64a17725,1ca4e09a03ab0a5c96ad076f14f6220bad74e988,10.1007/s10853-015-8939-7,C1T1,0.5,89.0,500.0,5.0,,,,,"In order to prepare CeO2–MOx (1:1) (M: Zr, Ti, Cu) systems, 50 mL of CeO2 and MOx precursors were mixed to obtain 100 mL of precursor solution. The amount of each precursor solution was adjusted according to the intended Ce4+:M2x+ molar ratios. Excessive NH4OH solution (4 M, 0.25 mL) was then added drop wise and under stirring to the precursor to form metal oxides. The solution was stirred for 1 h, and left for aging overnight. The mixed solution was centrifuged, washed five times with deionized water, and dried at 100 °C overnight. The dried mixed oxides were subsequently calcined at 500 °C for 5 h, under ambient atmosphere. The aging of the samples was conducted at 900 °C for 6 h, under ambient atmosphere.",coprecipitation,solid solution,,7.8,Fluorite & TiO2,mixed,,,,0.0,0.0,0.0,,False,5.37,0.0,0.0,,0.0,0.0,0.0,0.0,0.0,0.0,0.0,0.0,0.0,0.0,0.0,0.0,0.0,0.0,0.0,0.0,0.0,0.0,0.0,0.0,0.5,,0.0,0.0,0.0,0.0,0.0,0.0,0.0,0.0,
69cd300129cce59b64a17729,8e5a2f6704c1f58865586edc42505e22ca2f626f,10.1021/jp0630875,Ce0.5Zr0.42La0.08O2-z,0.5,16.0,1000.0,100.0,,,,,"RE(NO3)3 (RE = La, Pr, Nd, Y) was prepared by dissolving RE2O3 (>99.9%) in dilute nitric acid solution (1:1 by volume). To obtain CexZr1-x-yREyO2-z (x = 0.4−0.6, y = 0−0.16, z is the number of oxygen vacancy), an 80-mL quantitative aqueous solution of (NH4)2Ce(NO3)6 (≥99.0%, Beijing Chemical Corp., China), ZrO(NO3)2 (A. R. grade, Beijing Liulidian Chemical Plant, China), RE(NO3)3, and urea (>99.0%, Beijing Chemical Corp., China) in the molar ratio of x:(1 − x −y):y:2 was used as the stock solution with the fixed metal concentration at 0.1 mol L-1 in a Teflon bottle (inner volume:  100 mL), which was kept in a stainless-steel autoclave. After the autoclave was sealed tightly, it was placed in a temperature-controlled electric oven. The vessel was heated to 80 °C in 0.5 h and then kept for 6-h duration at this temperature. Then, the temperature of the vessel was raised to 180 °C in 1 h and was kept for another 24 h at that temperature. After the hydrothermal reaction, the as-obtained precipitates were separated by centrifugation, washed with deionized water and absolute ethanol several times, and then dried at 80 °C in air overnight. The as-dried powders were ground and then calcined in still air at 1000 °C (heating speed:  10 °C min-1) for 100 h; the final products with yields higher than 85% were thus obtained.",hydrothermal,solid solution,,16.0,Fluorite,single,True,polyhedra,TEM_100nm_69cd300129cce59b64a17729.png,0.0,0.0,0.0,,False,5.3237,0.42,0.0,,0.0,0.0,0.0,0.0,0.08,0.0,0.0,0.0,0.0,0.0,0.0,0.0,0.0,0.0,0.0,0.0,0.0,0.0,0.0,0.0,0.0,,0.0,0.0,0.0,0.0,0.0,0.0,0.0,0.0,1
69cd300229cce59b64a1772b,a29050c90b278cd01ae2ea77fd61bb784598c859,10.1021/jp0630875,Ce0.6Zr0.32La0.08O2-z,0.6,17.0,1000.0,100.0,,,,,"RE(NO3)3 (RE = La, Pr, Nd, Y) was prepared by dissolving RE2O3 (>99.9%) in dilute nitric acid solution (1:1 by volume). To obtain CexZr1-x-yREyO2-z (x = 0.4−0.6, y = 0−0.16, z is the number of oxygen vacancy), an 80-mL quantitative aqueous solution of (NH4)2Ce(NO3)6 (≥99.0%, Beijing Chemical Corp., China), ZrO(NO3)2 (A. R. grade, Beijing Liulidian Chemical Plant, China), RE(NO3)3, and urea (>99.0%, Beijing Chemical Corp., China) in the molar ratio of x:(1 − x −y):y:2 was used as the stock solution with the fixed metal concentration at 0.1 mol L-1 in a Teflon bottle (inner volume:  100 mL), which was kept in a stainless-steel autoclave. After the autoclave was sealed tightly, it was placed in a temperature-controlled electric oven. The vessel was heated to 80 °C in 0.5 h and then kept for 6-h duration at this temperature. Then, the temperature of the vessel was raised to 180 °C in 1 h and was kept for another 24 h at that temperature. After the hydrothermal reaction, the as-obtained precipitates were separated by centrifugation, washed with deionized water and absolute ethanol several times, and then dried at 80 °C in air overnight. The as-dried powders were ground and then calcined in still air at 1000 °C (heating speed:  10 °C min-1) for 100 h; the final products with yields higher than 85% were thus obtained.",hydrothermal,solid solution,,17.0,Fluorite,single,,,,0.0,0.0,0.0,,False,5.3481,0.32,0.0,,0.0,0.0,0.0,0.0,0.08,0.0,0.0,0.0,0.0,0.0,0.0,0.0,0.0,0.0,0.0,0.0,0.0,0.0,0.0,0.0,0.0,,0.0,0.0,0.0,0.0,0.0,0.0,0.0,0.0,1
69cd300229cce59b64a1772d,0ca4dceb2363f2163d420b4c32422ef54eb91413,10.1021/jp0630875,Ce0.5Zr0.44La 0.06O2-z,0.5,15.0,1000.0,100.0,,,,,"RE(NO3)3 (RE = La, Pr, Nd, Y) was prepared by dissolving RE2O3 (>99.9%) in dilute nitric acid solution (1:1 by volume). To obtain CexZr1-x-yREyO2-z (x = 0.4−0.6, y = 0−0.16, z is the number of oxygen vacancy), an 80-mL quantitative aqueous solution of (NH4)2Ce(NO3)6 (≥99.0%, Beijing Chemical Corp., China), ZrO(NO3)2 (A. R. grade, Beijing Liulidian Chemical Plant, China), RE(NO3)3, and urea (>99.0%, Beijing Chemical Corp., China) in the molar ratio of x:(1 − x −y):y:2 was used as the stock solution with the fixed metal concentration at 0.1 mol L-1 in a Teflon bottle (inner volume:  100 mL), which was kept in a stainless-steel autoclave. After the autoclave was sealed tightly, it was placed in a temperature-controlled electric oven. The vessel was heated to 80 °C in 0.5 h and then kept for 6-h duration at this temperature. Then, the temperature of the vessel was raised to 180 °C in 1 h and was kept for another 24 h at that temperature. After the hydrothermal reaction, the as-obtained precipitates were separated by centrifugation, washed with deionized water and absolute ethanol several times, and then dried at 80 °C in air overnight. The as-dried powders were ground and then calcined in still air at 1000 °C (heating speed:  10 °C min-1) for 100 h; the final products with yields higher than 85% were thus obtained.",hydrothermal,solid solution,,14.0,Fluorite,single,,,,0.0,0.0,0.0,,False,5.3206,0.44,0.0,,0.0,0.0,0.0,0.0,0.06,0.0,0.0,0.0,0.0,0.0,0.0,0.0,0.0,0.0,0.0,0.0,0.0,0.0,0.0,0.0,0.0,,0.0,0.0,0.0,0.0,0.0,0.0,0.0,0.0,1
69cd300329cce59b64a1772f,36faaf12d04a5cbddc6b9650d78b602cbcdef7d0,10.1021/jp0630875,Ce0.5Zr0.34La 0.16O2-z,0.5,19.0,1000.0,100.0,,,,,"RE(NO3)3 (RE = La, Pr, Nd, Y) was prepared by dissolving RE2O3 (>99.9%) in dilute nitric acid solution (1:1 by volume). To obtain CexZr1-x-yREyO2-z (x = 0.4−0.6, y = 0−0.16, z is the number of oxygen vacancy), an 80-mL quantitative aqueous solution of (NH4)2Ce(NO3)6 (≥99.0%, Beijing Chemical Corp., China), ZrO(NO3)2 (A. R. grade, Beijing Liulidian Chemical Plant, China), RE(NO3)3, and urea (>99.0%, Beijing Chemical Corp., China) in the molar ratio of x:(1 − x −y):y:2 was used as the stock solution with the fixed metal concentration at 0.1 mol L-1 in a Teflon bottle (inner volume:  100 mL), which was kept in a stainless-steel autoclave. After the autoclave was sealed tightly, it was placed in a temperature-controlled electric oven. The vessel was heated to 80 °C in 0.5 h and then kept for 6-h duration at this temperature. Then, the temperature of the vessel was raised to 180 °C in 1 h and was kept for another 24 h at that temperature. After the hydrothermal reaction, the as-obtained precipitates were separated by centrifugation, washed with deionized water and absolute ethanol several times, and then dried at 80 °C in air overnight. The as-dried powders were ground and then calcined in still air at 1000 °C (heating speed:  10 °C min-1) for 100 h; the final products with yields higher than 85% were thus obtained.",hydrothermal,solid solution,,16.0,Fluorite,single,,,,0.0,0.0,0.0,,False,5.3741,0.34,0.0,,0.0,0.0,0.0,0.0,0.16,0.0,0.0,0.0,0.0,0.0,0.0,0.0,0.0,0.0,0.0,0.0,0.0,0.0,0.0,0.0,0.0,,0.0,0.0,0.0,0.0,0.0,0.0,0.0,0.0,1
69cd300429cce59b64a17731,d7a78c01e75f68f7821b534f2b2c7681f0a91c68,10.1021/jp0630875,Ce0.5Zr0.42Pr0.08O2-z,0.5000000000000001,12.0,1000.0,100.0,,,,,"RE(NO3)3 (RE = La, Pr, Nd, Y) was prepared by dissolving RE2O3 (>99.9%) in dilute nitric acid solution (1:1 by volume). To obtain CexZr1-x-yREyO2-z (x = 0.4−0.6, y = 0−0.16, z is the number of oxygen vacancy), an 80-mL quantitative aqueous solution of (NH4)2Ce(NO3)6 (≥99.0%, Beijing Chemical Corp., China), ZrO(NO3)2 (A. R. grade, Beijing Liulidian Chemical Plant, China), RE(NO3)3, and urea (>99.0%, Beijing Chemical Corp., China) in the molar ratio of x:(1 − x −y):y:2 was used as the stock solution with the fixed metal concentration at 0.1 mol L-1 in a Teflon bottle (inner volume:  100 mL), which was kept in a stainless-steel autoclave. After the autoclave was sealed tightly, it was placed in a temperature-controlled electric oven. The vessel was heated to 80 °C in 0.5 h and then kept for 6-h duration at this temperature. Then, the temperature of the vessel was raised to 180 °C in 1 h and was kept for another 24 h at that temperature. After the hydrothermal reaction, the as-obtained precipitates were separated by centrifugation, washed with deionized water and absolute ethanol several times, and then dried at 80 °C in air overnight. The as-dried powders were ground and then calcined in still air at 1000 °C (heating speed:  10 °C min-1) for 100 h; the final products with yields higher than 85% were thus obtained.",hydrothermal,solid solution,,22.0,Fluorite,single,,,,0.0,0.0,0.0,,False,5.311,0.42000000000000004,0.0,,0.0,0.08000000000000002,0.0,0.0,0.0,0.0,0.0,0.0,0.0,0.0,0.0,0.0,0.0,0.0,0.0,0.0,0.0,0.0,0.0,0.0,0.0,,0.0,0.0,0.0,0.0,0.0,0.0,0.0,0.0,1
69cd300429cce59b64a17733,8e98f6838e8dabbcca7068daf623c4dc495471af,10.1021/jp0630875,Ce0.5Zr0.42Nd0.08O2-z,0.5000000000000001,11.0,1000.0,100.0,,,,,"RE(NO3)3 (RE = La, Pr, Nd, Y) was prepared by dissolving RE2O3 (>99.9%) in dilute nitric acid solution (1:1 by volume). To obtain CexZr1-x-yREyO2-z (x = 0.4−0.6, y = 0−0.16, z is the number of oxygen vacancy), an 80-mL quantitative aqueous solution of (NH4)2Ce(NO3)6 (≥99.0%, Beijing Chemical Corp., China), ZrO(NO3)2 (A. R. grade, Beijing Liulidian Chemical Plant, China), RE(NO3)3, and urea (>99.0%, Beijing Chemical Corp., China) in the molar ratio of x:(1 − x −y):y:2 was used as the stock solution with the fixed metal concentration at 0.1 mol L-1 in a Teflon bottle (inner volume:  100 mL), which was kept in a stainless-steel autoclave. After the autoclave was sealed tightly, it was placed in a temperature-controlled electric oven. The vessel was heated to 80 °C in 0.5 h and then kept for 6-h duration at this temperature. Then, the temperature of the vessel was raised to 180 °C in 1 h and was kept for another 24 h at that temperature. After the hydrothermal reaction, the as-obtained precipitates were separated by centrifugation, washed with deionized water and absolute ethanol several times, and then dried at 80 °C in air overnight. The as-dried powders were ground and then calcined in still air at 1000 °C (heating speed:  10 °C min-1) for 100 h; the final products with yields higher than 85% were thus obtained.",hydrothermal,solid solution,,21.0,Fluorite,single,,,,0.0,0.0,0.0,,False,5.3112,0.42000000000000004,0.0,,0.0,0.0,0.0,0.0,0.0,0.0,0.0,0.0,0.0,0.0,0.08000000000000002,0.0,0.0,0.0,0.0,0.0,0.0,0.0,0.0,0.0,0.0,,0.0,0.0,0.0,0.0,0.0,0.0,0.0,0.0,1
69cd300529cce59b64a17735,83a50f3862379238f680496213502eb78b76425c,10.1021/jp0630875,Ce0.5Zr0.42Y0.08O2-z,0.5,8.0,1000.0,100.0,,,,,"RE(NO3)3 (RE = La, Pr, Nd, Y) was prepared by dissolving RE2O3 (>99.9%) in dilute nitric acid solution (1:1 by volume). To obtain CexZr1-x-yREyO2-z (x = 0.4−0.6, y = 0−0.16, z is the number of oxygen vacancy), an 80-mL quantitative aqueous solution of (NH4)2Ce(NO3)6 (≥99.0%, Beijing Chemical Corp., China), ZrO(NO3)2 (A. R. grade, Beijing Liulidian Chemical Plant, China), RE(NO3)3, and urea (>99.0%, Beijing Chemical Corp., China) in the molar ratio of x:(1 − x −y):y:2 was used as the stock solution with the fixed metal concentration at 0.1 mol L-1 in a Teflon bottle (inner volume:  100 mL), which was kept in a stainless-steel autoclave. After the autoclave was sealed tightly, it was placed in a temperature-controlled electric oven. The vessel was heated to 80 °C in 0.5 h and then kept for 6-h duration at this temperature. Then, the temperature of the vessel was raised to 180 °C in 1 h and was kept for another 24 h at that temperature. After the hydrothermal reaction, the as-obtained precipitates were separated by centrifugation, washed with deionized water and absolute ethanol several times, and then dried at 80 °C in air overnight. The as-dried powders were ground and then calcined in still air at 1000 °C (heating speed:  10 °C min-1) for 100 h; the final products with yields higher than 85% were thus obtained.",hydrothermal,solid solution,,14.0,Fluorite,single,,,,0.0,0.0,0.0,,False,5.3112,0.42,0.0,,0.0,0.0,0.0,0.0,0.0,0.0,0.0,0.0,0.0,0.0,0.0,0.0,0.0,0.0,0.0,0.0,0.0,0.0,0.0,0.08,0.0,,0.0,0.0,0.0,0.0,0.0,0.0,0.0,0.0,1
69cd300529cce59b64a17737,7652155559e3d8424be3ac802bda1d47d132fb29,10.1002/slct.201600152,Ce0.9Mn0.1,0.9,70.0,400.0,1.0,12.32,0.0975,,,"Ammonium ceric nitrate ((NH4)2 Ce (NO3)6) (Merck), manganese (II) nitrate tetra hydrate (Mn (NO3)2.4H2O) (Sigma-Aldrich), urea (H2NCONH2) (Fisher Scientific) were utilized for the synthesis of ceria and manganese ion substituted ceria. The Nano sized CeO2 and Ce1-xMnxO2- (X= 0.1, 0.2, 0.3, 0.4, 0.5) were synthesized by a solid solution combustion method using urea as fuel. In a typical synthesis of CeO2, 10 mmol (NH4)2 Ce (NO3)6 and 40 mmol H2NCONH2  -  C. Initially, solution was boiling with froth and foam followed by ignition after complete dehydration and burned with flame yielding solid product within 2 min  C for 1hr. Similarly, Mn-CeO2 were synthesized by taking Mn(NO3)2.4H2O as the precursor for manganese. For the synthesis of Ce0.90Mn0.10O2-δ, 9 mmol of (NH4)2Ce (NO3)6, 1 mmol of Mn(NO3)2.4H2O and 37.5 mmol of H2NCONH2 were processed at 400C. Similarly, for synthesis of Ce0.8Mn0.2O2-, 8 mmol of (NH4)2Ce (NO3)6, 2 mmol of Mn(NO3)2.4H2O and 35.3 mmol of H2NCONH2, for synthesis of Ce0.7Mn0.3O2-, 7 mmol of (NH4)2Ce (NO3)6, 3 mmol of Mn(NO3)2.4H2O and 33 mmol of H2NCONH2, for synthesis of Ce0.6Mn0.4O2-6 mmol of (NH4)2Ce (NO3)6, 4 mmol of Mn(NO3)2.4H2O and 30.5 mmol of H2NCONH2, for synthesis of Ce0.6Mn0.4O2-5 mmol of (NH4)2Ce (NO3)6, 5 mmol of Mn(NO3)2.4H2O and 28.1 mmol of H2NCONH2 were taken to proceed above synthetic method. ",solution combustion,solid solution,,20.1,Fluorite,single,,,,0.0,0.0,0.0,,False,5.3859,0.0,0.0,,0.0,0.0,0.0,0.0,0.0,0.1,0.0,0.0,0.0,0.0,0.0,0.0,0.0,0.0,0.0,0.0,0.0,0.0,0.0,0.0,0.0,,0.0,0.0,0.0,0.0,0.0,0.0,0.0,0.0,1
69cd300629cce59b64a1773a,42e5b138fb8f353db4eedbb042136d41f7a6bdca,10.1002/slct.201600152,Ce0.8Mn0.2,0.8,76.0,400.0,1.0,13.18,0.1184,,,"Ammonium ceric nitrate ((NH4)2 Ce (NO3)6) (Merck), manganese (II) nitrate tetra hydrate (Mn (NO3)2.4H2O) (Sigma-Aldrich), urea (H2NCONH2) (Fisher Scientific) were utilized for the synthesis of ceria and manganese ion substituted ceria. The Nano sized CeO2 and Ce1-xMnxO2- (X= 0.1, 0.2, 0.3, 0.4, 0.5) were synthesized by a solid solution combustion method using urea as fuel. In a typical synthesis of CeO2, 10 mmol (NH4)2 Ce (NO3)6 and 40 mmol H2NCONH2  -  C. Initially, solution was boiling with froth and foam followed by ignition after complete dehydration and burned with flame yielding solid product within 2 min  C for 1hr. Similarly, Mn-CeO2 were synthesized by taking Mn(NO3)2.4H2O as the precursor for manganese. For the synthesis of Ce0.90Mn0.10O2-δ, 9 mmol of (NH4)2Ce (NO3)6, 1 mmol of Mn(NO3)2.4H2O and 37.5 mmol of H2NCONH2 were processed at 400C. Similarly, for synthesis of Ce0.8Mn0.2O2-, 8 mmol of (NH4)2Ce (NO3)6, 2 mmol of Mn(NO3)2.4H2O and 35.3 mmol of H2NCONH2, for synthesis of Ce0.7Mn0.3O2-, 7 mmol of (NH4)2Ce (NO3)6, 3 mmol of Mn(NO3)2.4H2O and 33 mmol of H2NCONH2, for synthesis of Ce0.6Mn0.4O2-6 mmol of (NH4)2Ce (NO3)6, 4 mmol of Mn(NO3)2.4H2O and 30.5 mmol of H2NCONH2, for synthesis of Ce0.6Mn0.4O2-5 mmol of (NH4)2Ce (NO3)6, 5 mmol of Mn(NO3)2.4H2O and 28.1 mmol of H2NCONH2 were taken to proceed above synthetic method. ",solution combustion,solid solution,,8.9,Fluorite,single,,,,0.0,0.0,0.0,,False,5.3714,0.0,0.0,,0.0,0.0,0.0,0.0,0.0,0.2,0.0,0.0,0.0,0.0,0.0,0.0,0.0,0.0,0.0,0.0,0.0,0.0,0.0,0.0,0.0,,0.0,0.0,0.0,0.0,0.0,0.0,0.0,0.0,1
69cd300729cce59b64a1773d,fa2775a1b84d453d3a7c56930d56c96f199240b5,10.1002/slct.201600152,Ce0.7Mn0.3,0.7,69.0,400.0,1.0,14.31,0.1357,,,"Ammonium ceric nitrate ((NH4)2 Ce (NO3)6) (Merck), manganese (II) nitrate tetra hydrate (Mn (NO3)2.4H2O) (Sigma-Aldrich), urea (H2NCONH2) (Fisher Scientific) were utilized for the synthesis of ceria and manganese ion substituted ceria. The Nano sized CeO2 and Ce1-xMnxO2- (X= 0.1, 0.2, 0.3, 0.4, 0.5) were synthesized by a solid solution combustion method using urea as fuel. In a typical synthesis of CeO2, 10 mmol (NH4)2 Ce (NO3)6 and 40 mmol H2NCONH2  -  C. Initially, solution was boiling with froth and foam followed by ignition after complete dehydration and burned with flame yielding solid product within 2 min  C for 1hr. Similarly, Mn-CeO2 were synthesized by taking Mn(NO3)2.4H2O as the precursor for manganese. For the synthesis of Ce0.90Mn0.10O2-δ, 9 mmol of (NH4)2Ce (NO3)6, 1 mmol of Mn(NO3)2.4H2O and 37.5 mmol of H2NCONH2 were processed at 400C. Similarly, for synthesis of Ce0.8Mn0.2O2-, 8 mmol of (NH4)2Ce (NO3)6, 2 mmol of Mn(NO3)2.4H2O and 35.3 mmol of H2NCONH2, for synthesis of Ce0.7Mn0.3O2-, 7 mmol of (NH4)2Ce (NO3)6, 3 mmol of Mn(NO3)2.4H2O and 33 mmol of H2NCONH2, for synthesis of Ce0.6Mn0.4O2-6 mmol of (NH4)2Ce (NO3)6, 4 mmol of Mn(NO3)2.4H2O and 30.5 mmol of H2NCONH2, for synthesis of Ce0.6Mn0.4O2-5 mmol of (NH4)2Ce (NO3)6, 5 mmol of Mn(NO3)2.4H2O and 28.1 mmol of H2NCONH2 were taken to proceed above synthetic method. ",solution combustion,solid solution,,15.2,Fluorite,single,,,,0.0,0.0,0.0,,False,5.3314,0.0,0.0,,0.0,0.0,0.0,0.0,0.0,0.3,0.0,0.0,0.0,0.0,0.0,0.0,0.0,0.0,0.0,0.0,0.0,0.0,0.0,0.0,0.0,,0.0,0.0,0.0,0.0,0.0,0.0,0.0,0.0,1
69cd300829cce59b64a17740,4e8de5d727e87a1d1212ae4b13b69db39fbca3e9,10.1002/slct.201600152,Ce0.6Mn0.4,0.6,58.0,400.0,1.0,12.49,0.1155,,,"Ammonium ceric nitrate ((NH4)2 Ce (NO3)6) (Merck), manganese (II) nitrate tetra hydrate (Mn (NO3)2.4H2O) (Sigma-Aldrich), urea (H2NCONH2) (Fisher Scientific) were utilized for the synthesis of ceria and manganese ion substituted ceria. The Nano sized CeO2 and Ce1-xMnxO2- (X= 0.1, 0.2, 0.3, 0.4, 0.5) were synthesized by a solid solution combustion method using urea as fuel. In a typical synthesis of CeO2, 10 mmol (NH4)2 Ce (NO3)6 and 40 mmol H2NCONH2  -  C. Initially, solution was boiling with froth and foam followed by ignition after complete dehydration and burned with flame yielding solid product within 2 min  C for 1hr. Similarly, Mn-CeO2 were synthesized by taking Mn(NO3)2.4H2O as the precursor for manganese. For the synthesis of Ce0.90Mn0.10O2-δ, 9 mmol of (NH4)2Ce (NO3)6, 1 mmol of Mn(NO3)2.4H2O and 37.5 mmol of H2NCONH2 were processed at 400C. Similarly, for synthesis of Ce0.8Mn0.2O2-, 8 mmol of (NH4)2Ce (NO3)6, 2 mmol of Mn(NO3)2.4H2O and 35.3 mmol of H2NCONH2, for synthesis of Ce0.7Mn0.3O2-, 7 mmol of (NH4)2Ce (NO3)6, 3 mmol of Mn(NO3)2.4H2O and 33 mmol of H2NCONH2, for synthesis of Ce0.6Mn0.4O2-6 mmol of (NH4)2Ce (NO3)6, 4 mmol of Mn(NO3)2.4H2O and 30.5 mmol of H2NCONH2, for synthesis of Ce0.6Mn0.4O2-5 mmol of (NH4)2Ce (NO3)6, 5 mmol of Mn(NO3)2.4H2O and 28.1 mmol of H2NCONH2 were taken to proceed above synthetic method. ",solution combustion,solid solution,,11.1,Fluorite,single,,,,0.0,0.0,0.0,,False,5.306,0.0,0.0,,0.0,0.0,0.0,0.0,0.0,0.4,0.0,0.0,0.0,0.0,0.0,0.0,0.0,0.0,0.0,0.0,0.0,0.0,0.0,0.0,0.0,,0.0,0.0,0.0,0.0,0.0,0.0,0.0,0.0,1
69cd300829cce59b64a17743,df7659c33c11286e608a192890ddb0c5acff3d44,10.1002/slct.201600152,Ce0.5Mn0.5,0.5,77.0,400.0,1.0,14.95,0.207,,,"Ammonium ceric nitrate ((NH4)2 Ce (NO3)6) (Merck), manganese (II) nitrate tetra hydrate (Mn (NO3)2.4H2O) (Sigma-Aldrich), urea (H2NCONH2) (Fisher Scientific) were utilized for the synthesis of ceria and manganese ion substituted ceria. The Nano sized CeO2 and Ce1-xMnxO2- (X= 0.1, 0.2, 0.3, 0.4, 0.5) were synthesized by a solid solution combustion method using urea as fuel. In a typical synthesis of CeO2, 10 mmol (NH4)2 Ce (NO3)6 and 40 mmol H2NCONH2  -  C. Initially, solution was boiling with froth and foam followed by ignition after complete dehydration and burned with flame yielding solid product within 2 min  C for 1hr. Similarly, Mn-CeO2 were synthesized by taking Mn(NO3)2.4H2O as the precursor for manganese. For the synthesis of Ce0.90Mn0.10O2-δ, 9 mmol of (NH4)2Ce (NO3)6, 1 mmol of Mn(NO3)2.4H2O and 37.5 mmol of H2NCONH2 were processed at 400C. Similarly, for synthesis of Ce0.8Mn0.2O2-, 8 mmol of (NH4)2Ce (NO3)6, 2 mmol of Mn(NO3)2.4H2O and 35.3 mmol of H2NCONH2, for synthesis of Ce0.7Mn0.3O2-, 7 mmol of (NH4)2Ce (NO3)6, 3 mmol of Mn(NO3)2.4H2O and 33 mmol of H2NCONH2, for synthesis of Ce0.6Mn0.4O2-6 mmol of (NH4)2Ce (NO3)6, 4 mmol of Mn(NO3)2.4H2O and 30.5 mmol of H2NCONH2, for synthesis of Ce0.6Mn0.4O2-5 mmol of (NH4)2Ce (NO3)6, 5 mmol of Mn(NO3)2.4H2O and 28.1 mmol of H2NCONH2 were taken to proceed above synthetic method. ",solution combustion,solid solution,,13.5,Fluorite,single,,,,0.0,0.0,0.0,,False,5.3561,0.0,0.0,,0.0,0.0,0.0,0.0,0.0,0.5,0.0,0.0,0.0,0.0,0.0,0.0,0.0,0.0,0.0,0.0,0.0,0.0,0.0,0.0,0.0,,0.0,0.0,0.0,0.0,0.0,0.0,0.0,0.0,1
69cd300929cce59b64a17746,282701ef2469a088d0dc4dab733ca99503352a3a,10.3390/molecules28166005,4 mol.% Yb,0.96,89.7,500.0,2.0,,,,,"Firstly, the desired amounts of Ce(NO3)3∙6H2O and RE(NO3)3∙nH2O (RE = Yb, Y, Sm and La) with different RE/(RE + Ce) (mol.%) were dissolved in a mixed solution of 25 mL ethylene glycol and 5 mL distilled water, the total amount of Ce3+ and RE3+ ions was 4.0 mmol. Then, the mixed solution was decanted into a 50 mL Teflon–lined stainless steel autoclave and sealed. Subsequently, the solvothermal process lasted for 24 h at 200 °C. After the reaction, the resulting precipitates were collected by centrifugation, and washed thrice alternately with distilled water and ethanol. At this point, the precursors synthesized by the hydrothermal process were obtained after drying in air at 80 °C for 12 h. Finally, a series of RE–doped CeO2 powders were obtained by following calcination in air at 500 °C for 2 h. For comparison, the Undoped CeO2 was synthesized using the same procedure, albeit in the absence of dopants RE(NO3)3∙nH2O.",hydrothermal,solid solution,,,Fluorite,single,False,,,0.0,0.0,0.0,,False,,0.0,0.0,,0.0,0.0,0.0,0.0,0.0,0.0,0.0,0.0,0.0,0.0,0.0,0.0,0.0,0.0,0.0,0.0,0.0,0.0,0.0,0.0,0.0,,0.0,0.0,0.04,0.0,0.0,0.0,0.0,0.0,1
69cd300a29cce59b64a17749,79d25fb88735263579afce7a6af48648e305abab,10.3390/molecules28166005,4 mol.% Y,0.96,98.1,500.0,2.0,,,,,"Firstly, the desired amounts of Ce(NO3)3∙6H2O and RE(NO3)3∙nH2O (RE = Yb, Y, Sm and La) with different RE/(RE + Ce) (mol.%) were dissolved in a mixed solution of 25 mL ethylene glycol and 5 mL distilled water, the total amount of Ce3+ and RE3+ ions was 4.0 mmol. Then, the mixed solution was decanted into a 50 mL Teflon–lined stainless steel autoclave and sealed. Subsequently, the solvothermal process lasted for 24 h at 200 °C. After the reaction, the resulting precipitates were collected by centrifugation, and washed thrice alternately with distilled water and ethanol. At this point, the precursors synthesized by the hydrothermal process were obtained after drying in air at 80 °C for 12 h. Finally, a series of RE–doped CeO2 powders were obtained by following calcination in air at 500 °C for 2 h. For comparison, the Undoped CeO2 was synthesized using the same procedure, albeit in the absence of dopants RE(NO3)3∙nH2O.",hydrothermal,solid solution,,,Fluorite,single,False,,,0.0,0.0,0.0,,False,,0.0,0.0,,0.0,0.0,0.0,0.0,0.0,0.0,0.0,0.0,0.0,0.0,0.0,0.0,0.0,0.0,0.0,0.0,0.0,0.0,0.0,0.04,0.0,,0.0,0.0,0.0,0.0,0.0,0.0,0.0,0.0,1
69cd300b29cce59b64a1774c,67d71e0e8f6dfabbfa700a7fe3397add745ddb67,10.3390/molecules28166005,4 mol.% Sm,0.96,112.6,500.0,2.0,,,,,"Firstly, the desired amounts of Ce(NO3)3∙6H2O and RE(NO3)3∙nH2O (RE = Yb, Y, Sm and La) with different RE/(RE + Ce) (mol.%) were dissolved in a mixed solution of 25 mL ethylene glycol and 5 mL distilled water, the total amount of Ce3+ and RE3+ ions was 4.0 mmol. Then, the mixed solution was decanted into a 50 mL Teflon–lined stainless steel autoclave and sealed. Subsequently, the solvothermal process lasted for 24 h at 200 °C. After the reaction, the resulting precipitates were collected by centrifugation, and washed thrice alternately with distilled water and ethanol. At this point, the precursors synthesized by the hydrothermal process were obtained after drying in air at 80 °C for 12 h. Finally, a series of RE–doped CeO2 powders were obtained by following calcination in air at 500 °C for 2 h. For comparison, the Undoped CeO2 was synthesized using the same procedure, albeit in the absence of dopants RE(NO3)3∙nH2O.",hydrothermal,solid solution,,,Fluorite,single,False,,,0.0,0.0,0.0,,False,,0.0,0.0,,0.0,0.0,0.0,0.0,0.0,0.0,0.0,0.0,0.04,0.0,0.0,0.0,0.0,0.0,0.0,0.0,0.0,0.0,0.0,0.0,0.0,,0.0,0.0,0.0,0.0,0.0,0.0,0.0,0.0,1
69cd300b29cce59b64a1774f,9fb706597044fab07a1934425dcec76eea9eceeb,10.3390/molecules28166005,4 mol.% La,0.96,104.6,500.0,2.0,,,,,"Firstly, the desired amounts of Ce(NO3)3∙6H2O and RE(NO3)3∙nH2O (RE = Yb, Y, Sm and La) with different RE/(RE + Ce) (mol.%) were dissolved in a mixed solution of 25 mL ethylene glycol and 5 mL distilled water, the total amount of Ce3+ and RE3+ ions was 4.0 mmol. Then, the mixed solution was decanted into a 50 mL Teflon–lined stainless steel autoclave and sealed. Subsequently, the solvothermal process lasted for 24 h at 200 °C. After the reaction, the resulting precipitates were collected by centrifugation, and washed thrice alternately with distilled water and ethanol. At this point, the precursors synthesized by the hydrothermal process were obtained after drying in air at 80 °C for 12 h. Finally, a series of RE–doped CeO2 powders were obtained by following calcination in air at 500 °C for 2 h. For comparison, the Undoped CeO2 was synthesized using the same procedure, albeit in the absence of dopants RE(NO3)3∙nH2O.",hydrothermal,solid solution,,,Fluorite,single,False,,,0.0,0.0,0.0,,False,,0.0,0.0,,0.0,0.0,0.0,0.0,0.04,0.0,0.0,0.0,0.0,0.0,0.0,0.0,0.0,0.0,0.0,0.0,0.0,0.0,0.0,0.0,0.0,,0.0,0.0,0.0,0.0,0.0,0.0,0.0,0.0,1
69cd300c29cce59b64a17752,13ae59e4889d9c82c76c36a811319a86581a7207,10.3390/molecules28166005,undoped,1.0,96.0,500.0,2.0,,,,,"Firstly, the desired amounts of Ce(NO3)3∙6H2O and RE(NO3)3∙nH2O (RE = Yb, Y, Sm and La) with different RE/(RE + Ce) (mol.%) were dissolved in a mixed solution of 25 mL ethylene glycol and 5 mL distilled water, the total amount of Ce3+ and RE3+ ions was 4.0 mmol. Then, the mixed solution was decanted into a 50 mL Teflon–lined stainless steel autoclave and sealed. Subsequently, the solvothermal process lasted for 24 h at 200 °C. After the reaction, the resulting precipitates were collected by centrifugation, and washed thrice alternately with distilled water and ethanol. At this point, the precursors synthesized by the hydrothermal process were obtained after drying in air at 80 °C for 12 h. Finally, a series of RE–doped CeO2 powders were obtained by following calcination in air at 500 °C for 2 h. For comparison, the Undoped CeO2 was synthesized using the same procedure, albeit in the absence of dopants RE(NO3)3∙nH2O.",hydrothermal,solid solution,,,Fluorite,single,False,,,0.0,0.0,0.0,,False,,0.0,0.0,,0.0,0.0,0.0,0.0,0.0,0.0,0.0,0.0,0.0,0.0,0.0,0.0,0.0,0.0,0.0,0.0,0.0,0.0,0.0,0.0,0.0,,0.0,0.0,0.0,0.0,0.0,0.0,0.0,0.0,1
69cd300d29cce59b64a17755,f5f778a34516e979cbddadd1a430a9d7ecc4110f,10.1039/C8CC01308J,Ce0.5Zr0.5 (x = 0),0.5,17.08,400.0,2.0,,,,,"Polycrystalline samples of Ce0.5Zr0.5−xTixO2 (x = 0, 0.1, 0.2, 0.3, 0.4, and 0.5) were synthesized following the solution combustion method, using (NH4)2Ce(NO3)6 (99.5%, Alfa Aesar, US), ZrO(NO3)2·xH2O (99.99%, Sigma-Aldrich, US), TiO(NO3)2 aqueous solution, and glycine (99.0%, Wako Chemicals, Japan) in a 0.5:(0.5−x):x:2 molar ratio. TiO(NO3)2 aqueous solution was prepared by filtering the precipitate TiO(OH)2, which was obtained by hydrolyzing Ti(OC3H7)4 (95%, Wako Chemicals, Japan) in deionized water, and subsequently dissolving it in a minimum amount of HNO3 aqueous solution (65%, Wako Chemicals, Japan). All reagents were dissolved in minimum amounts of deionized water in crucibles and heated to 400 ºC at a rate of 2 ºC/min. In order to compare it with Ce0.5Zr0.4Ti0.1O2, a polycrystalline sample of κ-Ce2Zr2O8 was synthesized by reduction of Ce0.5Zr0.5O2 at 1200 ºC for 4 h under CO flow and a subsequent oxidation at 500 ºC for 3 h under air.",solution combustion,solid solution,,,Fluorite,single,,,,0.0,0.0,0.0,,False,,0.5,0.0,,0.0,0.0,0.0,0.0,0.0,0.0,0.0,0.0,0.0,0.0,0.0,0.0,0.0,0.0,0.0,0.0,0.0,0.0,0.0,0.0,0.0,,0.0,0.0,0.0,0.0,0.0,0.0,0.0,0.0,1
69cd300e29cce59b64a17759,e5a397b2b23d45cd2a3959d28d5293ac4770b947,10.1039/C8CC01308J,Ce0.5Zr0.4Ti0.1 (x = 0.1),0.5,8.29,400.0,2.0,,,,,"Polycrystalline samples of Ce0.5Zr0.5−xTixO2 (x = 0, 0.1, 0.2, 0.3, 0.4, and 0.5) were synthesized following the solution combustion method, using (NH4)2Ce(NO3)6 (99.5%, Alfa Aesar, US), ZrO(NO3)2·xH2O (99.99%, Sigma-Aldrich, US), TiO(NO3)2 aqueous solution, and glycine (99.0%, Wako Chemicals, Japan) in a 0.5:(0.5−x):x:2 molar ratio. TiO(NO3)2 aqueous solution was prepared by filtering the precipitate TiO(OH)2, which was obtained by hydrolyzing Ti(OC3H7)4 (95%, Wako Chemicals, Japan) in deionized water, and subsequently dissolving it in a minimum amount of HNO3 aqueous solution (65%, Wako Chemicals, Japan). All reagents were dissolved in minimum amounts of deionized water in crucibles and heated to 400 ºC at a rate of 2 ºC/min. In order to compare it with Ce0.5Zr0.4Ti0.1O2, a polycrystalline sample of κ-Ce2Zr2O8 was synthesized by reduction of Ce0.5Zr0.5O2 at 1200 ºC for 4 h under CO flow and a subsequent oxidation at 500 ºC for 3 h under air.",solution combustion,solid solution,,,Fluorite & UNK,multi,,,,0.0,0.0,0.0,,False,,0.4,0.0,,0.0,0.0,0.0,0.0,0.0,0.0,0.0,0.0,0.0,0.0,0.0,0.0,0.0,0.0,0.0,0.0,0.0,0.0,0.0,0.0,0.1,,0.0,0.0,0.0,0.0,0.0,0.0,0.0,0.0,0
