Repository: Iwanap1/co_oxidation

# Training an Extrapolatable Model for CO Oxidation Light-Off Prediction over Cerium-Based Catalysts
Extrapolatable NNs for CO Oxidation light-off prediction



The exact architecture can be dictated by the provided model configs. In the most physically-informed scenario, the archictecture includes latent states for both the H<sub>2</sub>-TPR and dynamic oxygen storage capacity (OSC), which are trained both on those experimental measurements and the conversion itself. The weight-hourly space velocity is not included in the features for the conversion net, rather is used to calculate conversion using the solution for a simple first-order kinetic model in a PFR.

File: data_analysis/base_multiphase/data/all_materials.csv (part 14 of 17)
_id,fingerprint,doi,name,Ce,Sbet,calcination_temp,calcination_time,Dpore,Vtotal,calcination_flowing_gas,calcination_reactive_gas,synthesis_para,synthesis,description,particle_size_nm,crystallite_size_nm,phase_types,phase_flag,microscopy,morphology,image_path,pretreatment_temp,pretreatment_o2_vol%,pretreatment_time_h,osc,hierarchical,lattice_parameter_A,Zr,Cu,Ea_apparent,Ni,Pr,Sn,Hf,La,Mn,Fe,Co,Sm,Zn,Nd,Pm,Ag,Ru,Eu,Tb,Gd,Bi,Cr,Y,Ti,deposit,Sr,Sc,Yb,Nb,Al,Ga,Ho,Lu,single_phase_binary
69cd300f29cce59b64a1775d,603eb23eef324d44de415d69538108b93978d62f,10.1039/C8CC01308J,Ce0.5Zr0.3Ti0.2 (x = 0.2),0.5,7.48,400.0,2.0,,,,,"Polycrystalline samples of Ce0.5Zr0.5−xTixO2 (x = 0, 0.1, 0.2, 0.3, 0.4, and 0.5) were synthesized following the solution combustion method, using (NH4)2Ce(NO3)6 (99.5%, Alfa Aesar, US), ZrO(NO3)2·xH2O (99.99%, Sigma-Aldrich, US), TiO(NO3)2 aqueous solution, and glycine (99.0%, Wako Chemicals, Japan) in a 0.5:(0.5−x):x:2 molar ratio. TiO(NO3)2 aqueous solution was prepared by filtering the precipitate TiO(OH)2, which was obtained by hydrolyzing Ti(OC3H7)4 (95%, Wako Chemicals, Japan) in deionized water, and subsequently dissolving it in a minimum amount of HNO3 aqueous solution (65%, Wako Chemicals, Japan). All reagents were dissolved in minimum amounts of deionized water in crucibles and heated to 400 ºC at a rate of 2 ºC/min. In order to compare it with Ce0.5Zr0.4Ti0.1O2, a polycrystalline sample of κ-Ce2Zr2O8 was synthesized by reduction of Ce0.5Zr0.5O2 at 1200 ºC for 4 h under CO flow and a subsequent oxidation at 500 ºC for 3 h under air.",solution combustion,solid solution,,,Fluorite & UNK,multi,,,,0.0,0.0,0.0,,False,,0.3,0.0,,0.0,0.0,0.0,0.0,0.0,0.0,0.0,0.0,0.0,0.0,0.0,0.0,0.0,0.0,0.0,0.0,0.0,0.0,0.0,0.0,0.2,,0.0,0.0,0.0,0.0,0.0,0.0,0.0,0.0,0
69cd301529cce59b64a17775,51a3cd6909369aa18eeb6ef1b28ed31c14573b78,10.1039/C5CY01571E,CZ-1,0.5,61.4,500.0,4.0,6.02,0.216,,," Ce(NO3)3·6H2O and Zr(NO3)4·5H2O (Ce/Zr = 1 mol) were dissolved in de-ionized water under stirring to form the solution (1). Then ammonium hydroxide (25 vol%) was added dropwise into the above solution, and the pH value was controlled to a final pH of 10. After PEG200 surfactant (PEG200/Ce = 0.1 mol) was added, the synthesis solution was continually stirred for 3 h. After being aged at room temperature for 24 h, the formed precipitate was filtered and washed with deionized water until the pH value of the eluate was unchanged. Then this yellow precipitate was dried at 110 °C for 2 h.",coprecipitation,solid solution,,5.9,Fluorite,single,True,polyhedra,SEM_1000nm_69cd301529cce59b64a17775.png,0.0,0.0,0.0,,False,5.241,0.5,0.0,,0.0,0.0,0.0,0.0,0.0,0.0,0.0,0.0,0.0,0.0,0.0,0.0,0.0,0.0,0.0,0.0,0.0,0.0,0.0,0.0,0.0,,0.0,0.0,0.0,0.0,0.0,0.0,0.0,0.0,1
69cd301629cce59b64a1777a,39c095fbc4c7a574851715b196130313b5f5a6e6,10.1039/C5CY01571E,CZ-2,0.5,136.0,500.0,4.0,5.07,0.79,,,"Before ammonium hydroxide was added into solution (1), citric acid monohydrate (citric acid/(Ce + Zr) = 1.2 mol) was dissolved in the synthesis solution, and subsequently ammonium hydroxide (25 vol%) was added to adjust the pH to ∼3. Then PEG200 surfactant (PEG200/Ce = 0.1 mol) was added; this solution was continually stirred for 3 h, and solution (2) including a white precipitate was formed. The white precipitate was filtered and washed with deionized water until the pH value of the eluate was unchanged. Then this white precipitate was dried at 110 °C for 2 h.",complexing coprecipitation,solid solution,,4.8,Fluorite,single,True,polyhedra,SEM_1000nm_69cd301629cce59b64a1777a.png,0.0,0.0,0.0,,False,5.346,0.5,0.0,,0.0,0.0,0.0,0.0,0.0,0.0,0.0,0.0,0.0,0.0,0.0,0.0,0.0,0.0,0.0,0.0,0.0,0.0,0.0,0.0,0.0,,0.0,0.0,0.0,0.0,0.0,0.0,0.0,0.0,1
69cd301729cce59b64a1777f,3f3319e711395b522fec7aa35534ba31afa9a3e5,10.1039/C5CY01571E,CZ-3,0.5,126.0,500.0,4.0,7.32,0.729,,,"Before ammonium hydroxide was added into solution (1), citric acid monohydrate (citric acid/(Ce + Zr) = 1.2 mol) was dissolved in the synthesis solution, and subsequently ammonium hydroxide (25 vol%) was added to adjust the pH to ∼3. Then PEG200 surfactant (PEG200/Ce = 0.1 mol) was added; this solution was continually stirred for 3 h, and solution (2) including a white precipitate was formed. The white precipitate was filtered and washed with deionized water until the pH value of the eluate was unchanged. Then this white precipitate was dried at 110 °C for 2 h.",complexing coprecipitation,solid solution,,5.0,Fluorite,single,True,polyhedra,SEM_1000nm_69cd301729cce59b64a1777f.png,0.0,0.0,0.0,,False,5.346,0.5,0.0,,0.0,0.0,0.0,0.0,0.0,0.0,0.0,0.0,0.0,0.0,0.0,0.0,0.0,0.0,0.0,0.0,0.0,0.0,0.0,0.0,0.0,,0.0,0.0,0.0,0.0,0.0,0.0,0.0,0.0,1
69cd301829cce59b64a17784,df5e883e34a4bf4ac0f4253c5171750cee41558b,10.1166/jnn.2011.3131,x = 0.05,0.95,30.0,600.0,10.0,,,,,"The Ce1−xLaxO2−x/2 (x = 0, 0.05, 0.1, 0.15 and 0.2) nanopowders were synthesized by the sol–gel method.21 Cerium nitrate hexahydrite (Ce(NO33 ·6H2O, 99.9%), lanthanum nitate (La(NO33 ·6H2O, 99.9%), used as raw materials, were dissolved in the distilled water (300 ml) with vigorously stirring. The citrate acid and polyvinylpyrrolidone (PVP) were added in above solution and the mixed solution was heated to 353 K to form the dried gel. Then, the obtained dried gel was heated to 873 K with a rate of 5 K/min and treated at 873 K for 10 hours",sol-gel,solid solution,,12.8,Fluorite,single,,,,0.0,0.0,0.0,,False,5.4228,0.0,0.0,,0.0,0.0,0.0,0.0,0.05,0.0,0.0,0.0,0.0,0.0,0.0,0.0,0.0,0.0,0.0,0.0,0.0,0.0,0.0,0.0,0.0,,0.0,0.0,0.0,0.0,0.0,0.0,0.0,0.0,1
69cd301929cce59b64a17786,ff1588667f8b5d8e08adbe4d9a538f181c16b243,10.1166/jnn.2011.3131,x = 0.1,0.9,35.0,600.0,10.0,,,,,"The Ce1−xLaxO2−x/2 (x = 0, 0.05, 0.1, 0.15 and 0.2) nanopowders were synthesized by the sol–gel method.21 Cerium nitrate hexahydrite (Ce(NO33 ·6H2O, 99.9%), lanthanum nitate (La(NO33 ·6H2O, 99.9%), used as raw materials, were dissolved in the distilled water (300 ml) with vigorously stirring. The citrate acid and polyvinylpyrrolidone (PVP) were added in above solution and the mixed solution was heated to 353 K to form the dried gel. Then, the obtained dried gel was heated to 873 K with a rate of 5 K/min and treated at 873 K for 10 hours",sol-gel,solid solution,,9.9,Fluorite,single,,,,0.0,0.0,0.0,,False,5.4433,0.0,0.0,,0.0,0.0,0.0,0.0,0.1,0.0,0.0,0.0,0.0,0.0,0.0,0.0,0.0,0.0,0.0,0.0,0.0,0.0,0.0,0.0,0.0,,0.0,0.0,0.0,0.0,0.0,0.0,0.0,0.0,1
69cd301a29cce59b64a17788,f7cc96ac3e9593b8c1d00eab7ed3c8e2e3cb7f87,10.1166/jnn.2011.3131,x = 0.15,0.85,40.0,600.0,10.0,,,,,"The Ce1−xLaxO2−x/2 (x = 0, 0.05, 0.1, 0.15 and 0.2) nanopowders were synthesized by the sol–gel method.21 Cerium nitrate hexahydrite (Ce(NO33 ·6H2O, 99.9%), lanthanum nitate (La(NO33 ·6H2O, 99.9%), used as raw materials, were dissolved in the distilled water (300 ml) with vigorously stirring. The citrate acid and polyvinylpyrrolidone (PVP) were added in above solution and the mixed solution was heated to 353 K to form the dried gel. Then, the obtained dried gel was heated to 873 K with a rate of 5 K/min and treated at 873 K for 10 hours",sol-gel,solid solution,,9.0,Fluorite,single,,,,0.0,0.0,0.0,,False,5.4438,0.0,0.0,,0.0,0.0,0.0,0.0,0.15,0.0,0.0,0.0,0.0,0.0,0.0,0.0,0.0,0.0,0.0,0.0,0.0,0.0,0.0,0.0,0.0,,0.0,0.0,0.0,0.0,0.0,0.0,0.0,0.0,1
69cd301a29cce59b64a1778a,c3563cab9dc7b64bc6f1c428902274dd2aa775c1,10.1166/jnn.2011.3131,x = 0.2,0.8,41.0,600.0,10.0,,,,,"The Ce1−xLaxO2−x/2 (x = 0, 0.05, 0.1, 0.15 and 0.2) nanopowders were synthesized by the sol–gel method.21 Cerium nitrate hexahydrite (Ce(NO33 ·6H2O, 99.9%), lanthanum nitate (La(NO33 ·6H2O, 99.9%), used as raw materials, were dissolved in the distilled water (300 ml) with vigorously stirring. The citrate acid and polyvinylpyrrolidone (PVP) were added in above solution and the mixed solution was heated to 353 K to form the dried gel. Then, the obtained dried gel was heated to 873 K with a rate of 5 K/min and treated at 873 K for 10 hours",sol-gel,solid solution,,8.5,Fluorite,single,,,,0.0,0.0,0.0,,False,5.4567,0.0,0.0,,0.0,0.0,0.0,0.0,0.2,0.0,0.0,0.0,0.0,0.0,0.0,0.0,0.0,0.0,0.0,0.0,0.0,0.0,0.0,0.0,0.0,,0.0,0.0,0.0,0.0,0.0,0.0,0.0,0.0,1
69cd301b29cce59b64a1778c,b8801ee83c605ab66fa14937db001d08e9b30787,10.1007/s12598-016-0698-3,CZN1,0.5825242718446603,31.458,500.0,5.104533468559837,,,,,"The precursor gel of Ce0.6Zr0.4−xNd1.3xO2 was prepared through sol–gel synthesis technique as suggested by Zhang et al. [6]. In this typical synthesis, required amounts of CeNO3·6H2O, ZrO(NO3)3·6H2O and Nd(NO3)·3H2O were dissolved in distilled water. Citric acid was added into the precursor solution as a gel-forming agent. Ammonium hydroxide was added in order to increase the pH to 6. The gel-forming reaction was carried out at 70 °C under continuous stirring condition. The obtained gel was ignited in muffle furnace at 500 °C, followed by agitation to get a fresh nanostructured CZN. Following the ignition, the CZN was calcined at the temperature of 700 °C for 8 h in order to obtain the aged samples. CZ samples were obtained in the same procedure without using Nd(NO3)·3H2O. The prepared samples were named as Ce0.6Zr0.3Nd0.13O2 (CZN1), Ce0.6Zr0.2Nd0.26O2 (CZN2), Ce0.6Zr0.1Nd0.39O2 (CZN3), Ce0.6Nd0.52O2 (CZN4), and Ce0.6Zr0.4O2 (CZ).",sol-gel,solid solution,,6.5,Fluorite,single,True,polyhedra,TEM_50nm_69cd301b29cce59b64a1778c.png,0.0,0.0,0.0,,False,0.53,0.29126213592233013,0.0,,0.0,0.0,0.0,0.0,0.0,0.0,0.0,0.0,0.0,0.0,0.12621359223300974,0.0,0.0,0.0,0.0,0.0,0.0,0.0,0.0,0.0,0.0,,0.0,0.0,0.0,0.0,0.0,0.0,0.0,0.0,1
69cd301b29cce59b64a1778e,88d507ff9dc3b20a1c972091db9c6bf29b39163b,10.1016/j.apcatb.2013.11.022,CH,0.75,43.5,600.0,3.0,,,,,,,solid solution,,12.21,Fluorite,single,,,,0.0,0.0,0.0,,False,5.315,0.0,0.0,,0.0,0.0,0.0,0.25,0.0,0.0,0.0,0.0,0.0,0.0,0.0,0.0,0.0,0.0,0.0,0.0,0.0,0.0,0.0,0.0,0.0,,0.0,0.0,0.0,0.0,0.0,0.0,0.0,0.0,1
69cd301c29cce59b64a17790,e772221da0fdcdae07c401d9912c0ddfeba0031e,10.1016/j.apcatb.2013.11.022,CH-Sm,0.65,58.1,600.0,3.0,,,,,"All catalyst powders were prepared using the EDTA-citrate method [20]. Metal nitrates were employed as desired metal precursors for supports except for HfCl4. A 10 g-scale preparation for CeO2–HfO2 (CH) is described below as an example. Cerium nitrate (Ce(NO3)3·6H2O, 20.2 g, 46.6 mmol) was dissolved in deionized water (466 mL), followed by mixing into an aqueous solution of hafnium chloride (HfCl4, 4.98 g, 15.5 mmol) at room temperature. EDTA (18.0 g, 61.6 mmol) dissolved in an aqueous NH3 solution was then dropped into the mixed solution, followed by the addition of solid citric acid (17.8 g, 92.4 mmol) upon stirring. Molar ratio of total metal ions (Ce + Hf), EDTA, and citrate is 1.0:1.0:1.5, respectively. NH4OH was used to adjust the pH of the solution to a desired value of 6. The solution was then heated above 80 °C slowly and became transparent yellow gel. The gel was placed in an oven preheated at 200 °C for 12 h to convert into solid powders. Next, the powders were calcined at 600 °C for 3 h in air to yield CH solid solution. The preparation method for M-doped CH samples is as follows: The M doped CH samples (CH-M, M = Tb, Sm, Nd, Pr, and La) were prepared by the following procedure. As an example, CH-Tb was synthesized by mixing aqueous solutions of cerium nitrate (Ce(NO3)3·6H2O, 18.4 g, 42.3 mmol), hafnium chloride (HfCl4, 5.21 g, 16.3 mmol), and terbium nitrate (Tb(NO3)3·5H2O, 2.85 g, 6.54 mmol) at room temperature. EDTA (19.0 g, 64.8 mmol) dissolved in an aqueous NH3 solution was then dropped into the mixed solution, followed by the addition of solid citric acid (18.7 g, 97.3 mmol) upon stirring. Molar ratio of total metal ions (Ce + Hf + Tb) to EDTA and to citrate is approximately 1.0:1.0:1.5. NH4OH was employed to adjust the pH of the solution to a desired value of 6. The solution was then heated above 80 °C to produce transparent brownish gel. The gel was placed in an oven preheated at 200 °C for 12 h to give solid powders. Finally, the powders were calcined at 600 °C for 3 h in air to yield CH-Tb solid solution. The synthesized powders were designated as CH (ceria–hafnia), CH-Tb (Tb doped CH), CH-Sm (Sm doped CH), CH-Nd (Nd doped CH), CH-Pr (Pr doped CH), and CH-La (La doped CH), respectively.",sol-gel,solid solution,,13.04,Fluorite,single,,,,0.0,0.0,0.0,,False,5.336,0.0,0.0,,0.0,0.0,0.0,0.25,0.0,0.0,0.0,0.0,0.1,0.0,0.0,0.0,0.0,0.0,0.0,0.0,0.0,0.0,0.0,0.0,0.0,,0.0,0.0,0.0,0.0,0.0,0.0,0.0,0.0,1
69cd301d29cce59b64a17792,d7cae3ce6a056e172b39286b524b926f4a125e5e,10.1016/j.apcatb.2013.11.022,CH-Pr,0.65,70.8,600.0,3.0,,,,,"All catalyst powders were prepared using the EDTA-citrate method [20]. Metal nitrates were employed as desired metal precursors for supports except for HfCl4. A 10 g-scale preparation for CeO2–HfO2 (CH) is described below as an example. Cerium nitrate (Ce(NO3)3·6H2O, 20.2 g, 46.6 mmol) was dissolved in deionized water (466 mL), followed by mixing into an aqueous solution of hafnium chloride (HfCl4, 4.98 g, 15.5 mmol) at room temperature. EDTA (18.0 g, 61.6 mmol) dissolved in an aqueous NH3 solution was then dropped into the mixed solution, followed by the addition of solid citric acid (17.8 g, 92.4 mmol) upon stirring. Molar ratio of total metal ions (Ce + Hf), EDTA, and citrate is 1.0:1.0:1.5, respectively. NH4OH was used to adjust the pH of the solution to a desired value of 6. The solution was then heated above 80 °C slowly and became transparent yellow gel. The gel was placed in an oven preheated at 200 °C for 12 h to convert into solid powders. Next, the powders were calcined at 600 °C for 3 h in air to yield CH solid solution. The preparation method for M-doped CH samples is as follows: The M doped CH samples (CH-M, M = Tb, Sm, Nd, Pr, and La) were prepared by the following procedure. As an example, CH-Tb was synthesized by mixing aqueous solutions of cerium nitrate (Ce(NO3)3·6H2O, 18.4 g, 42.3 mmol), hafnium chloride (HfCl4, 5.21 g, 16.3 mmol), and terbium nitrate (Tb(NO3)3·5H2O, 2.85 g, 6.54 mmol) at room temperature. EDTA (19.0 g, 64.8 mmol) dissolved in an aqueous NH3 solution was then dropped into the mixed solution, followed by the addition of solid citric acid (18.7 g, 97.3 mmol) upon stirring. Molar ratio of total metal ions (Ce + Hf + Tb) to EDTA and to citrate is approximately 1.0:1.0:1.5. NH4OH was employed to adjust the pH of the solution to a desired value of 6. The solution was then heated above 80 °C to produce transparent brownish gel. The gel was placed in an oven preheated at 200 °C for 12 h to give solid powders. Finally, the powders were calcined at 600 °C for 3 h in air to yield CH-Tb solid solution. The synthesized powders were designated as CH (ceria–hafnia), CH-Tb (Tb doped CH), CH-Sm (Sm doped CH), CH-Nd (Nd doped CH), CH-Pr (Pr doped CH), and CH-La (La doped CH), respectively.",sol-gel,solid solution,,13.39,Fluorite,single,,,,0.0,0.0,0.0,,False,5.344,0.0,0.0,,0.0,0.1,0.0,0.25,0.0,0.0,0.0,0.0,0.0,0.0,0.0,0.0,0.0,0.0,0.0,0.0,0.0,0.0,0.0,0.0,0.0,,0.0,0.0,0.0,0.0,0.0,0.0,0.0,0.0,1
69cd301d29cce59b64a17794,091bb52d05666477dc8b67b3681dba634a447191,10.1016/j.apcatb.2013.11.022,CH-Nd,0.65,63.8,600.0,3.0,,,,,"All catalyst powders were prepared using the EDTA-citrate method [20]. Metal nitrates were employed as desired metal precursors for supports except for HfCl4. A 10 g-scale preparation for CeO2–HfO2 (CH) is described below as an example. Cerium nitrate (Ce(NO3)3·6H2O, 20.2 g, 46.6 mmol) was dissolved in deionized water (466 mL), followed by mixing into an aqueous solution of hafnium chloride (HfCl4, 4.98 g, 15.5 mmol) at room temperature. EDTA (18.0 g, 61.6 mmol) dissolved in an aqueous NH3 solution was then dropped into the mixed solution, followed by the addition of solid citric acid (17.8 g, 92.4 mmol) upon stirring. Molar ratio of total metal ions (Ce + Hf), EDTA, and citrate is 1.0:1.0:1.5, respectively. NH4OH was used to adjust the pH of the solution to a desired value of 6. The solution was then heated above 80 °C slowly and became transparent yellow gel. The gel was placed in an oven preheated at 200 °C for 12 h to convert into solid powders. Next, the powders were calcined at 600 °C for 3 h in air to yield CH solid solution. The preparation method for M-doped CH samples is as follows: The M doped CH samples (CH-M, M = Tb, Sm, Nd, Pr, and La) were prepared by the following procedure. As an example, CH-Tb was synthesized by mixing aqueous solutions of cerium nitrate (Ce(NO3)3·6H2O, 18.4 g, 42.3 mmol), hafnium chloride (HfCl4, 5.21 g, 16.3 mmol), and terbium nitrate (Tb(NO3)3·5H2O, 2.85 g, 6.54 mmol) at room temperature. EDTA (19.0 g, 64.8 mmol) dissolved in an aqueous NH3 solution was then dropped into the mixed solution, followed by the addition of solid citric acid (18.7 g, 97.3 mmol) upon stirring. Molar ratio of total metal ions (Ce + Hf + Tb) to EDTA and to citrate is approximately 1.0:1.0:1.5. NH4OH was employed to adjust the pH of the solution to a desired value of 6. The solution was then heated above 80 °C to produce transparent brownish gel. The gel was placed in an oven preheated at 200 °C for 12 h to give solid powders. Finally, the powders were calcined at 600 °C for 3 h in air to yield CH-Tb solid solution. The synthesized powders were designated as CH (ceria–hafnia), CH-Tb (Tb doped CH), CH-Sm (Sm doped CH), CH-Nd (Nd doped CH), CH-Pr (Pr doped CH), and CH-La (La doped CH), respectively.",sol-gel,solid solution,,11.7,Fluorite,single,,,,0.0,0.0,0.0,,False,5.337,0.0,0.0,,0.0,0.0,0.0,0.25,0.0,0.0,0.0,0.0,0.0,0.0,0.1,0.0,0.0,0.0,0.0,0.0,0.0,0.0,0.0,0.0,0.0,,0.0,0.0,0.0,0.0,0.0,0.0,0.0,0.0,1
69cd301e29cce59b64a17796,98faeefc55a3fed221b834cd0761ebf538cafffe,10.1039/C2RA21766J,Ce0.5Zr0.43Sn0.07,0.5,24.0,1000.0,20.0,,,,,"The stoichiometric amounts of (NH4)2Ce(NO3)6 (6 mmol), ZrO(NO3)2 (4.8 mmol) and SnCl4·5H2O (1.2 mmol) were dissolved in 60 ml distilled water. NH4OH solution was slowly dropped into the above mixed solution, and the pH value was maintained at 9. The yellow mixed solution was introduced in a 100 ml Teflon®-lined autoclave, which was maintained at 200 °C for 24 h, then cooled to room temperature naturally. The obtained products were washed with distilled water three times, and dried in air at 100 °C for 12 h to form the as-prepared fresh samples. Finally, the fresh samples were calcined at 1000 °C for 20 h in air atmosphere to evaluate the thermal stability. The same synthesis route was employed for the preparation of the CeO2 and Ce0.5Zr0.5O2.",,solid solution,,8.0,Fluorite,single,True,polyhedra,TEM_20nm_69cd301e29cce59b64a17796.png,0.0,0.0,0.0,,False,5.371,0.43,0.0,,0.0,0.0,0.07,0.0,0.0,0.0,0.0,0.0,0.0,0.0,0.0,0.0,0.0,0.0,0.0,0.0,0.0,0.0,0.0,0.0,0.0,,0.0,0.0,0.0,0.0,0.0,0.0,0.0,0.0,1
69cd301e29cce59b64a17798,b919718b8a3fbab0a1887f75407ee762abf8c9ca,10.1039/C2RA21766J,CeO2,1.0,3.0,1000.0,20.0,,,,,"The stoichiometric amounts of (NH4)2Ce(NO3)6 (6 mmol), ZrO(NO3)2 (4.8 mmol) and SnCl4·5H2O (1.2 mmol) were dissolved in 60 ml distilled water. NH4OH solution was slowly dropped into the above mixed solution, and the pH value was maintained at 9. The yellow mixed solution was introduced in a 100 ml Teflon®-lined autoclave, which was maintained at 200 °C for 24 h, then cooled to room temperature naturally. The obtained products were washed with distilled water three times, and dried in air at 100 °C for 12 h to form the as-prepared fresh samples. Finally, the fresh samples were calcined at 1000 °C for 20 h in air atmosphere to evaluate the thermal stability. The same synthesis route was employed for the preparation of the CeO2 and Ce0.5Zr0.5O2.",,solid solution,,35.0,Fluorite,single,True,polyhedra,TEM_20nm_69cd301e29cce59b64a17798.png,0.0,0.0,0.0,,False,5.413,0.0,0.0,,0.0,0.0,0.0,0.0,0.0,0.0,0.0,0.0,0.0,0.0,0.0,0.0,0.0,0.0,0.0,0.0,0.0,0.0,0.0,0.0,0.0,,0.0,0.0,0.0,0.0,0.0,0.0,0.0,0.0,1
69cd301f29cce59b64a1779a,fcdc552a6ac7b1aa1fc360b9b78c534925551cd8,10.1039/C2RA21766J,Ce0.5Zr0.5O2,0.5,8.0,1000.0,20.0,,,,,"The stoichiometric amounts of (NH4)2Ce(NO3)6 (6 mmol), ZrO(NO3)2 (4.8 mmol) and SnCl4·5H2O (1.2 mmol) were dissolved in 60 ml distilled water. NH4OH solution was slowly dropped into the above mixed solution, and the pH value was maintained at 9. The yellow mixed solution was introduced in a 100 ml Teflon®-lined autoclave, which was maintained at 200 °C for 24 h, then cooled to room temperature naturally. The obtained products were washed with distilled water three times, and dried in air at 100 °C for 12 h to form the as-prepared fresh samples. Finally, the fresh samples were calcined at 1000 °C for 20 h in air atmosphere to evaluate the thermal stability. The same synthesis route was employed for the preparation of the CeO2 and Ce0.5Zr0.5O2.",,solid solution,,10.0,Fluorite,single,True,polyhedra,TEM_20nm_69cd301f29cce59b64a1779a.png,0.0,0.0,0.0,,False,5.384,0.5,0.0,,0.0,0.0,0.0,0.0,0.0,0.0,0.0,0.0,0.0,0.0,0.0,0.0,0.0,0.0,0.0,0.0,0.0,0.0,0.0,0.0,0.0,,0.0,0.0,0.0,0.0,0.0,0.0,0.0,0.0,1
69cd302029cce59b64a1779c,a55aaff9cb104ba0a2c1a0e2f6d07b66931bbdf4,10.1039/C2RA21766J,Ce0.5Zr0.4Ti0.1O2,0.5,8.0,1000.0,20.0,,,,,"The stoichiometric amounts of (NH4)2Ce(NO3)6 (6 mmol), ZrO(NO3)2 (4.8 mmol) and SnCl4·5H2O (1.2 mmol) were dissolved in 60 ml distilled water. NH4OH solution was slowly dropped into the above mixed solution, and the pH value was maintained at 9. The yellow mixed solution was introduced in a 100 ml Teflon®-lined autoclave, which was maintained at 200 °C for 24 h, then cooled to room temperature naturally. The obtained products were washed with distilled water three times, and dried in air at 100 °C for 12 h to form the as-prepared fresh samples. Finally, the fresh samples were calcined at 1000 °C for 20 h in air atmosphere to evaluate the thermal stability. The same synthesis route was employed for the preparation of the CeO2 and Ce0.5Zr0.5O2.",,solid solution,,,Fluorite & tetragonal ZrO2,multi,False,,,0.0,0.0,0.0,,False,,0.4,0.0,,0.0,0.0,0.0,0.0,0.0,0.0,0.0,0.0,0.0,0.0,0.0,0.0,0.0,0.0,0.0,0.0,0.0,0.0,0.0,0.0,0.1,,0.0,0.0,0.0,0.0,0.0,0.0,0.0,0.0,0
69cd302029cce59b64a1779e,b8eace7d836144e3df8f290237511b78a33d9b99,10.1039/C2RA21766J,Ce0.5Zr0.4Fe0.05Nb0.05,0.5,8.0,1000.0,20.0,,,,,"The stoichiometric amounts of (NH4)2Ce(NO3)6 (6 mmol), ZrO(NO3)2 (4.8 mmol) and SnCl4·5H2O (1.2 mmol) were dissolved in 60 ml distilled water. NH4OH solution was slowly dropped into the above mixed solution, and the pH value was maintained at 9. The yellow mixed solution was introduced in a 100 ml Teflon®-lined autoclave, which was maintained at 200 °C for 24 h, then cooled to room temperature naturally. The obtained products were washed with distilled water three times, and dried in air at 100 °C for 12 h to form the as-prepared fresh samples. Finally, the fresh samples were calcined at 1000 °C for 20 h in air atmosphere to evaluate the thermal stability. The same synthesis route was employed for the preparation of the CeO2 and Ce0.5Zr0.5O2.",,solid solution,,,Fluorite & tetragonal ZrO2,multi,False,,,0.0,0.0,0.0,,False,,0.4,0.0,,0.0,0.0,0.0,0.0,0.0,0.0,0.05,0.0,0.0,0.0,0.0,0.0,0.0,0.0,0.0,0.0,0.0,0.0,0.0,0.0,0.0,,0.0,0.0,0.0,0.05,0.0,0.0,0.0,0.0,0
69cd302129cce59b64a177a0,aa7bf19f1555f01be77df23c8b90e8066b5cd660,10.1039/C5RA04259C,1D-CeNi7,0.93,54.0,400.0,3.0,,,,,"Synthesis of 1D undoped-ceria and novel 1D Ni–Ce–O system was achieved by hydrothermal approach. The method proposed by Mai et al.35 for 1D-CeO2 synthesis was modified in order to get simultaneously Ni into the ceria host structure and anisotropic morphology. In particular, precipitation and hydrothermal temperatures as well as type of precursors were modified. Appropriated amounts of NiCl2 (Aldrich, 98%) and CeCl3 (Aldrich, 99.99%) were mixed in 50 mL of deionized water for 10 min; total cation concentration was maintained at 0.15 M. The resulting solution was added drop wise to a 9 M NaOH solution previously heated at 70 °C and aged for 1 h under vigorous stirring. Subsequently, the formed slurry was transferred into a 150 mL Teflon line stainless steel reactor for hydrothermal treatment at 140 °C for 24 h under autogenous pressure. Afterwards, the reactor was quenched with cold water; the obtained products were centrifuged and washed with deionized water several times until neutral pH was reached. Finally, samples were dried at 70 °C for 12 h and calcined at 400 °C under air flow (30 mL min−1) for 3 h. NixCe1−xO2−δ samples with Ni-doping atomic percentages of 0, 3, 7, 9 were prepared and identified as 1D-CeO2, 1D-CeNi3, 1D-CeNi7 and 1D-CeNi9.",hydrothermal,solid solution,,19.7,Fluorite & NiO,multi,True,nanorod,SEM_200nm_69cd302129cce59b64a177a0.png,0.0,0.0,0.0,,False,5.4123,0.0,0.0,,0.07,0.0,0.0,0.0,0.0,0.0,0.0,0.0,0.0,0.0,0.0,0.0,0.0,0.0,0.0,0.0,0.0,0.0,0.0,0.0,0.0,,0.0,0.0,0.0,0.0,0.0,0.0,0.0,0.0,0
69cd302229cce59b64a177a4,398ec66295adc557f13b0ba4d9cc0352a0ecd474,10.1039/C5RA04259C,1D-CeNi3,0.97,51.0,400.0,3.0,,,,,"Synthesis of 1D undoped-ceria and novel 1D Ni–Ce–O system was achieved by hydrothermal approach. The method proposed by Mai et al.35 for 1D-CeO2 synthesis was modified in order to get simultaneously Ni into the ceria host structure and anisotropic morphology. In particular, precipitation and hydrothermal temperatures as well as type of precursors were modified. Appropriated amounts of NiCl2 (Aldrich, 98%) and CeCl3 (Aldrich, 99.99%) were mixed in 50 mL of deionized water for 10 min; total cation concentration was maintained at 0.15 M. The resulting solution was added drop wise to a 9 M NaOH solution previously heated at 70 °C and aged for 1 h under vigorous stirring. Subsequently, the formed slurry was transferred into a 150 mL Teflon line stainless steel reactor for hydrothermal treatment at 140 °C for 24 h under autogenous pressure. Afterwards, the reactor was quenched with cold water; the obtained products were centrifuged and washed with deionized water several times until neutral pH was reached. Finally, samples were dried at 70 °C for 12 h and calcined at 400 °C under air flow (30 mL min−1) for 3 h. NixCe1−xO2−δ samples with Ni-doping atomic percentages of 0, 3, 7, 9 were prepared and identified as 1D-CeO2, 1D-CeNi3, 1D-CeNi7 and 1D-CeNi9.",hydrothermal,solid solution,,19.3,Fluorite,single,True,nanorod,TEM_50nm_69cd302229cce59b64a177a4.png,0.0,0.0,0.0,,False,5.4123,0.0,0.0,,0.03,0.0,0.0,0.0,0.0,0.0,0.0,0.0,0.0,0.0,0.0,0.0,0.0,0.0,0.0,0.0,0.0,0.0,0.0,0.0,0.0,,0.0,0.0,0.0,0.0,0.0,0.0,0.0,0.0,1
69cd302329cce59b64a177a8,3dbc841ab2bde44f82e4ca53a3a0c8d08037e349,10.1039/C5RA04259C,1D-CeNi9,0.91,55.0,400.0,3.0,,,,,"Synthesis of 1D undoped-ceria and novel 1D Ni–Ce–O system was achieved by hydrothermal approach. The method proposed by Mai et al.35 for 1D-CeO2 synthesis was modified in order to get simultaneously Ni into the ceria host structure and anisotropic morphology. In particular, precipitation and hydrothermal temperatures as well as type of precursors were modified. Appropriated amounts of NiCl2 (Aldrich, 98%) and CeCl3 (Aldrich, 99.99%) were mixed in 50 mL of deionized water for 10 min; total cation concentration was maintained at 0.15 M. The resulting solution was added drop wise to a 9 M NaOH solution previously heated at 70 °C and aged for 1 h under vigorous stirring. Subsequently, the formed slurry was transferred into a 150 mL Teflon line stainless steel reactor for hydrothermal treatment at 140 °C for 24 h under autogenous pressure. Afterwards, the reactor was quenched with cold water; the obtained products were centrifuged and washed with deionized water several times until neutral pH was reached. Finally, samples were dried at 70 °C for 12 h and calcined at 400 °C under air flow (30 mL min−1) for 3 h. NixCe1−xO2−δ samples with Ni-doping atomic percentages of 0, 3, 7, 9 were prepared and identified as 1D-CeO2, 1D-CeNi3, 1D-CeNi7 and 1D-CeNi9.",hydrothermal,solid solution,,19.7,Fluorite & NiO,multi,True,nanorod,TEM_50nm_69cd302329cce59b64a177a8.png,0.0,0.0,0.0,,False,5.4123,0.0,0.0,,0.09,0.0,0.0,0.0,0.0,0.0,0.0,0.0,0.0,0.0,0.0,0.0,0.0,0.0,0.0,0.0,0.0,0.0,0.0,0.0,0.0,,0.0,0.0,0.0,0.0,0.0,0.0,0.0,0.0,0
69cd302629cce59b64a177b5,bcaa83681b115950ff8cdb5fead4d794ee8315e1,10.1016/j.ijhydene.2013.01.145,CZLa,0.65,53.2,600.0,2.0,,,,,"The Ce0.65Zr0.25RE0.1O2−δ (RE = Pr, Tb, Sm, Gd, La, Nd, and Eu) powders were successfully prepared by GNP. In this method, aqueous precursor solutions containing metal nitrates and glycine were heated on a hot plate until they autoignite, producing metal oxide powder. Here, glycine plays two important roles: first, it complexes the metal cations and thereby prevents selective precipitation, and second, it is oxidized by nitrate anions, thereby serving as a fuel for combustion. (25, 26) Cerium(III) nitrate hexahydrate (Kanto Chemicals), zirconyl(IV) nitrate hydrate (Acros Organics; 99.5% Zr), and corresponding RE nitrates (Aldrich Chemicals) were used as sources of Ce, Zr, and RE, respectively.",pyrolysis,solid solution,,16.1,Fluorite,single,,,,0.0,0.0,0.0,,False,5.4004,0.25,0.0,,0.0,0.0,0.0,0.0,0.1,0.0,0.0,0.0,0.0,0.0,0.0,0.0,0.0,0.0,0.0,0.0,0.0,0.0,0.0,0.0,0.0,,0.0,0.0,0.0,0.0,0.0,0.0,0.0,0.0,1
69cd302729cce59b64a177b7,38f489a5f91af30bd578f518589e6bb484fda2f5,10.1016/j.ijhydene.2013.01.145,CZTb,0.65,29.3,600.0,2.0,,,,,"The Ce0.65Zr0.25RE0.1O2−δ (RE = Pr, Tb, Sm, Gd, La, Nd, and Eu) powders were successfully prepared by GNP. In this method, aqueous precursor solutions containing metal nitrates and glycine were heated on a hot plate until they autoignite, producing metal oxide powder. Here, glycine plays two important roles: first, it complexes the metal cations and thereby prevents selective precipitation, and second, it is oxidized by nitrate anions, thereby serving as a fuel for combustion. (25, 26) Cerium(III) nitrate hexahydrate (Kanto Chemicals), zirconyl(IV) nitrate hydrate (Acros Organics; 99.5% Zr), and corresponding RE nitrates (Aldrich Chemicals) were used as sources of Ce, Zr, and RE, respectively.",pyrolysis,solid solution,,24.5,Fluorite,single,,,,0.0,0.0,0.0,,False,5.3652,0.25,0.0,,0.0,0.0,0.0,0.0,0.0,0.0,0.0,0.0,0.0,0.0,0.0,0.0,0.0,0.0,0.0,0.1,0.0,0.0,0.0,0.0,0.0,,0.0,0.0,0.0,0.0,0.0,0.0,0.0,0.0,1
69cd302729cce59b64a177b9,3c8bc5541fc2ad5bd1c23421870d722d5976052b,10.1016/j.ijhydene.2013.01.145,CZPr,0.65,31.7,600.0,2.0,,,,,"The Ce0.65Zr0.25RE0.1O2−δ (RE = Pr, Tb, Sm, Gd, La, Nd, and Eu) powders were successfully prepared by GNP. In this method, aqueous precursor solutions containing metal nitrates and glycine were heated on a hot plate until they autoignite, producing metal oxide powder. Here, glycine plays two important roles: first, it complexes the metal cations and thereby prevents selective precipitation, and second, it is oxidized by nitrate anions, thereby serving as a fuel for combustion. (25, 26) Cerium(III) nitrate hexahydrate (Kanto Chemicals), zirconyl(IV) nitrate hydrate (Acros Organics; 99.5% Zr), and corresponding RE nitrates (Aldrich Chemicals) were used as sources of Ce, Zr, and RE, respectively.",pyrolysis,solid solution,,23.5,Fluorite,single,,,,0.0,0.0,0.0,,False,5.3692,0.25,0.0,,0.0,0.1,0.0,0.0,0.0,0.0,0.0,0.0,0.0,0.0,0.0,0.0,0.0,0.0,0.0,0.0,0.0,0.0,0.0,0.0,0.0,,0.0,0.0,0.0,0.0,0.0,0.0,0.0,0.0,1
69cd302829cce59b64a177bb,1472d58bdd05801b41cc786891a22d7fa5bcdbde,10.1016/j.jiec.2012.01.047,x = 0,1.0,3.98,900.0,2.0,,,,,"The complexes of Ce1−xGdxO2−δ (x = 0, 0.10, 0.15, and 0.20) were prepared via metal complex decomposition method. The stoichiometric ratios of CeCl3·7H2O and GdCl3·6H2O were mixed in propan-1-ol. Triethanolamine (TEA) was then added to the chloride salt solution in the molar ratio of TEA to metal chloride as 1:1. The mixtures were then heated for 3 h to complete the reaction. After removing the solvent, the white powder of cerium complexes was obtained. The decomposition aspect and weight loss of the complexes were studied by TGA/DSC analyzer. To obtain the Ce1−xGdxO2−δ ceramic powders for catalytic activity study, all of the metal complexes were calcined in an alumina crucible at 900 °C for 2 h in air. The calcined powders were studied by XRD, BET, TPR and SEM.",coprecipitation,solid solution,,61.66,Fluorite,single,True,polyhedra,SEM_1000nm_69cd302829cce59b64a177bb.png,0.0,0.0,0.0,,False,,0.0,0.0,,0.0,0.0,0.0,0.0,0.0,0.0,0.0,0.0,0.0,0.0,0.0,0.0,0.0,0.0,0.0,0.0,0.0,0.0,0.0,0.0,0.0,,0.0,0.0,0.0,0.0,0.0,0.0,0.0,0.0,1
69cd302829cce59b64a177bd,1d6458967e7d2668a09919fe60afb1c99a18fe4f,10.1016/j.jiec.2012.01.047,x = 0.10,0.9,7.79,900.0,2.0,,,,,"The complexes of Ce1−xGdxO2−δ (x = 0, 0.10, 0.15, and 0.20) were prepared via metal complex decomposition method. The stoichiometric ratios of CeCl3·7H2O and GdCl3·6H2O were mixed in propan-1-ol. Triethanolamine (TEA) was then added to the chloride salt solution in the molar ratio of TEA to metal chloride as 1:1. The mixtures were then heated for 3 h to complete the reaction. After removing the solvent, the white powder of cerium complexes was obtained. The decomposition aspect and weight loss of the complexes were studied by TGA/DSC analyzer. To obtain the Ce1−xGdxO2−δ ceramic powders for catalytic activity study, all of the metal complexes were calcined in an alumina crucible at 900 °C for 2 h in air. The calcined powders were studied by XRD, BET, TPR and SEM.",coprecipitation,solid solution,,64.39,Fluorite,single,True,polyhedra,SEM_1000nm_69cd302829cce59b64a177bd.png,0.0,0.0,0.0,,False,,0.0,0.0,,0.0,0.0,0.0,0.0,0.0,0.0,0.0,0.0,0.0,0.0,0.0,0.0,0.0,0.0,0.0,0.0,0.1,0.0,0.0,0.0,0.0,,0.0,0.0,0.0,0.0,0.0,0.0,0.0,0.0,1
69cd302929cce59b64a177bf,aa5e9e39eb0c78dfae99227876fdb273dcf0f15c,10.1016/j.jiec.2012.01.047,x = 0.15,0.85,21.93,900.0,2.0,,,,,"The complexes of Ce1−xGdxO2−δ (x = 0, 0.10, 0.15, and 0.20) were prepared via metal complex decomposition method. The stoichiometric ratios of CeCl3·7H2O and GdCl3·6H2O were mixed in propan-1-ol. Triethanolamine (TEA) was then added to the chloride salt solution in the molar ratio of TEA to metal chloride as 1:1. The mixtures were then heated for 3 h to complete the reaction. After removing the solvent, the white powder of cerium complexes was obtained. The decomposition aspect and weight loss of the complexes were studied by TGA/DSC analyzer. To obtain the Ce1−xGdxO2−δ ceramic powders for catalytic activity study, all of the metal complexes were calcined in an alumina crucible at 900 °C for 2 h in air. The calcined powders were studied by XRD, BET, TPR and SEM.",coprecipitation,solid solution,,42.06,Fluorite,single,True,polyhedra,SEM_1000nm_69cd302929cce59b64a177bf.png,0.0,0.0,0.0,,False,,0.0,0.0,,0.0,0.0,0.0,0.0,0.0,0.0,0.0,0.0,0.0,0.0,0.0,0.0,0.0,0.0,0.0,0.0,0.15,0.0,0.0,0.0,0.0,,0.0,0.0,0.0,0.0,0.0,0.0,0.0,0.0,1
69cd302a29cce59b64a177c1,696e9b38ee969979b530742caaef954e4b0bf39d,10.1016/j.jiec.2012.01.047,x = 0.20,0.8095238095238094,17.19,900.0,2.0,,,,,"The complexes of Ce1−xGdxO2−δ (x = 0, 0.10, 0.15, and 0.20) were prepared via metal complex decomposition method. The stoichiometric ratios of CeCl3·7H2O and GdCl3·6H2O were mixed in propan-1-ol. Triethanolamine (TEA) was then added to the chloride salt solution in the molar ratio of TEA to metal chloride as 1:1. The mixtures were then heated for 3 h to complete the reaction. After removing the solvent, the white powder of cerium complexes was obtained. The decomposition aspect and weight loss of the complexes were studied by TGA/DSC analyzer. To obtain the Ce1−xGdxO2−δ ceramic powders for catalytic activity study, all of the metal complexes were calcined in an alumina crucible at 900 °C for 2 h in air. The calcined powders were studied by XRD, BET, TPR and SEM.",coprecipitation,solid solution,,44.54,Fluorite,single,True,polyhedra,SEM_1000nm_69cd302a29cce59b64a177c1.png,0.0,0.0,0.0,,False,,0.0,0.0,,0.0,0.0,0.0,0.0,0.0,0.0,0.0,0.0,0.0,0.0,0.0,0.0,0.0,0.0,0.0,0.0,0.19047619047619047,0.0,0.0,0.0,0.0,,0.0,0.0,0.0,0.0,0.0,0.0,0.0,0.0,1
69cd302a29cce59b64a177c3,87703cef7d5d028e55db73f4b10c4c1a6f9be2e7,10.1016/j.apcata.2011.08.001,Ce0.90Al0.10O,0.9,144.0,500.0,4.0,4.5,0.19,,,"Ce1−xMxO (M = Al, Sn, Zr, Mn, and Ni, x denoted the molar ratio of M of to Ce) materials with high surface areas were synthesized via a previously established template-assisted precipitation method [28], [29]. Typically, 4.5 mmol of Ce(NO3)3, the corresponding nitrate hydrate precursors (0.5 mmol), and CTAB (1.09 g) were dissolved in 100 ml of distilled water. Then, 150 ml of NaOH solution (0.16 mol L−1) was added into the solution under stirring. The mixture was then maintained in a sealed glass vessel under stirring for 3 days. After aging at 90 °C for 3 h, the as-obtained precipitate was filtered and washed with hot water (∼80 °C) for several times to remove the residual CTAB. The resultant powder was dried at 100 °C for 6 h and then calcined at 500 °C for 4 h. For the sake of comparison in the following catalytic, the oxalate gel co-precipitation method [30] was also employed to synthesize the Ni-doped ceria sample (designated as Ce1−xNixO–CP).",coprecipitation,solid solution,,,Fluorite,single,,,,0.0,0.0,0.0,,False,,0.0,0.0,,0.0,0.0,0.0,0.0,0.0,0.0,0.0,0.0,0.0,0.0,0.0,0.0,0.0,0.0,0.0,0.0,0.0,0.0,0.0,0.0,0.0,,0.0,0.0,0.0,0.0,0.1,0.0,0.0,0.0,1
69cd302b29cce59b64a177c6,308fd51daca6314c701a3446954ed4660c85cddb,10.1016/j.apcata.2011.08.001,Ce0.90Sn0.10O,0.9,145.0,500.0,4.0,3.5,0.15,,,"Ce1−xMxO (M = Al, Sn, Zr, Mn, and Ni, x denoted the molar ratio of M of to Ce) materials with high surface areas were synthesized via a previously established template-assisted precipitation method [28], [29]. Typically, 4.5 mmol of Ce(NO3)3, the corresponding nitrate hydrate precursors (0.5 mmol), and CTAB (1.09 g) were dissolved in 100 ml of distilled water. Then, 150 ml of NaOH solution (0.16 mol L−1) was added into the solution under stirring. The mixture was then maintained in a sealed glass vessel under stirring for 3 days. After aging at 90 °C for 3 h, the as-obtained precipitate was filtered and washed with hot water (∼80 °C) for several times to remove the residual CTAB. The resultant powder was dried at 100 °C for 6 h and then calcined at 500 °C for 4 h. For the sake of comparison in the following catalytic, the oxalate gel co-precipitation method [30] was also employed to synthesize the Ni-doped ceria sample (designated as Ce1−xNixO–CP).",coprecipitation,solid solution,,,Fluorite,single,,,,0.0,0.0,0.0,,False,,0.0,0.0,,0.0,0.0,0.1,0.0,0.0,0.0,0.0,0.0,0.0,0.0,0.0,0.0,0.0,0.0,0.0,0.0,0.0,0.0,0.0,0.0,0.0,,0.0,0.0,0.0,0.0,0.0,0.0,0.0,0.0,1
69cd302c29cce59b64a177c9,0142159afe73b132fd6de43c284d5369d128a51d,10.1016/j.apcata.2011.08.001,Ce0.90Zr0.10O,0.9,126.0,500.0,4.0,4.6,0.16,,,"Ce1−xMxO (M = Al, Sn, Zr, Mn, and Ni, x denoted the molar ratio of M of to Ce) materials with high surface areas were synthesized via a previously established template-assisted precipitation method [28], [29]. Typically, 4.5 mmol of Ce(NO3)3, the corresponding nitrate hydrate precursors (0.5 mmol), and CTAB (1.09 g) were dissolved in 100 ml of distilled water. Then, 150 ml of NaOH solution (0.16 mol L−1) was added into the solution under stirring. The mixture was then maintained in a sealed glass vessel under stirring for 3 days. After aging at 90 °C for 3 h, the as-obtained precipitate was filtered and washed with hot water (∼80 °C) for several times to remove the residual CTAB. The resultant powder was dried at 100 °C for 6 h and then calcined at 500 °C for 4 h. For the sake of comparison in the following catalytic, the oxalate gel co-precipitation method [30] was also employed to synthesize the Ni-doped ceria sample (designated as Ce1−xNixO–CP).",coprecipitation,solid solution,,,Fluorite,single,,,,0.0,0.0,0.0,,False,,0.1,0.0,,0.0,0.0,0.0,0.0,0.0,0.0,0.0,0.0,0.0,0.0,0.0,0.0,0.0,0.0,0.0,0.0,0.0,0.0,0.0,0.0,0.0,,0.0,0.0,0.0,0.0,0.0,0.0,0.0,0.0,1
