Repository: Iwanap1/co_oxidation

# Training an Extrapolatable Model for CO Oxidation Light-Off Prediction over Cerium-Based Catalysts
Extrapolatable NNs for CO Oxidation light-off prediction



The exact architecture can be dictated by the provided model configs. In the most physically-informed scenario, the archictecture includes latent states for both the H<sub>2</sub>-TPR and dynamic oxygen storage capacity (OSC), which are trained both on those experimental measurements and the conversion itself. The weight-hourly space velocity is not included in the features for the conversion net, rather is used to calculate conversion using the solution for a simple first-order kinetic model in a PFR.

File: data_analysis/base_multiphase/data/all_materials.csv (part 15 of 17)
_id,fingerprint,doi,name,Ce,Sbet,calcination_temp,calcination_time,Dpore,Vtotal,calcination_flowing_gas,calcination_reactive_gas,synthesis_para,synthesis,description,particle_size_nm,crystallite_size_nm,phase_types,phase_flag,microscopy,morphology,image_path,pretreatment_temp,pretreatment_o2_vol%,pretreatment_time_h,osc,hierarchical,lattice_parameter_A,Zr,Cu,Ea_apparent,Ni,Pr,Sn,Hf,La,Mn,Fe,Co,Sm,Zn,Nd,Pm,Ag,Ru,Eu,Tb,Gd,Bi,Cr,Y,Ti,deposit,Sr,Sc,Yb,Nb,Al,Ga,Ho,Lu,single_phase_binary
69cd302d29cce59b64a177cc,66b293231666544c21f5c658f4660c5f1d6666ba,10.1016/j.apcata.2011.08.001,Ce0.90Mn0.10O,0.9,149.0,500.0,4.0,4.5,0.33,,,"Ce1−xMxO (M = Al, Sn, Zr, Mn, and Ni, x denoted the molar ratio of M of to Ce) materials with high surface areas were synthesized via a previously established template-assisted precipitation method [28], [29]. Typically, 4.5 mmol of Ce(NO3)3, the corresponding nitrate hydrate precursors (0.5 mmol), and CTAB (1.09 g) were dissolved in 100 ml of distilled water. Then, 150 ml of NaOH solution (0.16 mol L−1) was added into the solution under stirring. The mixture was then maintained in a sealed glass vessel under stirring for 3 days. After aging at 90 °C for 3 h, the as-obtained precipitate was filtered and washed with hot water (∼80 °C) for several times to remove the residual CTAB. The resultant powder was dried at 100 °C for 6 h and then calcined at 500 °C for 4 h. For the sake of comparison in the following catalytic, the oxalate gel co-precipitation method [30] was also employed to synthesize the Ni-doped ceria sample (designated as Ce1−xNixO–CP).",coprecipitation,solid solution,,,Fluorite,single,,,,0.0,0.0,0.0,,False,,0.0,0.0,,0.0,0.0,0.0,0.0,0.0,0.1,0.0,0.0,0.0,0.0,0.0,0.0,0.0,0.0,0.0,0.0,0.0,0.0,0.0,0.0,0.0,,0.0,0.0,0.0,0.0,0.0,0.0,0.0,0.0,1
69cd302d29cce59b64a177cf,a7aaef4619e09b77254ddb1aa970ae0b5de8dd40,10.1016/j.apcata.2011.08.001,Ce0.95Ni0.05O,0.95,153.0,500.0,4.0,7.6,0.47,,,"Ce1−xMxO (M = Al, Sn, Zr, Mn, and Ni, x denoted the molar ratio of M of to Ce) materials with high surface areas were synthesized via a previously established template-assisted precipitation method [28], [29]. Typically, 4.5 mmol of Ce(NO3)3, the corresponding nitrate hydrate precursors (0.5 mmol), and CTAB (1.09 g) were dissolved in 100 ml of distilled water. Then, 150 ml of NaOH solution (0.16 mol L−1) was added into the solution under stirring. The mixture was then maintained in a sealed glass vessel under stirring for 3 days. After aging at 90 °C for 3 h, the as-obtained precipitate was filtered and washed with hot water (∼80 °C) for several times to remove the residual CTAB. The resultant powder was dried at 100 °C for 6 h and then calcined at 500 °C for 4 h. For the sake of comparison in the following catalytic, the oxalate gel co-precipitation method [30] was also employed to synthesize the Ni-doped ceria sample (designated as Ce1−xNixO–CP).",coprecipitation,solid solution,,,Fluorite,single,,,,0.0,0.0,0.0,,False,,0.0,0.0,,0.05,0.0,0.0,0.0,0.0,0.0,0.0,0.0,0.0,0.0,0.0,0.0,0.0,0.0,0.0,0.0,0.0,0.0,0.0,0.0,0.0,,0.0,0.0,0.0,0.0,0.0,0.0,0.0,0.0,1
69cd302e29cce59b64a177d2,d09d85a4a4d601161c50f01b623a6511175edbe2,10.1016/j.apcata.2011.08.001,Ce0.90Ni0.10O,0.9,134.0,500.0,4.0,3.7,0.36,,,"Ce1−xMxO (M = Al, Sn, Zr, Mn, and Ni, x denoted the molar ratio of M of to Ce) materials with high surface areas were synthesized via a previously established template-assisted precipitation method [28], [29]. Typically, 4.5 mmol of Ce(NO3)3, the corresponding nitrate hydrate precursors (0.5 mmol), and CTAB (1.09 g) were dissolved in 100 ml of distilled water. Then, 150 ml of NaOH solution (0.16 mol L−1) was added into the solution under stirring. The mixture was then maintained in a sealed glass vessel under stirring for 3 days. After aging at 90 °C for 3 h, the as-obtained precipitate was filtered and washed with hot water (∼80 °C) for several times to remove the residual CTAB. The resultant powder was dried at 100 °C for 6 h and then calcined at 500 °C for 4 h. For the sake of comparison in the following catalytic, the oxalate gel co-precipitation method [30] was also employed to synthesize the Ni-doped ceria sample (designated as Ce1−xNixO–CP).",coprecipitation,solid solution,,,Fluorite,single,,,,0.0,0.0,0.0,,False,,0.0,0.0,,0.1,0.0,0.0,0.0,0.0,0.0,0.0,0.0,0.0,0.0,0.0,0.0,0.0,0.0,0.0,0.0,0.0,0.0,0.0,0.0,0.0,,0.0,0.0,0.0,0.0,0.0,0.0,0.0,0.0,1
69cd302f29cce59b64a177d5,fb4d473b2a4918320bce16bf3ec5303f62bf2de3,10.1016/j.apcata.2007.02.054,Ce0.8Gd0.2O1.975−δ,0.8,3.8,550.0,2.0,,,,,"The ceria sample was prepared according a procedure similar to the one presented by Purohit et al. [11] for pure ceria. Cerium nitrate (Ce(NO3)3⋅6 H2O)) and the stoichiometric amount of glycine were dissolved in a small amount of distilled water and the solution was placed in a stainless steel bomb. Through heating the bomb on a heating plate, the water was evaporated until a thick, viscous mass formed. In contrast to the procedure proposed by Purohit et al., who carried out the synthesis in an open beaker, the bomb was closed with a screw-on cover after evaporation of the water and further heated until ignition. The doped ceria samples were prepared by adding gadolinium nitrate (Gd(NO3)3⋅6 H2O) into the synthesis solution. After the bomb had cooled down, the product powder was divided into equal mass batches and calcined in a conventional oven at 550C and at 1100C for 2 h in stagnant air, respectively. For comparison, one pure gadolinia sample was prepared by the same procedure from gadolinium nitrate and calcined at 550C. All chemicals were supplied by Alfa Aesar, Karlsruhe, Germany.",coprecipitation,solid solution,,,Fluorite,single,True,mesoporous,SEM_100nm_69cd302f29cce59b64a177d5.png,0.0,0.0,0.0,,False,,0.0,0.0,,0.0,0.0,0.0,0.0,0.0,0.0,0.0,0.0,0.0,0.0,0.0,0.0,0.0,0.0,0.0,0.0,0.2,0.0,0.0,0.0,0.0,,0.0,0.0,0.0,0.0,0.0,0.0,0.0,0.0,1
69cd303029cce59b64a177d8,56c6c0f4ae65d883f7b166ed6b88508a2c162ffa,10.1016/j.apcata.2007.02.054,Ce0.9Gd0.2O1.975−δ,0.9,4.2,550.0,2.0,,,,,"The ceria sample was prepared according a procedure similar to the one presented by Purohit et al. [11] for pure ceria. Cerium nitrate (Ce(NO3)3⋅6 H2O)) and the stoichiometric amount of glycine were dissolved in a small amount of distilled water and the solution was placed in a stainless steel bomb. Through heating the bomb on a heating plate, the water was evaporated until a thick, viscous mass formed. In contrast to the procedure proposed by Purohit et al., who carried out the synthesis in an open beaker, the bomb was closed with a screw-on cover after evaporation of the water and further heated until ignition. The doped ceria samples were prepared by adding gadolinium nitrate (Gd(NO3)3⋅6 H2O) into the synthesis solution. After the bomb had cooled down, the product powder was divided into equal mass batches and calcined in a conventional oven at 550C and at 1100C for 2 h in stagnant air, respectively. For comparison, one pure gadolinia sample was prepared by the same procedure from gadolinium nitrate and calcined at 550C. All chemicals were supplied by Alfa Aesar, Karlsruhe, Germany.",coprecipitation,solid solution,,,Fluorite,single,False,,,0.0,0.0,0.0,,False,,0.0,0.0,,0.0,0.0,0.0,0.0,0.0,0.0,0.0,0.0,0.0,0.0,0.0,0.0,0.0,0.0,0.0,0.0,0.1,0.0,0.0,0.0,0.0,,0.0,0.0,0.0,0.0,0.0,0.0,0.0,0.0,1
69cd303029cce59b64a177db,6f9c5906e55c7dc9fc0d9a0c6fc014e553a5676c,10.1016/j.apcata.2007.02.054,Ce0.7Gd0.3O1.975−δ,0.7,4.0,550.0,2.0,,,,,"The ceria sample was prepared according a procedure similar to the one presented by Purohit et al. [11] for pure ceria. Cerium nitrate (Ce(NO3)3⋅6 H2O)) and the stoichiometric amount of glycine were dissolved in a small amount of distilled water and the solution was placed in a stainless steel bomb. Through heating the bomb on a heating plate, the water was evaporated until a thick, viscous mass formed. In contrast to the procedure proposed by Purohit et al., who carried out the synthesis in an open beaker, the bomb was closed with a screw-on cover after evaporation of the water and further heated until ignition. The doped ceria samples were prepared by adding gadolinium nitrate (Gd(NO3)3⋅6 H2O) into the synthesis solution. After the bomb had cooled down, the product powder was divided into equal mass batches and calcined in a conventional oven at 550C and at 1100C for 2 h in stagnant air, respectively. For comparison, one pure gadolinia sample was prepared by the same procedure from gadolinium nitrate and calcined at 550C. All chemicals were supplied by Alfa Aesar, Karlsruhe, Germany.",coprecipitation,solid solution,,,Fluorite,single,False,,,0.0,0.0,0.0,,False,,0.0,0.0,,0.0,0.0,0.0,0.0,0.0,0.0,0.0,0.0,0.0,0.0,0.0,0.0,0.0,0.0,0.0,0.0,0.3,0.0,0.0,0.0,0.0,,0.0,0.0,0.0,0.0,0.0,0.0,0.0,0.0,1
69cd303129cce59b64a177de,ae2c7ad265b662bbeabb1e1afe79f154d5a0c353,10.1016/j.apcatb.2010.09.012,CL,0.8,66.0,500.0,5.0,,,,,"The investigated CeO2–ZrO2 (1:1 mole ratio) and CeO2–La2O3 (8:2 mole ratio) solid solutions and a reference CeO2 were synthesized by a modified coprecipitation method using ultra high dilute aqueous solutions. Coprecipitation was carried out from the nitrate precursors, Ce(NO3)3·6H2O (Aldrich, AR grade), ZrO(NO3)2·xH2O (Fluka, AR grade) and La(NO3)3·6H2O (Aldrich, AR grade) respectively. A dilute aqueous ammonia solution was used as the precipitating agent. In the typical synthesis procedure, 0.102 and 0.148 mol of Ce(NO3)3·6H2O and ZrO(NO3)2·xH2O, respectively were dissolved in 2000 mL of deionized water separately and mixed together under vigorous stirring to prepare CeO2–ZrO2. Similarly, 0.118 and 0.059 mol of Ce(NO3)3·6H2O and La(NO3)3·6H2O, respectively were dissolved in 2000 mL of deionized water separately and mixed together under vigorous stirring to prepare CeO2–La2O3. The mixture solution was precipitated by drop-wise addition of aqueous ammonia solution over a period until the solution pH reached ∼8.5. The resulting pale yellow colored slurry was decanted, filtered and washed several times with double distilled water until free from anion impurities. The obtained precipitate was oven dried at 393 K for 12 h and calcined at 773 K for 5 h at a heating rate of 5 K min−1 in air atmosphere. Finally, some portions of the finished catalyst were further heated at 1073 K for 5 h using the same heating ramp to monitor thermal stability. The composition of the mixed oxides was confirmed by atomic absorption spectroscopy. In future, for convenience CeO2–ZrO2, CeO2–La2O3 and CeO2 are designated with CZ, CL and C, respectively.",coprecipitation,solid solution,,8.3,Fluorite,single,,,,0.0,0.0,0.0,,False,5.488,0.0,0.0,,0.0,0.0,0.0,0.0,0.2,0.0,0.0,0.0,0.0,0.0,0.0,0.0,0.0,0.0,0.0,0.0,0.0,0.0,0.0,0.0,0.0,,0.0,0.0,0.0,0.0,0.0,0.0,0.0,0.0,1
69cd303229cce59b64a177e1,df4f01fb0adfdba4760b338a40f66b2e2eac180e,10.1016/j.apcatb.2010.09.012,CZ,0.5,84.0,500.0,5.0,,,,,"The investigated CeO2–ZrO2 (1:1 mole ratio) and CeO2–La2O3 (8:2 mole ratio) solid solutions and a reference CeO2 were synthesized by a modified coprecipitation method using ultra high dilute aqueous solutions. Coprecipitation was carried out from the nitrate precursors, Ce(NO3)3·6H2O (Aldrich, AR grade), ZrO(NO3)2·xH2O (Fluka, AR grade) and La(NO3)3·6H2O (Aldrich, AR grade) respectively. A dilute aqueous ammonia solution was used as the precipitating agent. In the typical synthesis procedure, 0.102 and 0.148 mol of Ce(NO3)3·6H2O and ZrO(NO3)2·xH2O, respectively were dissolved in 2000 mL of deionized water separately and mixed together under vigorous stirring to prepare CeO2–ZrO2. Similarly, 0.118 and 0.059 mol of Ce(NO3)3·6H2O and La(NO3)3·6H2O, respectively were dissolved in 2000 mL of deionized water separately and mixed together under vigorous stirring to prepare CeO2–La2O3. The mixture solution was precipitated by drop-wise addition of aqueous ammonia solution over a period until the solution pH reached ∼8.5. The resulting pale yellow colored slurry was decanted, filtered and washed several times with double distilled water until free from anion impurities. The obtained precipitate was oven dried at 393 K for 12 h and calcined at 773 K for 5 h at a heating rate of 5 K min−1 in air atmosphere. Finally, some portions of the finished catalyst were further heated at 1073 K for 5 h using the same heating ramp to monitor thermal stability. The composition of the mixed oxides was confirmed by atomic absorption spectroscopy. In future, for convenience CeO2–ZrO2, CeO2–La2O3 and CeO2 are designated with CZ, CL and C, respectively.",coprecipitation,solid solution,,4.7,Fluorite,single,,,,0.0,0.0,0.0,,False,5.35,0.0,0.0,,0.0,0.0,0.0,0.0,0.5,0.0,0.0,0.0,0.0,0.0,0.0,0.0,0.0,0.0,0.0,0.0,0.0,0.0,0.0,0.0,0.0,,0.0,0.0,0.0,0.0,0.0,0.0,0.0,0.0,1
69cd303329cce59b64a177e4,001aee7adda7191b2569ff4eb8615eff56293998,10.1021/acsanm.0c00994,10% Zr,0.9,92.0,550.0,0.167,,0.16,,,"Ordered mesoporous powders of doped (10 at. % Zr, Gd, Pr, and Tb) CeO2 were prepared via an evaporation-induced self-assembly process (EISA) based on a combination of an approach by Weller et al. (32) and a previously published synthesis method of thin mesoporous CeO2 films. (30) In this synthesis approach for 10% Zr CeO2, 1.677 g [4.5 mmol] of CeCl3·7H2O (98%, Sigma-Aldrich) and 0.161 g [0.5 mmol] of ZrOCl2·8H2O (99.9%, Alfa Aesar) were added to 3.3 mL of ethanol (99.8%, Merck), 3.3 mL of 2-methoxyethanol (99%, Alfa Aesar) and 1.7 mL of acetic acid (>99.85%, Sigma-Aldrich). Another vessel was filled with 200 mg of PIB50-b-PEO45 (BASF, Ludwigshafen, Germany) dissolved in 3.3 mL of ethanol and 3.3 mL of 2-methoxyethanol. Both mixtures were treated in an ultrasonic bath for 30 min at 40 °C and 80 kHz. The solutions were cooled to room temperature and mixed together. A 100 μL aliquot of distilled H2O was added to the mixture, which was then transferred to six 5 mL PTFE cups and covered with a glass dome on a heating stir plate. The solutions were heated to 40 °C and kept at this temperature under the glass dome for 2 days. The obtained powder was then dried in a vacuum oven at 50 °C overnight and afterward annealed at 300 °C for 12 h with a heating ramp of 0.75 K min–1. In a last step, the powder was calcined at 550 °C for 10 min by using a heating ramp of 10 K min–1 which led to the crystallization into the desired cubic crystal phase.",coprecipitation,solid solution,,7.0,Fluorite,single,,,,0.0,0.0,0.0,,True,0.541,0.1,0.0,,0.0,0.0,0.0,0.0,0.0,0.0,0.0,0.0,0.0,0.0,0.0,0.0,0.0,0.0,0.0,0.0,0.0,0.0,0.0,0.0,0.0,,0.0,0.0,0.0,0.0,0.0,0.0,0.0,0.0,1
69cd303329cce59b64a177e6,ba11a5cb15b2bef03090e483a89c173c75dbde08,10.1021/acsanm.0c00994,10% Gd,0.9,88.0,550.0,0.167,,0.1,,,"Ordered mesoporous powders of doped (10 at. % Zr, Gd, Pr, and Tb) CeO2 were prepared via an evaporation-induced self-assembly process (EISA) based on a combination of an approach by Weller et al. (32) and a previously published synthesis method of thin mesoporous CeO2 films. (30) In this synthesis approach for 10% Zr CeO2, 1.677 g [4.5 mmol] of CeCl3·7H2O (98%, Sigma-Aldrich) and 0.161 g [0.5 mmol] of ZrOCl2·8H2O (99.9%, Alfa Aesar) were added to 3.3 mL of ethanol (99.8%, Merck), 3.3 mL of 2-methoxyethanol (99%, Alfa Aesar) and 1.7 mL of acetic acid (>99.85%, Sigma-Aldrich). Another vessel was filled with 200 mg of PIB50-b-PEO45 (BASF, Ludwigshafen, Germany) dissolved in 3.3 mL of ethanol and 3.3 mL of 2-methoxyethanol. Both mixtures were treated in an ultrasonic bath for 30 min at 40 °C and 80 kHz. The solutions were cooled to room temperature and mixed together. A 100 μL aliquot of distilled H2O was added to the mixture, which was then transferred to six 5 mL PTFE cups and covered with a glass dome on a heating stir plate. The solutions were heated to 40 °C and kept at this temperature under the glass dome for 2 days. The obtained powder was then dried in a vacuum oven at 50 °C overnight and afterward annealed at 300 °C for 12 h with a heating ramp of 0.75 K min–1. In a last step, the powder was calcined at 550 °C for 10 min by using a heating ramp of 10 K min–1 which led to the crystallization into the desired cubic crystal phase.",coprecipitation,solid solution,,5.0,Fluorite,single,,,,0.0,0.0,0.0,,True,0.54275,0.0,0.0,,0.0,0.0,0.0,0.0,0.0,0.0,0.0,0.0,0.0,0.0,0.0,0.0,0.0,0.0,0.0,0.0,0.1,0.0,0.0,0.0,0.0,,0.0,0.0,0.0,0.0,0.0,0.0,0.0,0.0,1
69cd303429cce59b64a177e8,70e68d74d3f080ae8669ffc4bd5c6e57818c860d,10.1021/acsanm.0c00994,10% Pr,0.9,91.0,550.0,0.167,,0.1,,,"Ordered mesoporous powders of doped (10 at. % Zr, Gd, Pr, and Tb) CeO2 were prepared via an evaporation-induced self-assembly process (EISA) based on a combination of an approach by Weller et al. (32) and a previously published synthesis method of thin mesoporous CeO2 films. (30) In this synthesis approach for 10% Zr CeO2, 1.677 g [4.5 mmol] of CeCl3·7H2O (98%, Sigma-Aldrich) and 0.161 g [0.5 mmol] of ZrOCl2·8H2O (99.9%, Alfa Aesar) were added to 3.3 mL of ethanol (99.8%, Merck), 3.3 mL of 2-methoxyethanol (99%, Alfa Aesar) and 1.7 mL of acetic acid (>99.85%, Sigma-Aldrich). Another vessel was filled with 200 mg of PIB50-b-PEO45 (BASF, Ludwigshafen, Germany) dissolved in 3.3 mL of ethanol and 3.3 mL of 2-methoxyethanol. Both mixtures were treated in an ultrasonic bath for 30 min at 40 °C and 80 kHz. The solutions were cooled to room temperature and mixed together. A 100 μL aliquot of distilled H2O was added to the mixture, which was then transferred to six 5 mL PTFE cups and covered with a glass dome on a heating stir plate. The solutions were heated to 40 °C and kept at this temperature under the glass dome for 2 days. The obtained powder was then dried in a vacuum oven at 50 °C overnight and afterward annealed at 300 °C for 12 h with a heating ramp of 0.75 K min–1. In a last step, the powder was calcined at 550 °C for 10 min by using a heating ramp of 10 K min–1 which led to the crystallization into the desired cubic crystal phase.",coprecipitation,solid solution,,5.0,Fluorite,single,,,,0.0,0.0,0.0,,True,0.54325,0.0,0.0,,0.0,0.1,0.0,0.0,0.0,0.0,0.0,0.0,0.0,0.0,0.0,0.0,0.0,0.0,0.0,0.0,0.0,0.0,0.0,0.0,0.0,,0.0,0.0,0.0,0.0,0.0,0.0,0.0,0.0,1
69cd303429cce59b64a177ea,5381d97b13ac027f1ee665072e92fa90129214dd,10.1021/acsanm.0c00994,10% Tb,0.9,86.0,550.0,0.167,,0.1,,,"Ordered mesoporous powders of doped (10 at. % Zr, Gd, Pr, and Tb) CeO2 were prepared via an evaporation-induced self-assembly process (EISA) based on a combination of an approach by Weller et al. (32) and a previously published synthesis method of thin mesoporous CeO2 films. (30) In this synthesis approach for 10% Zr CeO2, 1.677 g [4.5 mmol] of CeCl3·7H2O (98%, Sigma-Aldrich) and 0.161 g [0.5 mmol] of ZrOCl2·8H2O (99.9%, Alfa Aesar) were added to 3.3 mL of ethanol (99.8%, Merck), 3.3 mL of 2-methoxyethanol (99%, Alfa Aesar) and 1.7 mL of acetic acid (>99.85%, Sigma-Aldrich). Another vessel was filled with 200 mg of PIB50-b-PEO45 (BASF, Ludwigshafen, Germany) dissolved in 3.3 mL of ethanol and 3.3 mL of 2-methoxyethanol. Both mixtures were treated in an ultrasonic bath for 30 min at 40 °C and 80 kHz. The solutions were cooled to room temperature and mixed together. A 100 μL aliquot of distilled H2O was added to the mixture, which was then transferred to six 5 mL PTFE cups and covered with a glass dome on a heating stir plate. The solutions were heated to 40 °C and kept at this temperature under the glass dome for 2 days. The obtained powder was then dried in a vacuum oven at 50 °C overnight and afterward annealed at 300 °C for 12 h with a heating ramp of 0.75 K min–1. In a last step, the powder was calcined at 550 °C for 10 min by using a heating ramp of 10 K min–1 which led to the crystallization into the desired cubic crystal phase.",coprecipitation,solid solution,,6.0,Fluorite,single,,,,0.0,0.0,0.0,,True,0.542,0.0,0.0,,0.0,0.0,0.0,0.0,0.0,0.0,0.0,0.0,0.0,0.0,0.0,0.0,0.0,0.0,0.0,0.1,0.0,0.0,0.0,0.0,0.0,,0.0,0.0,0.0,0.0,0.0,0.0,0.0,0.0,1
69cd303529cce59b64a177ec,51a7d4ac7b7e6220e32c09e9a09418a8e7b8c5b7,10.1021/acsanm.0c00994,CeO2,1.0,90.0,550.0,0.167,,0.1,,,"Ordered mesoporous powders of doped (10 at. % Zr, Gd, Pr, and Tb) CeO2 were prepared via an evaporation-induced self-assembly process (EISA) based on a combination of an approach by Weller et al. (32) and a previously published synthesis method of thin mesoporous CeO2 films. (30) In this synthesis approach for 10% Zr CeO2, 1.677 g [4.5 mmol] of CeCl3·7H2O (98%, Sigma-Aldrich) and 0.161 g [0.5 mmol] of ZrOCl2·8H2O (99.9%, Alfa Aesar) were added to 3.3 mL of ethanol (99.8%, Merck), 3.3 mL of 2-methoxyethanol (99%, Alfa Aesar) and 1.7 mL of acetic acid (>99.85%, Sigma-Aldrich). Another vessel was filled with 200 mg of PIB50-b-PEO45 (BASF, Ludwigshafen, Germany) dissolved in 3.3 mL of ethanol and 3.3 mL of 2-methoxyethanol. Both mixtures were treated in an ultrasonic bath for 30 min at 40 °C and 80 kHz. The solutions were cooled to room temperature and mixed together. A 100 μL aliquot of distilled H2O was added to the mixture, which was then transferred to six 5 mL PTFE cups and covered with a glass dome on a heating stir plate. The solutions were heated to 40 °C and kept at this temperature under the glass dome for 2 days. The obtained powder was then dried in a vacuum oven at 50 °C overnight and afterward annealed at 300 °C for 12 h with a heating ramp of 0.75 K min–1. In a last step, the powder was calcined at 550 °C for 10 min by using a heating ramp of 10 K min–1 which led to the crystallization into the desired cubic crystal phase.",coprecipitation,solid solution,,8.0,Fluorite,single,,,,0.0,0.0,0.0,,True,0.5415,0.0,0.0,,0.0,0.0,0.0,0.0,0.0,0.0,0.0,0.0,0.0,0.0,0.0,0.0,0.0,0.0,0.0,0.0,0.0,0.0,0.0,0.0,0.0,,0.0,0.0,0.0,0.0,0.0,0.0,0.0,0.0,1
69cd303629cce59b64a177ee,b94a8182b9255dd5bad917fd7d78ea8dfccf5146,10.1016/j.ssi.2017.07.008,Ce0.95La0.05O2 − δ,0.95,49.0,600.0,5.0,,,,,"Previous results by our group showed that coprecipitation by homogeneous thermal decomposition of urea is a highly reproducible synthesis method for ceria based materials [15]. Therefore, samples in this work were prepared by this method, being the doping percentage (Zr, Pr, La) 5%at in every case. Aqueous solutions of urea, ceria and dopant nitrates were prepared with urea-cations ratio 10 to 1 and kept at 90 °C for 24 h. The precipitate obtained was washed and centrifuged three times before drying at 80 °C overnight. Afterwards, the solid was calcined at the desired temperature (600 °C, 750 °C or 900 °C) for 5 h in muffle.",coprecipitation,solid solution,,17.0,Fluorite,single,,,,0.0,0.0,0.0,,False,5.426,0.0,0.0,,0.0,0.0,0.0,0.0,0.05,0.0,0.0,0.0,0.0,0.0,0.0,0.0,0.0,0.0,0.0,0.0,0.0,0.0,0.0,0.0,0.0,,0.0,0.0,0.0,0.0,0.0,0.0,0.0,0.0,1
69cd303729cce59b64a177f3,ae6a3e2fe3846e57312f2936e314f21004ef8fb4,10.1016/j.ssi.2017.07.008,Ce0.95La0.05O2 − δ,0.95,12.0,750.0,5.0,,,,,"Previous results by our group showed that coprecipitation by homogeneous thermal decomposition of urea is a highly reproducible synthesis method for ceria based materials [15]. Therefore, samples in this work were prepared by this method, being the doping percentage (Zr, Pr, La) 5%at in every case. Aqueous solutions of urea, ceria and dopant nitrates were prepared with urea-cations ratio 10 to 1 and kept at 90 °C for 24 h. The precipitate obtained was washed and centrifuged three times before drying at 80 °C overnight. Afterwards, the solid was calcined at the desired temperature (600 °C, 750 °C or 900 °C) for 5 h in muffle.",coprecipitation,solid solution,,70.0,Fluorite,single,,,,0.0,0.0,0.0,,False,5.426,0.0,0.0,,0.0,0.0,0.0,0.0,0.05,0.0,0.0,0.0,0.0,0.0,0.0,0.0,0.0,0.0,0.0,0.0,0.0,0.0,0.0,0.0,0.0,,0.0,0.0,0.0,0.0,0.0,0.0,0.0,0.0,1
69cd303829cce59b64a177f8,8126f2009c482cd7d99b42533902c9e60a06ac65,10.1016/j.ssi.2017.07.008,Ce0.95La0.05O2 − δ,0.95,8.57,900.0,5.0,,,,,"Previous results by our group showed that coprecipitation by homogeneous thermal decomposition of urea is a highly reproducible synthesis method for ceria based materials [15]. Therefore, samples in this work were prepared by this method, being the doping percentage (Zr, Pr, La) 5%at in every case. Aqueous solutions of urea, ceria and dopant nitrates were prepared with urea-cations ratio 10 to 1 and kept at 90 °C for 24 h. The precipitate obtained was washed and centrifuged three times before drying at 80 °C overnight. Afterwards, the solid was calcined at the desired temperature (600 °C, 750 °C or 900 °C) for 5 h in muffle.",coprecipitation,solid solution,,98.0,Fluorite,single,,,,0.0,0.0,0.0,,False,5.426,0.0,0.0,,0.0,0.0,0.0,0.0,0.05,0.0,0.0,0.0,0.0,0.0,0.0,0.0,0.0,0.0,0.0,0.0,0.0,0.0,0.0,0.0,0.0,,0.0,0.0,0.0,0.0,0.0,0.0,0.0,0.0,1
69cd303929cce59b64a177fd,4f6d642653ba7947ca317ccd9b415abb3f6703be,10.1016/j.ssi.2017.07.008,Ce0.95Pr0.05O2 − δ,0.95,49.6,600.0,5.0,,,,,"Previous results by our group showed that coprecipitation by homogeneous thermal decomposition of urea is a highly reproducible synthesis method for ceria based materials [15]. Therefore, samples in this work were prepared by this method, being the doping percentage (Zr, Pr, La) 5%at in every case. Aqueous solutions of urea, ceria and dopant nitrates were prepared with urea-cations ratio 10 to 1 and kept at 90 °C for 24 h. The precipitate obtained was washed and centrifuged three times before drying at 80 °C overnight. Afterwards, the solid was calcined at the desired temperature (600 °C, 750 °C or 900 °C) for 5 h in muffle.",coprecipitation,solid solution,,17.0,Fluorite,single,,,,0.0,0.0,0.0,,False,5.412,0.0,0.0,,0.0,0.05,0.0,0.0,0.0,0.0,0.0,0.0,0.0,0.0,0.0,0.0,0.0,0.0,0.0,0.0,0.0,0.0,0.0,0.0,0.0,,0.0,0.0,0.0,0.0,0.0,0.0,0.0,0.0,1
69cd303a29cce59b64a17802,a86d9e42a40b00c6ef56dc115c8038ed53f4eccb,10.1016/j.ssi.2017.07.008,Ce0.95Pr0.05O2 − δ,0.95,10.9,750.0,5.0,,,,,"Previous results by our group showed that coprecipitation by homogeneous thermal decomposition of urea is a highly reproducible synthesis method for ceria based materials [15]. Therefore, samples in this work were prepared by this method, being the doping percentage (Zr, Pr, La) 5%at in every case. Aqueous solutions of urea, ceria and dopant nitrates were prepared with urea-cations ratio 10 to 1 and kept at 90 °C for 24 h. The precipitate obtained was washed and centrifuged three times before drying at 80 °C overnight. Afterwards, the solid was calcined at the desired temperature (600 °C, 750 °C or 900 °C) for 5 h in muffle.",coprecipitation,solid solution,,77.0,Fluorite,single,,,,0.0,0.0,0.0,,False,5.412,0.0,0.0,,0.0,0.05,0.0,0.0,0.0,0.0,0.0,0.0,0.0,0.0,0.0,0.0,0.0,0.0,0.0,0.0,0.0,0.0,0.0,0.0,0.0,,0.0,0.0,0.0,0.0,0.0,0.0,0.0,0.0,1
69cd303b29cce59b64a17807,1d360e8de483d5a0afb04ddc793070af64cec56e,10.1016/j.ssi.2017.07.008,Ce0.95Pr0.05O2 − δ,0.95,5.51,900.0,5.0,,,,,"Previous results by our group showed that coprecipitation by homogeneous thermal decomposition of urea is a highly reproducible synthesis method for ceria based materials [15]. Therefore, samples in this work were prepared by this method, being the doping percentage (Zr, Pr, La) 5%at in every case. Aqueous solutions of urea, ceria and dopant nitrates were prepared with urea-cations ratio 10 to 1 and kept at 90 °C for 24 h. The precipitate obtained was washed and centrifuged three times before drying at 80 °C overnight. Afterwards, the solid was calcined at the desired temperature (600 °C, 750 °C or 900 °C) for 5 h in muffle.",coprecipitation,solid solution,,151.0,Fluorite,single,,,,0.0,0.0,0.0,,False,5.412,0.0,0.0,,0.0,0.05,0.0,0.0,0.0,0.0,0.0,0.0,0.0,0.0,0.0,0.0,0.0,0.0,0.0,0.0,0.0,0.0,0.0,0.0,0.0,,0.0,0.0,0.0,0.0,0.0,0.0,0.0,0.0,1
69cd303c29cce59b64a1780c,2edcd09de4320366e8e18f298afff65be7efc3dd,10.1016/j.ssi.2017.07.008,Ce0.95Zr0.05O2 − δ,0.95,44.1,600.0,5.0,,,,,"Previous results by our group showed that coprecipitation by homogeneous thermal decomposition of urea is a highly reproducible synthesis method for ceria based materials [15]. Therefore, samples in this work were prepared by this method, being the doping percentage (Zr, Pr, La) 5%at in every case. Aqueous solutions of urea, ceria and dopant nitrates were prepared with urea-cations ratio 10 to 1 and kept at 90 °C for 24 h. The precipitate obtained was washed and centrifuged three times before drying at 80 °C overnight. Afterwards, the solid was calcined at the desired temperature (600 °C, 750 °C or 900 °C) for 5 h in muffle.",coprecipitation,solid solution,,19.0,Fluorite,single,,,,0.0,0.0,0.0,,False,5.41,0.05,0.0,,0.0,0.0,0.0,0.0,0.0,0.0,0.0,0.0,0.0,0.0,0.0,0.0,0.0,0.0,0.0,0.0,0.0,0.0,0.0,0.0,0.0,,0.0,0.0,0.0,0.0,0.0,0.0,0.0,0.0,1
69cd303d29cce59b64a17811,ed195e2fee5afb1aea204f43034c2eb5d85a6b4a,10.1016/j.ssi.2017.07.008,Ce0.95Zr0.05O2 − δ,0.95,14.8,750.0,5.0,,,,,"Previous results by our group showed that coprecipitation by homogeneous thermal decomposition of urea is a highly reproducible synthesis method for ceria based materials [15]. Therefore, samples in this work were prepared by this method, being the doping percentage (Zr, Pr, La) 5%at in every case. Aqueous solutions of urea, ceria and dopant nitrates were prepared with urea-cations ratio 10 to 1 and kept at 90 °C for 24 h. The precipitate obtained was washed and centrifuged three times before drying at 80 °C overnight. Afterwards, the solid was calcined at the desired temperature (600 °C, 750 °C or 900 °C) for 5 h in muffle.",coprecipitation,solid solution,,60.0,Fluorite,single,,,,0.0,0.0,0.0,,False,5.41,0.05,0.0,,0.0,0.0,0.0,0.0,0.0,0.0,0.0,0.0,0.0,0.0,0.0,0.0,0.0,0.0,0.0,0.0,0.0,0.0,0.0,0.0,0.0,,0.0,0.0,0.0,0.0,0.0,0.0,0.0,0.0,1
69cd303e29cce59b64a17816,13b4a3df45afab58806f01865483913d6125280b,10.1016/j.ssi.2017.07.008,Ce0.95Zr0.05O2 − δ,0.95,10.6,900.0,5.0,,,,,"Previous results by our group showed that coprecipitation by homogeneous thermal decomposition of urea is a highly reproducible synthesis method for ceria based materials [15]. Therefore, samples in this work were prepared by this method, being the doping percentage (Zr, Pr, La) 5%at in every case. Aqueous solutions of urea, ceria and dopant nitrates were prepared with urea-cations ratio 10 to 1 and kept at 90 °C for 24 h. The precipitate obtained was washed and centrifuged three times before drying at 80 °C overnight. Afterwards, the solid was calcined at the desired temperature (600 °C, 750 °C or 900 °C) for 5 h in muffle.",coprecipitation,solid solution,,79.0,Fluorite,single,,,,0.0,0.0,0.0,,False,5.41,0.05,0.0,,0.0,0.0,0.0,0.0,0.0,0.0,0.0,0.0,0.0,0.0,0.0,0.0,0.0,0.0,0.0,0.0,0.0,0.0,0.0,0.0,0.0,,0.0,0.0,0.0,0.0,0.0,0.0,0.0,0.0,1
69cd303f29cce59b64a1781b,959e8a1151afb9e63c0b4b5b2b427d55cc5955c8,10.1016/j.ssi.2017.07.008,CeO2,1.0,53.8,600.0,5.0,,,,,"Previous results by our group showed that coprecipitation by homogeneous thermal decomposition of urea is a highly reproducible synthesis method for ceria based materials [15]. Therefore, samples in this work were prepared by this method, being the doping percentage (Zr, Pr, La) 5%at in every case. Aqueous solutions of urea, ceria and dopant nitrates were prepared with urea-cations ratio 10 to 1 and kept at 90 °C for 24 h. The precipitate obtained was washed and centrifuged three times before drying at 80 °C overnight. Afterwards, the solid was calcined at the desired temperature (600 °C, 750 °C or 900 °C) for 5 h in muffle.",coprecipitation,solid solution,,15.0,Fluorite,single,,,,0.0,0.0,0.0,,False,5.411,0.0,0.0,,0.0,0.0,0.0,0.0,0.0,0.0,0.0,0.0,0.0,0.0,0.0,0.0,0.0,0.0,0.0,0.0,0.0,0.0,0.0,0.0,0.0,,0.0,0.0,0.0,0.0,0.0,0.0,0.0,0.0,1
69cd304029cce59b64a17820,697da960c2ab8d13554a9e4258c5b7b2af72270b,10.1016/j.ssi.2017.07.008,CeO2,1.0,8.01,750.0,5.0,,,,,"Previous results by our group showed that coprecipitation by homogeneous thermal decomposition of urea is a highly reproducible synthesis method for ceria based materials [15]. Therefore, samples in this work were prepared by this method, being the doping percentage (Zr, Pr, La) 5%at in every case. Aqueous solutions of urea, ceria and dopant nitrates were prepared with urea-cations ratio 10 to 1 and kept at 90 °C for 24 h. The precipitate obtained was washed and centrifuged three times before drying at 80 °C overnight. Afterwards, the solid was calcined at the desired temperature (600 °C, 750 °C or 900 °C) for 5 h in muffle.",coprecipitation,solid solution,,104.0,Fluorite,single,,,,0.0,0.0,0.0,,False,5.411,0.0,0.0,,0.0,0.0,0.0,0.0,0.0,0.0,0.0,0.0,0.0,0.0,0.0,0.0,0.0,0.0,0.0,0.0,0.0,0.0,0.0,0.0,0.0,,0.0,0.0,0.0,0.0,0.0,0.0,0.0,0.0,1
69cd304129cce59b64a17825,f038db69116578994b011bc9f0bf394d2e6ed618,10.1016/j.ssi.2017.07.008,CeO2,1.0,10.6,900.0,5.0,,,,,"Previous results by our group showed that coprecipitation by homogeneous thermal decomposition of urea is a highly reproducible synthesis method for ceria based materials [15]. Therefore, samples in this work were prepared by this method, being the doping percentage (Zr, Pr, La) 5%at in every case. Aqueous solutions of urea, ceria and dopant nitrates were prepared with urea-cations ratio 10 to 1 and kept at 90 °C for 24 h. The precipitate obtained was washed and centrifuged three times before drying at 80 °C overnight. Afterwards, the solid was calcined at the desired temperature (600 °C, 750 °C or 900 °C) for 5 h in muffle.",coprecipitation,solid solution,,79.0,Fluorite,single,,,,0.0,0.0,0.0,,False,5.411,0.0,0.0,,0.0,0.0,0.0,0.0,0.0,0.0,0.0,0.0,0.0,0.0,0.0,0.0,0.0,0.0,0.0,0.0,0.0,0.0,0.0,0.0,0.0,,0.0,0.0,0.0,0.0,0.0,0.0,0.0,0.0,1
69cd304229cce59b64a1782a,bed25cd03f55b03d7f12113715f4c28f3f4b055c,10.1016/j.ceramint.2017.09.116,LC10,0.9,27.0,850.0,2.0,,,,,"Co-precipitation route was used to synthesize various composition of LaxCe1−x O2–δ system (x = 0.1, 0.2 and 0.5); the samples are coded as LC10 (La0.1Ce0.9O2–δ), LC20 (La0.2Ce0.8O2-δ) and LC50 (La0.5Ce0.5O2–δ) throughout this paper; all the synthesis steps and procedures has been discussed in our previous works [26], [27]. The dried precipitates were calcined at 850 °C for 2 h in air to obtain the mixed oxide nanopowders.",coprecipitation,solid solution,,20.0,Fluorite,single,,,,0.0,0.0,0.0,,False,5.4345,0.0,0.0,,0.0,0.0,0.0,0.0,0.1,0.0,0.0,0.0,0.0,0.0,0.0,0.0,0.0,0.0,0.0,0.0,0.0,0.0,0.0,0.0,0.0,,0.0,0.0,0.0,0.0,0.0,0.0,0.0,0.0,1
69cd304329cce59b64a1782d,749cd4d306fcb1f53c1126dd0cf48dce2a961198,10.1016/j.ceramint.2017.09.116,LC50,0.5,22.6,850.0,2.0,,,,,"Co-precipitation route was used to synthesize various composition of LaxCe1−x O2–δ system (x = 0.1, 0.2 and 0.5); the samples are coded as LC10 (La0.1Ce0.9O2–δ), LC20 (La0.2Ce0.8O2-δ) and LC50 (La0.5Ce0.5O2–δ) throughout this paper; all the synthesis steps and procedures has been discussed in our previous works [26], [27]. The dried precipitates were calcined at 850 °C for 2 h in air to obtain the mixed oxide nanopowders.",coprecipitation,solid solution,,14.0,Fluorite,single,,,,0.0,0.0,0.0,,False,5.576,0.0,0.0,,0.0,0.0,0.0,0.0,0.5,0.0,0.0,0.0,0.0,0.0,0.0,0.0,0.0,0.0,0.0,0.0,0.0,0.0,0.0,0.0,0.0,,0.0,0.0,0.0,0.0,0.0,0.0,0.0,0.0,1
69cd304329cce59b64a1782f,460c33442b7597b3530da35d026cb58b9e7706d8,10.1016/j.ceramint.2017.09.116,LC20,0.8,25.4,850.0,2.0,,,,,"Co-precipitation route was used to synthesize various composition of LaxCe1−x O2–δ system (x = 0.1, 0.2 and 0.5); the samples are coded as LC10 (La0.1Ce0.9O2–δ), LC20 (La0.2Ce0.8O2-δ) and LC50 (La0.5Ce0.5O2–δ) throughout this paper; all the synthesis steps and procedures has been discussed in our previous works [26], [27]. The dried precipitates were calcined at 850 °C for 2 h in air to obtain the mixed oxide nanopowders.",coprecipitation,solid solution,,20.0,Fluorite,single,,,,0.0,0.0,0.0,,False,5.576,0.0,0.0,,0.0,0.0,0.0,0.0,0.2,0.0,0.0,0.0,0.0,0.0,0.0,0.0,0.0,0.0,0.0,0.0,0.0,0.0,0.0,0.0,0.0,,0.0,0.0,0.0,0.0,0.0,0.0,0.0,0.0,1
69cd304429cce59b64a17831,8c0432584cc445c3b1cd0d3948eb4bb2be633164,10.1016/j.apsusc.2018.04.103,3% Hf,0.97,97.709,500.0,2.0,,,,,"For the synthesis of a sample with Hf/(Hf + Ce) (mol.%) = 10%, 0.142 g HfCl4, and 1.736 g Ce(NO3)3∙6H2O was dissolved in 5 mL of deionized water and 30 mL of ethylene glycol with vigorous stirring at room temperature. The solution was carefully decanted into a 50-mL Teflon-lined stainless steel autoclave and sealed. The solution was maintained in the autoclave at 200 °C for 24 h. After the autoclave cooled to room temperature naturally the precipitates formed were washed with distilled water and ethanol and dried under vacuum at 60 °C for 12 h. Finally, the sample was calcined in air at 500 °C for 2 h and cooled to room temperature in the furnace. A series of samples with Hf/(Hf + Ce) (mol.%) = 0, 3%, 5%, 10%, and 20% were prepared, where the total amount of Ce(NO3)3∙6H2O was unchanged. Samples with Sn/(Sn + Ce) (mol.%) = 0, 1%, 3%, 5%, and 10% were prepared by the same method with SnCl4∙5H2O as the tin source.",hydrothermal,solid solution,,,Fluorite,single,,,,0.0,0.0,0.0,,False,5.406,0.0,0.0,,0.0,0.0,0.0,0.03,0.0,0.0,0.0,0.0,0.0,0.0,0.0,0.0,0.0,0.0,0.0,0.0,0.0,0.0,0.0,0.0,0.0,,0.0,0.0,0.0,0.0,0.0,0.0,0.0,0.0,1
69cd304529cce59b64a17834,fd54998c6af62bbd956705488ec38dbce407f2ba,10.1016/j.apsusc.2018.04.103,10% Hf,0.9,73.506,500.0,2.0,,,,,"For the synthesis of a sample with Hf/(Hf + Ce) (mol.%) = 10%, 0.142 g HfCl4, and 1.736 g Ce(NO3)3∙6H2O was dissolved in 5 mL of deionized water and 30 mL of ethylene glycol with vigorous stirring at room temperature. The solution was carefully decanted into a 50-mL Teflon-lined stainless steel autoclave and sealed. The solution was maintained in the autoclave at 200 °C for 24 h. After the autoclave cooled to room temperature naturally the precipitates formed were washed with distilled water and ethanol and dried under vacuum at 60 °C for 12 h. Finally, the sample was calcined in air at 500 °C for 2 h and cooled to room temperature in the furnace. A series of samples with Hf/(Hf + Ce) (mol.%) = 0, 3%, 5%, 10%, and 20% were prepared, where the total amount of Ce(NO3)3∙6H2O was unchanged. Samples with Sn/(Sn + Ce) (mol.%) = 0, 1%, 3%, 5%, and 10% were prepared by the same method with SnCl4∙5H2O as the tin source.",hydrothermal,solid solution,,,Fluorite & UNK,multi,,,,0.0,0.0,0.0,,False,5.398,0.0,0.0,,0.0,0.0,0.0,0.1,0.0,0.0,0.0,0.0,0.0,0.0,0.0,0.0,0.0,0.0,0.0,0.0,0.0,0.0,0.0,0.0,0.0,,0.0,0.0,0.0,0.0,0.0,0.0,0.0,0.0,0
69cd304629cce59b64a17837,a84836cef22ad86fd5dda54bc6a0391b6cf6856c,10.1016/j.apsusc.2018.04.103,1% Sn,0.99,71.282,500.0,2.0,,,,,"For the synthesis of a sample with Hf/(Hf + Ce) (mol.%) = 10%, 0.142 g HfCl4, and 1.736 g Ce(NO3)3∙6H2O was dissolved in 5 mL of deionized water and 30 mL of ethylene glycol with vigorous stirring at room temperature. The solution was carefully decanted into a 50-mL Teflon-lined stainless steel autoclave and sealed. The solution was maintained in the autoclave at 200 °C for 24 h. After the autoclave cooled to room temperature naturally the precipitates formed were washed with distilled water and ethanol and dried under vacuum at 60 °C for 12 h. Finally, the sample was calcined in air at 500 °C for 2 h and cooled to room temperature in the furnace. A series of samples with Hf/(Hf + Ce) (mol.%) = 0, 3%, 5%, 10%, and 20% were prepared, where the total amount of Ce(NO3)3∙6H2O was unchanged. Samples with Sn/(Sn + Ce) (mol.%) = 0, 1%, 3%, 5%, and 10% were prepared by the same method with SnCl4∙5H2O as the tin source.",hydrothermal,solid solution,,,Fluorite,single,,,,0.0,0.0,0.0,,False,5.412,0.0,0.0,,0.0,0.0,0.01,0.0,0.0,0.0,0.0,0.0,0.0,0.0,0.0,0.0,0.0,0.0,0.0,0.0,0.0,0.0,0.0,0.0,0.0,,0.0,0.0,0.0,0.0,0.0,0.0,0.0,0.0,1
