Repository: Iwanap1/co_oxidation

# Training an Extrapolatable Model for CO Oxidation Light-Off Prediction over Cerium-Based Catalysts
Extrapolatable NNs for CO Oxidation light-off prediction



The exact architecture can be dictated by the provided model configs. In the most physically-informed scenario, the archictecture includes latent states for both the H<sub>2</sub>-TPR and dynamic oxygen storage capacity (OSC), which are trained both on those experimental measurements and the conversion itself. The weight-hourly space velocity is not included in the features for the conversion net, rather is used to calculate conversion using the solution for a simple first-order kinetic model in a PFR.

File: data_analysis/base_multiphase/data/all_materials.csv (part 16 of 17)
_id,fingerprint,doi,name,Ce,Sbet,calcination_temp,calcination_time,Dpore,Vtotal,calcination_flowing_gas,calcination_reactive_gas,synthesis_para,synthesis,description,particle_size_nm,crystallite_size_nm,phase_types,phase_flag,microscopy,morphology,image_path,pretreatment_temp,pretreatment_o2_vol%,pretreatment_time_h,osc,hierarchical,lattice_parameter_A,Zr,Cu,Ea_apparent,Ni,Pr,Sn,Hf,La,Mn,Fe,Co,Sm,Zn,Nd,Pm,Ag,Ru,Eu,Tb,Gd,Bi,Cr,Y,Ti,deposit,Sr,Sc,Yb,Nb,Al,Ga,Ho,Lu,single_phase_binary
69cd304629cce59b64a1783a,8110aea25de4a3c087f700d3cb7d6ad5187f7dd4,10.1016/j.apsusc.2018.04.103,3% Sn,0.97,79.653,500.0,2.0,,,,,"For the synthesis of a sample with Hf/(Hf + Ce) (mol.%) = 10%, 0.142 g HfCl4, and 1.736 g Ce(NO3)3∙6H2O was dissolved in 5 mL of deionized water and 30 mL of ethylene glycol with vigorous stirring at room temperature. The solution was carefully decanted into a 50-mL Teflon-lined stainless steel autoclave and sealed. The solution was maintained in the autoclave at 200 °C for 24 h. After the autoclave cooled to room temperature naturally the precipitates formed were washed with distilled water and ethanol and dried under vacuum at 60 °C for 12 h. Finally, the sample was calcined in air at 500 °C for 2 h and cooled to room temperature in the furnace. A series of samples with Hf/(Hf + Ce) (mol.%) = 0, 3%, 5%, 10%, and 20% were prepared, where the total amount of Ce(NO3)3∙6H2O was unchanged. Samples with Sn/(Sn + Ce) (mol.%) = 0, 1%, 3%, 5%, and 10% were prepared by the same method with SnCl4∙5H2O as the tin source.",hydrothermal,solid solution,,,Fluorite,single,,,,0.0,0.0,0.0,,False,5.402,0.0,0.0,,0.0,0.0,0.03,0.0,0.0,0.0,0.0,0.0,0.0,0.0,0.0,0.0,0.0,0.0,0.0,0.0,0.0,0.0,0.0,0.0,0.0,,0.0,0.0,0.0,0.0,0.0,0.0,0.0,0.0,1
69cd304729cce59b64a1783d,32561d99b3a11a1aba84f1b04fdbbf25ef005d66,10.1016/j.apsusc.2018.04.103,5% Sn,0.95,57.853,500.0,2.0,,,,,"For the synthesis of a sample with Hf/(Hf + Ce) (mol.%) = 10%, 0.142 g HfCl4, and 1.736 g Ce(NO3)3∙6H2O was dissolved in 5 mL of deionized water and 30 mL of ethylene glycol with vigorous stirring at room temperature. The solution was carefully decanted into a 50-mL Teflon-lined stainless steel autoclave and sealed. The solution was maintained in the autoclave at 200 °C for 24 h. After the autoclave cooled to room temperature naturally the precipitates formed were washed with distilled water and ethanol and dried under vacuum at 60 °C for 12 h. Finally, the sample was calcined in air at 500 °C for 2 h and cooled to room temperature in the furnace. A series of samples with Hf/(Hf + Ce) (mol.%) = 0, 3%, 5%, 10%, and 20% were prepared, where the total amount of Ce(NO3)3∙6H2O was unchanged. Samples with Sn/(Sn + Ce) (mol.%) = 0, 1%, 3%, 5%, and 10% were prepared by the same method with SnCl4∙5H2O as the tin source.",hydrothermal,solid solution,,,Fluorite & SnO2,multi,,,,0.0,0.0,0.0,,False,5.402,0.0,0.0,,0.0,0.0,0.05,0.0,0.0,0.0,0.0,0.0,0.0,0.0,0.0,0.0,0.0,0.0,0.0,0.0,0.0,0.0,0.0,0.0,0.0,,0.0,0.0,0.0,0.0,0.0,0.0,0.0,0.0,0
69cd304829cce59b64a17840,01f9cfdbd5e977719f8250a5a2af5e3e48d0ead0,10.1016/S1002-0721(12)60149-5,Co0.1Ce0.6Zr0.3Ox,0.6,34.8,500.0,3.0,,,,,"Ce0.67Zr0.33O2 and Co0.1Ce0.6Zr0.3Ox samples were synthesized by citric sol-gel method. The nitrates of Ce, Zr and Co were used as starting materials. Citric acid was added as complex agent, and glycol was used as additive. After continuous stirring for 2 h, the mixed solution was treated at the temperature of 353 K overnight to form the sponge yellow gel. Then, the gel was dried at 373 K for 3 h and milled before calcination. The dried gel was calcined at 573 K for 30 min and then at 773 K for 5 h. In this way, the fresh sample was obtained. Aged samples were obtained by further calcination at 973, 1073 and 1173 K in air for 3 h, and were designated as Aged973, Aged1073 and Aged1173, respectively. ",sol-gel,solid solution,,6.1,Fluorite,single,,,,0.0,0.0,0.0,,False,0.53283,0.3,0.0,,0.0,0.0,0.0,0.0,0.0,0.0,0.0,0.1,0.0,0.0,0.0,0.0,0.0,0.0,0.0,0.0,0.0,0.0,0.0,0.0,0.0,,0.0,0.0,0.0,0.0,0.0,0.0,0.0,0.0,1
69cd304929cce59b64a17846,62b31611d0cbf9cd582ac4f6a48218497ab544f2,10.1016/S1002-0721(12)60149-5,Ce0.67Zr0.33O2,0.67,52.7,500.0,3.0,,,,,"Ce0.67Zr0.33O2 and Co0.1Ce0.6Zr0.3Ox samples were synthesized by citric sol-gel method. The nitrates of Ce, Zr and Co were used as starting materials. Citric acid was added as complex agent, and glycol was used as additive. After continuous stirring for 2 h, the mixed solution was treated at the temperature of 353 K overnight to form the sponge yellow gel. Then, the gel was dried at 373 K for 3 h and milled before calcination. The dried gel was calcined at 573 K for 30 min and then at 773 K for 5 h. In this way, the fresh sample was obtained. Aged samples were obtained by further calcination at 973, 1073 and 1173 K in air for 3 h, and were designated as Aged973, Aged1073 and Aged1173, respectively. ",sol-gel,solid solution,,6.0,Fluorite,single,,,,0.0,0.0,0.0,,False,0.53411,0.33,0.0,,0.0,0.0,0.0,0.0,0.0,0.0,0.0,0.0,0.0,0.0,0.0,0.0,0.0,0.0,0.0,0.0,0.0,0.0,0.0,0.0,0.0,,0.0,0.0,0.0,0.0,0.0,0.0,0.0,0.0,1
69cd304a29cce59b64a1784c,67fa6a6b50984ef5de2032be8fa0a36e99be2d53,10.1021/jp400285b,Ce95Ga05,0.95,94.0,500.0,5.0,,,,,"Briefly, CeO2, Ga2O3, and mixed cerium/gallium materials were prepared by precipitation in ammonia solution (pH 8.5) of the respective nitrate dissolved in water, and ethanol in the case of gallium 3+ cations alone",coprecipitation,solid solution,,9.0,Fluorite,single,,,,0.0,0.0,0.0,,False,,0.0,0.0,,0.0,0.0,0.0,0.0,0.0,0.0,0.0,0.0,0.0,0.0,0.0,0.0,0.0,0.0,0.0,0.0,0.0,0.0,0.0,0.0,0.0,,0.0,0.0,0.0,0.0,0.0,0.05,0.0,0.0,1
69cd304b29cce59b64a17850,4677572578d96b1d228ee085cf97ff93f3cdb31b,10.1021/jp400285b,Ce80Ga20,0.8,100.0,500.0,5.0,,,,,"Briefly, CeO2, Ga2O3, and mixed cerium/gallium materials were prepared by precipitation in ammonia solution (pH 8.5) of the respective nitrate dissolved in water, and ethanol in the case of gallium 3+ cations alone",coprecipitation,solid solution,,5.8,Fluorite,single,,,,0.0,0.0,0.0,,False,,0.0,0.0,,0.0,0.0,0.0,0.0,0.0,0.0,0.0,0.0,0.0,0.0,0.0,0.0,0.0,0.0,0.0,0.0,0.0,0.0,0.0,0.0,0.0,,0.0,0.0,0.0,0.0,0.0,0.2,0.0,0.0,1
69cd304c29cce59b64a17854,8c6f59d834d4d8f244ecce29454c2754008ab658,10.1016/j.apcata.2010.08.050,CeGa-DC,0.75,95.0,500.0,5.0,,,,,"The ceria–gallia mixed oxides were prepared by precipitation with ammonium hydroxide (14 wt%) from the appropriate solution in purified water (18 ΩM) of the corresponding nitrates, Ce(NO3)3·6H2O (99.99%, Aldrich) and Ga(NO3)3·9H2O (99.999%, Aldrich). Two alternative precipitation procedures have been followed: (i) direct co-precipitation (labeled CeGa-DC), in which ammonia solution was dropwise added to the Ce3+ and Ga3+ nitrate solution under vigorous stirring, until the precipitation was completed (pH 8); and (ii) inverse co-precipitation (labeled CeGa-IC), where the cationic solution was dropwise added to the ammonia solution (pH 10), keeping the pH controlled in the range of 8.0–8.5 by co-adding aqueous ammonia solution (14 wt%). Precipitation was always carried out at room temperature. The resulting solids were immediately filtered, washed with purified water, dried in air at 343 K for 8 h, and finally calcined at 773 K for 5 h.",direct coprecipitation,solid solution,,4.07,Fluorite,single,,,,250.0,5.0,1.0,,False,0.537,0.0,0.0,,0.0,0.0,0.0,0.0,0.0,0.0,0.0,0.0,0.0,0.0,0.0,0.0,0.0,0.0,0.0,0.0,0.0,0.0,0.0,0.0,0.0,,0.0,0.0,0.0,0.0,0.0,0.25,0.0,0.0,1
69cd304d29cce59b64a17857,f7872fb045072a58f76b906cbab96f651d22aac2,10.1016/j.apcata.2010.08.050,CeGa-IC,0.75,107.0,500.0,5.0,,,,,"The ceria–gallia mixed oxides were prepared by precipitation with ammonium hydroxide (14 wt%) from the appropriate solution in purified water (18 ΩM) of the corresponding nitrates, Ce(NO3)3·6H2O (99.99%, Aldrich) and Ga(NO3)3·9H2O (99.999%, Aldrich). Two alternative precipitation procedures have been followed: (i) direct co-precipitation (labeled CeGa-DC), in which ammonia solution was dropwise added to the Ce3+ and Ga3+ nitrate solution under vigorous stirring, until the precipitation was completed (pH 8); and (ii) inverse co-precipitation (labeled CeGa-IC), where the cationic solution was dropwise added to the ammonia solution (pH 10), keeping the pH controlled in the range of 8.0–8.5 by co-adding aqueous ammonia solution (14 wt%). Precipitation was always carried out at room temperature. The resulting solids were immediately filtered, washed with purified water, dried in air at 343 K for 8 h, and finally calcined at 773 K for 5 h.",inverse coprecipitation,solid solution,,4.17,Fluorite,single,,,,250.0,5.0,1.0,,False,0.536,0.0,0.0,,0.0,0.0,0.0,0.0,0.0,0.0,0.0,0.0,0.0,0.0,0.0,0.0,0.0,0.0,0.0,0.0,0.0,0.0,0.0,0.0,0.0,,0.0,0.0,0.0,0.0,0.0,0.25,0.0,0.0,1
69cd304d29cce59b64a1785a,ee3228c0cb0fb306a9bc44ec3cc0175732fa4a8a,10.1016/j.apcata.2010.08.050,CeO2,1.0,83.0,500.0,5.0,,,,,"The ceria–gallia mixed oxides were prepared by precipitation with ammonium hydroxide (14 wt%) from the appropriate solution in purified water (18 ΩM) of the corresponding nitrates, Ce(NO3)3·6H2O (99.99%, Aldrich) and Ga(NO3)3·9H2O (99.999%, Aldrich). Two alternative precipitation procedures have been followed: (i) direct co-precipitation (labeled CeGa-DC), in which ammonia solution was dropwise added to the Ce3+ and Ga3+ nitrate solution under vigorous stirring, until the precipitation was completed (pH 8); and (ii) inverse co-precipitation (labeled CeGa-IC), where the cationic solution was dropwise added to the ammonia solution (pH 10), keeping the pH controlled in the range of 8.0–8.5 by co-adding aqueous ammonia solution (14 wt%). Precipitation was always carried out at room temperature. The resulting solids were immediately filtered, washed with purified water, dried in air at 343 K for 8 h, and finally calcined at 773 K for 5 h.",inverse coprecipitation,solid solution,,9.34,Fluorite,single,,,,250.0,5.0,1.0,,False,0.541,0.0,0.0,,0.0,0.0,0.0,0.0,0.0,0.0,0.0,0.0,0.0,0.0,0.0,0.0,0.0,0.0,0.0,0.0,0.0,0.0,0.0,0.0,0.0,,0.0,0.0,0.0,0.0,0.0,0.0,0.0,0.0,1
69cd304e29cce59b64a1785d,c73f23741b89e9d7c4325ab2357fefc39714176b,10.1016/j.jallcom.2007.03.086,CZ,0.67,56.0,500.0,5.0,,,,,"Ce0.67Zr0.33O2 (designated as CZ) and Sr doping sample Ce0.67Zr0.33SrxO2+x (designated as CZS) with nominal 3 wt.% dopant were prepared by citric sol–gel method. The nitrates of Ce, Zr and Sr were used as starting materials, citric acid was added as complex agent, and glycol was used as additive. After continuous stirring for 2 h, the mixed solution was treated at the temperature of 80 °C overnight to form the sponge yellow gel. Then, the gel was dried at 100 °C for 3 h and milled before calcined. The dried gel was calcined at 300 °C for 30 min and then at 500 °C for 5 h.",sol-gel,solid solution,,6.0,Fluorite,single,,,,0.0,0.0,0.0,,False,5.335,0.33,0.0,,0.0,0.0,0.0,0.0,0.0,0.0,0.0,0.0,0.0,0.0,0.0,0.0,0.0,0.0,0.0,0.0,0.0,0.0,0.0,0.0,0.0,,0.0,0.0,0.0,0.0,0.0,0.0,0.0,0.0,1
69cd305029cce59b64a17864,851139c28e8c77fe3618cd991b4f72fa91b447a1,10.1016/j.jallcom.2007.03.086,CZS,0.6343656343656344,72.0,500.0,5.0,,,,,"Ce0.67Zr0.33O2 (designated as CZ) and Sr doping sample Ce0.67Zr0.33SrxO2+x (designated as CZS) with nominal 3 wt.% dopant were prepared by citric sol–gel method. The nitrates of Ce, Zr and Sr were used as starting materials, citric acid was added as complex agent, and glycol was used as additive. After continuous stirring for 2 h, the mixed solution was treated at the temperature of 80 °C overnight to form the sponge yellow gel. Then, the gel was dried at 100 °C for 3 h and milled before calcined. The dried gel was calcined at 300 °C for 30 min and then at 500 °C for 5 h.",sol-gel,solid solution,,5.4,Fluorite,single,,,,0.0,0.0,0.0,,False,5.3404,0.3126873126873127,0.0,,0.0,0.0,0.0,0.0,0.0,0.0,0.0,0.0,0.0,0.0,0.0,0.0,0.0,0.0,0.0,0.0,0.0,0.0,0.0,0.0,0.0,,0.05294705294705295,0.0,0.0,0.0,0.0,0.0,0.0,0.0,1
69cd305129cce59b64a1786b,188fa8923953d8d9ce7b8371a2c60ff12afcbce5,10.1016/S0926-860X(03)00309-0,CZ,0.6,52.9,550.0,5.0,6.35,0.0671,,,"The Ce0.6Zr0.4O2 (CZ), Ce0.6Zr0.35Y0.05O2 (CZY), Pr0.60Zr0.40O2 (PZ), and Pr0.60Zr0.35Y0.05O2 (PZY) solid solutions were prepared by precipitation method (i) Ce(NO3)3·6H2O (Aldrich, 99%) and ZrO(NO3)2·xH2O (Acros, 99.5%) for CZ, (ii) Ce(NO3)3·6H2O, ZrO(NO3)2·xH2O and Y2O3 (Acros, 99.99%; dissolved with HNO3) for CZY, (iii) Pr6O11 (Sigma, 99.9%; dissolved with HNO3) and ZrO(NO3)2·xH2O for PZ, and (iv) Pr6O11 (dissolved with HNO3), ZrO(NO3)2·xH2O and Y2O3 (dissolved with HNO3) for PZY at the appropriate ratios were mixed in aqueous solutions. Then, an ammonia solution (3N) was added dropwise to each solution to reach a pH value of ca. 10. The resulting precipitate was washed with distilled water, filtered, and dried at 80 °C overnight. After calcination at 550 °C in air for 5 h, the powders were in turn ground, tabletted, crushed, and sieved to a size range of 60–80 mesh.",coprecipitation,solid solution,,7.5,Fluorite,single,,,,0.0,0.0,0.0,,False,,0.4,0.0,,0.0,0.0,0.0,0.0,0.0,0.0,0.0,0.0,0.0,0.0,0.0,0.0,0.0,0.0,0.0,0.0,0.0,0.0,0.0,0.0,0.0,,0.0,0.0,0.0,0.0,0.0,0.0,0.0,0.0,1
69cd305229cce59b64a1786e,e56f12f0a0175704c74e4dd5b4acea27f79ad9e8,10.1016/S0926-860X(03)00309-0,CZY,0.6,69.1,550.0,5.0,4.87,0.0643,,,"The Ce0.6Zr0.4O2 (CZ), Ce0.6Zr0.35Y0.05O2 (CZY), Pr0.60Zr0.40O2 (PZ), and Pr0.60Zr0.35Y0.05O2 (PZY) solid solutions were prepared by precipitation method (i) Ce(NO3)3·6H2O (Aldrich, 99%) and ZrO(NO3)2·xH2O (Acros, 99.5%) for CZ, (ii) Ce(NO3)3·6H2O, ZrO(NO3)2·xH2O and Y2O3 (Acros, 99.99%; dissolved with HNO3) for CZY, (iii) Pr6O11 (Sigma, 99.9%; dissolved with HNO3) and ZrO(NO3)2·xH2O for PZ, and (iv) Pr6O11 (dissolved with HNO3), ZrO(NO3)2·xH2O and Y2O3 (dissolved with HNO3) for PZY at the appropriate ratios were mixed in aqueous solutions. Then, an ammonia solution (3N) was added dropwise to each solution to reach a pH value of ca. 10. The resulting precipitate was washed with distilled water, filtered, and dried at 80 °C overnight. After calcination at 550 °C in air for 5 h, the powders were in turn ground, tabletted, crushed, and sieved to a size range of 60–80 mesh.",coprecipitation,solid solution,,6.62,Fluorite,single,,,,0.0,0.0,0.0,,False,,0.35,0.0,,0.0,0.0,0.0,0.0,0.0,0.0,0.0,0.0,0.0,0.0,0.0,0.0,0.0,0.0,0.0,0.0,0.0,0.0,0.0,0.05,0.0,,0.0,0.0,0.0,0.0,0.0,0.0,0.0,0.0,1
69cd305229cce59b64a17871,ba83485faf36faf1db36f632f8513e4d11d64cfd,10.1016/j.jssc.2011.09.018,Ce_La(10),0.9117395029991431,98.0,300.0,2.0,4.4,0.115,,,"CeO2/M2O3 mixed oxides (M=La, Eu and Gd) were prepared by coprecipitation [10]. The appropriate amounts of Ce(NO3)3·6H2O (Alfa-Aesar 99.5%), La(NO3)3·6H2O (Fluka ≥99.0%), Eu(NO3)3·6H2O (Alfa Aesar 99.9%) or Gd(NO3)3·5H2O (Aldrich 99.99%) were dissolved in distilled water to obtain a 0.1 M solution, in order to achieve a 10% M2O3 weight percentage (w/w) in CeO2. Then, the cationic solutions were precipitated by addition of ammonium hydroxide (30% w/w), at room temperature under continuous stirring at pH 9. The precipitated gels were washed by filtration with distilled water and dried overnight at 100 °C. Finally, the samples were calcined at 300 °C for 2 h (10 °C/min). For comparative purposes, pure cerium oxide was prepared in a similar way.",coprecipitation,solid solution,,11.0,Fluorite,single,,,,400.0,21.0,1.0,,False,5.4378,0.0,0.0,,0.0,0.0,0.0,0.0,0.08826049700085689,0.0,0.0,0.0,0.0,0.0,0.0,0.0,0.0,0.0,0.0,0.0,0.0,0.0,0.0,0.0,0.0,,0.0,0.0,0.0,0.0,0.0,0.0,0.0,0.0,1
69cd305329cce59b64a17875,5b84854a8991fb95295ec9d11c8ba2b9b701a931,10.1016/j.jssc.2011.09.018,Ce_Gd(10),0.896814404432133,96.0,300.0,2.0,5.3,0.138,,,"CeO2/M2O3 mixed oxides (M=La, Eu and Gd) were prepared by coprecipitation [10]. The appropriate amounts of Ce(NO3)3·6H2O (Alfa-Aesar 99.5%), La(NO3)3·6H2O (Fluka ≥99.0%), Eu(NO3)3·6H2O (Alfa Aesar 99.9%) or Gd(NO3)3·5H2O (Aldrich 99.99%) were dissolved in distilled water to obtain a 0.1 M solution, in order to achieve a 10% M2O3 weight percentage (w/w) in CeO2. Then, the cationic solutions were precipitated by addition of ammonium hydroxide (30% w/w), at room temperature under continuous stirring at pH 9. The precipitated gels were washed by filtration with distilled water and dried overnight at 100 °C. Finally, the samples were calcined at 300 °C for 2 h (10 °C/min). For comparative purposes, pure cerium oxide was prepared in a similar way.",coprecipitation,solid solution,,11.0,Fluorite,single,,,,400.0,21.0,1.0,,False,5.4209,0.0,0.0,,0.0,0.0,0.0,0.0,0.0,0.0,0.0,0.0,0.0,0.0,0.0,0.0,0.0,0.0,0.0,0.0,0.10318559556786704,0.0,0.0,0.0,0.0,,0.0,0.0,0.0,0.0,0.0,0.0,0.0,0.0,1
69cd305429cce59b64a17879,54f121efc9c3cc32dddf3b93f5245175a569547b,10.1016/j.jssc.2011.09.018,Ce_Eu(10),0.92573402417962,84.0,300.0,2.0,6.2,0.143,,,"CeO2/M2O3 mixed oxides (M=La, Eu and Gd) were prepared by coprecipitation [10]. The appropriate amounts of Ce(NO3)3·6H2O (Alfa-Aesar 99.5%), La(NO3)3·6H2O (Fluka ≥99.0%), Eu(NO3)3·6H2O (Alfa Aesar 99.9%) or Gd(NO3)3·5H2O (Aldrich 99.99%) were dissolved in distilled water to obtain a 0.1 M solution, in order to achieve a 10% M2O3 weight percentage (w/w) in CeO2. Then, the cationic solutions were precipitated by addition of ammonium hydroxide (30% w/w), at room temperature under continuous stirring at pH 9. The precipitated gels were washed by filtration with distilled water and dried overnight at 100 °C. Finally, the samples were calcined at 300 °C for 2 h (10 °C/min). For comparative purposes, pure cerium oxide was prepared in a similar way.",coprecipitation,solid solution,,13.0,Fluorite,single,,,,400.0,21.0,1.0,,False,5.4251,0.0,0.0,,0.0,0.0,0.0,0.0,0.0,0.0,0.0,0.0,0.0,0.0,0.0,0.0,0.0,0.0,0.07426597582037996,0.0,0.0,0.0,0.0,0.0,0.0,,0.0,0.0,0.0,0.0,0.0,0.0,0.0,0.0,1
69cd305629cce59b64a1787d,3a69ad6c05e2e8b15f24397d03f336367e9c93c3,10.1021/jp101939v,CeCu73,0.7,62.9,550.0,4.0,,,,,"CeM73 catalysts (molar ratio of Ce/M is 7/3; M = Cu, Ti, Zr, and Tb) were synthesized by a hydrothermal method. (31) Raw materials were analytical grade reagents of (NH4)2Ce(NO3)6, Cu(NO3)2, ZrO(NO3)2·5H2O, Ti(OC4H9)4, Tb(NO3)3, and urea. The Ce concentration was 0.228 mol L−1. In a typical synthesis process, certain amounts of the precursor of M and stoichiometric urea were dissolved in deionized water with the Ce/M molar ratio of 7:3. The solution was then transferred into a Teflon-lined container and hydrothermally treated at 130 °C for 4 h with stirring. After it cooled to room temperature, the precipitate was filtered, washed with deionized water, and then dried at 110 °C overnight. After calcination in the air at 550 °C for 4 h, the obtained powder was defined as CeM.",hydrothermal,solid solution,,,Fluorite & CuO,multi,,,,550.0,0.0,2.0,,False,,0.0,0.3,,0.0,0.0,0.0,0.0,0.0,0.0,0.0,0.0,0.0,0.0,0.0,0.0,0.0,0.0,0.0,0.0,0.0,0.0,0.0,0.0,0.0,,0.0,0.0,0.0,0.0,0.0,0.0,0.0,0.0,0
69cd305629cce59b64a1787f,0f2c7a28fd01f1e2a062286984c54aba2a7ea8ee,10.1021/jp101939v,CeTi73,0.7,83.1,550.0,4.0,,,,,"CeM73 catalysts (molar ratio of Ce/M is 7/3; M = Cu, Ti, Zr, and Tb) were synthesized by a hydrothermal method. (31) Raw materials were analytical grade reagents of (NH4)2Ce(NO3)6, Cu(NO3)2, ZrO(NO3)2·5H2O, Ti(OC4H9)4, Tb(NO3)3, and urea. The Ce concentration was 0.228 mol L−1. In a typical synthesis process, certain amounts of the precursor of M and stoichiometric urea were dissolved in deionized water with the Ce/M molar ratio of 7:3. The solution was then transferred into a Teflon-lined container and hydrothermally treated at 130 °C for 4 h with stirring. After it cooled to room temperature, the precipitate was filtered, washed with deionized water, and then dried at 110 °C overnight. After calcination in the air at 550 °C for 4 h, the obtained powder was defined as CeM.",hydrothermal,solid solution,,,Fluorite,single,,,,550.0,0.0,2.0,,False,,0.0,0.0,,0.0,0.0,0.0,0.0,0.0,0.0,0.0,0.0,0.0,0.0,0.0,0.0,0.0,0.0,0.0,0.0,0.0,0.0,0.0,0.0,0.3,,0.0,0.0,0.0,0.0,0.0,0.0,0.0,0.0,1
69cd305729cce59b64a17881,2e06cbaaf597307b8c4fc58f1c0a971d67e9f88c,10.1021/jp101939v,CeZr73,0.7,109.9,550.0,4.0,,,,,"CeM73 catalysts (molar ratio of Ce/M is 7/3; M = Cu, Ti, Zr, and Tb) were synthesized by a hydrothermal method. (31) Raw materials were analytical grade reagents of (NH4)2Ce(NO3)6, Cu(NO3)2, ZrO(NO3)2·5H2O, Ti(OC4H9)4, Tb(NO3)3, and urea. The Ce concentration was 0.228 mol L−1. In a typical synthesis process, certain amounts of the precursor of M and stoichiometric urea were dissolved in deionized water with the Ce/M molar ratio of 7:3. The solution was then transferred into a Teflon-lined container and hydrothermally treated at 130 °C for 4 h with stirring. After it cooled to room temperature, the precipitate was filtered, washed with deionized water, and then dried at 110 °C overnight. After calcination in the air at 550 °C for 4 h, the obtained powder was defined as CeM.",hydrothermal,solid solution,,,Fluorite,single,,,,550.0,0.0,2.0,,False,,0.3,0.0,,0.0,0.0,0.0,0.0,0.0,0.0,0.0,0.0,0.0,0.0,0.0,0.0,0.0,0.0,0.0,0.0,0.0,0.0,0.0,0.0,0.0,,0.0,0.0,0.0,0.0,0.0,0.0,0.0,0.0,1
69cd305729cce59b64a17883,a6a283ef29e51b23793616a2a448a84a1be80145,10.1021/jp101939v,CeTb73,0.7,112.6,550.0,4.0,,,,,"CeM73 catalysts (molar ratio of Ce/M is 7/3; M = Cu, Ti, Zr, and Tb) were synthesized by a hydrothermal method. (31) Raw materials were analytical grade reagents of (NH4)2Ce(NO3)6, Cu(NO3)2, ZrO(NO3)2·5H2O, Ti(OC4H9)4, Tb(NO3)3, and urea. The Ce concentration was 0.228 mol L−1. In a typical synthesis process, certain amounts of the precursor of M and stoichiometric urea were dissolved in deionized water with the Ce/M molar ratio of 7:3. The solution was then transferred into a Teflon-lined container and hydrothermally treated at 130 °C for 4 h with stirring. After it cooled to room temperature, the precipitate was filtered, washed with deionized water, and then dried at 110 °C overnight. After calcination in the air at 550 °C for 4 h, the obtained powder was defined as CeM.",hydrothermal,solid solution,,,Fluorite,single,,,,550.0,0.0,2.0,,False,,0.0,0.0,,0.0,0.0,0.0,0.0,0.0,0.0,0.0,0.0,0.0,0.0,0.0,0.0,0.0,0.0,0.0,0.3,0.0,0.0,0.0,0.0,0.0,,0.0,0.0,0.0,0.0,0.0,0.0,0.0,0.0,1
69cd305829cce59b64a17885,22aed19792e782085681d7b404c7a39d793708be,10.1016/j.jcis.2017.07.114,MnCe,0.9,121.0,550.0,6.0,10.1,0.306,,,"The transition metal doped ceria-based solid solutions M0.1Ce0.9O2 (M = Mn, Fe, Co, Cu) were prepared by the CTAB-assisted co-precipitation method [18]. The metal nitrates or MnSO4·H2O were used as starting materials. In detail, the transition metal salt and Ce(NO3)3⋅6H2O were mixed in deionized water with the mole ratio of TM:Ce = 1:9. A suitable amount of CTAB (with a 1:1 ratio of CTAB to metal ions) was dissolved in deionized water and then the solution was heated to 30 °C to ensure that the CTAB dissolved. Then, the corresponding metal salt solution was dissolved in CTAB solution with subsequently vigorous stirring for 30 min, giving a clear homogeneous solution. Afterward, 1 M NaOH aqueous solution was added as precipitating agent in dropwise manner under vigorous stirring until the pH maintained constant around 11. The resulting slurry was aged in the mother liquor at 80 °C for 3 h. The obtained precipitate was then filtered and repeatedly washed with sufficient deionized water and absolute ethyl alcohol in order to remove the sodium ions and surfactant thoroughly. The solid product was dried at 110 °C for 12 h in electrical oven and then calcined at 550 °C for 6 h to obtain the catalysts samples (denoted as MnCe, FeCe, CoCe, CuCe, respectively).",CTAB assisted coprecipitation,solid solution,,8.8,Fluorite,single,,,,0.0,0.0,0.0,,True,5.401,0.0,0.0,,0.0,0.0,0.0,0.0,0.0,0.1,0.0,0.0,0.0,0.0,0.0,0.0,0.0,0.0,0.0,0.0,0.0,0.0,0.0,0.0,0.0,,0.0,0.0,0.0,0.0,0.0,0.0,0.0,0.0,1
69cd305929cce59b64a17888,4865a4f91a9bcb91101ca4d08ec8928324ed885d,10.1016/j.jcis.2017.07.114,FeCe,0.9,100.0,550.0,6.0,7.3,0.181,,,"The transition metal doped ceria-based solid solutions M0.1Ce0.9O2 (M = Mn, Fe, Co, Cu) were prepared by the CTAB-assisted co-precipitation method [18]. The metal nitrates or MnSO4·H2O were used as starting materials. In detail, the transition metal salt and Ce(NO3)3⋅6H2O were mixed in deionized water with the mole ratio of TM:Ce = 1:9. A suitable amount of CTAB (with a 1:1 ratio of CTAB to metal ions) was dissolved in deionized water and then the solution was heated to 30 °C to ensure that the CTAB dissolved. Then, the corresponding metal salt solution was dissolved in CTAB solution with subsequently vigorous stirring for 30 min, giving a clear homogeneous solution. Afterward, 1 M NaOH aqueous solution was added as precipitating agent in dropwise manner under vigorous stirring until the pH maintained constant around 11. The resulting slurry was aged in the mother liquor at 80 °C for 3 h. The obtained precipitate was then filtered and repeatedly washed with sufficient deionized water and absolute ethyl alcohol in order to remove the sodium ions and surfactant thoroughly. The solid product was dried at 110 °C for 12 h in electrical oven and then calcined at 550 °C for 6 h to obtain the catalysts samples (denoted as MnCe, FeCe, CoCe, CuCe, respectively).",CTAB assisted coprecipitation,solid solution,,7.5,Fluorite,single,,,,0.0,0.0,0.0,,True,5.383,0.0,0.0,,0.0,0.0,0.0,0.0,0.0,0.0,0.1,0.0,0.0,0.0,0.0,0.0,0.0,0.0,0.0,0.0,0.0,0.0,0.0,0.0,0.0,,0.0,0.0,0.0,0.0,0.0,0.0,0.0,0.0,1
69cd305a29cce59b64a1788b,535f38ee6f024acab739eba24e1bd9dc589cd490,10.1016/j.jcis.2017.07.114,CoCe,0.9,68.0,550.0,6.0,4.4,0.074,,,"The transition metal doped ceria-based solid solutions M0.1Ce0.9O2 (M = Mn, Fe, Co, Cu) were prepared by the CTAB-assisted co-precipitation method [18]. The metal nitrates or MnSO4·H2O were used as starting materials. In detail, the transition metal salt and Ce(NO3)3⋅6H2O were mixed in deionized water with the mole ratio of TM:Ce = 1:9. A suitable amount of CTAB (with a 1:1 ratio of CTAB to metal ions) was dissolved in deionized water and then the solution was heated to 30 °C to ensure that the CTAB dissolved. Then, the corresponding metal salt solution was dissolved in CTAB solution with subsequently vigorous stirring for 30 min, giving a clear homogeneous solution. Afterward, 1 M NaOH aqueous solution was added as precipitating agent in dropwise manner under vigorous stirring until the pH maintained constant around 11. The resulting slurry was aged in the mother liquor at 80 °C for 3 h. The obtained precipitate was then filtered and repeatedly washed with sufficient deionized water and absolute ethyl alcohol in order to remove the sodium ions and surfactant thoroughly. The solid product was dried at 110 °C for 12 h in electrical oven and then calcined at 550 °C for 6 h to obtain the catalysts samples (denoted as MnCe, FeCe, CoCe, CuCe, respectively).",CTAB assisted coprecipitation,solid solution,,8.0,Fluorite,single,,,,0.0,0.0,0.0,,True,5.365,0.0,0.0,,0.0,0.0,0.0,0.0,0.0,0.0,0.0,0.1,0.0,0.0,0.0,0.0,0.0,0.0,0.0,0.0,0.0,0.0,0.0,0.0,0.0,,0.0,0.0,0.0,0.0,0.0,0.0,0.0,0.0,1
69cd305a29cce59b64a1788e,fd120452c9a70f4f630e534394c9e3f2bb27faa5,10.1016/j.jcis.2017.07.114,CuCe,0.9,121.0,550.0,6.0,6.4,0.194,,,"The transition metal doped ceria-based solid solutions M0.1Ce0.9O2 (M = Mn, Fe, Co, Cu) were prepared by the CTAB-assisted co-precipitation method [18]. The metal nitrates or MnSO4·H2O were used as starting materials. In detail, the transition metal salt and Ce(NO3)3⋅6H2O were mixed in deionized water with the mole ratio of TM:Ce = 1:9. A suitable amount of CTAB (with a 1:1 ratio of CTAB to metal ions) was dissolved in deionized water and then the solution was heated to 30 °C to ensure that the CTAB dissolved. Then, the corresponding metal salt solution was dissolved in CTAB solution with subsequently vigorous stirring for 30 min, giving a clear homogeneous solution. Afterward, 1 M NaOH aqueous solution was added as precipitating agent in dropwise manner under vigorous stirring until the pH maintained constant around 11. The resulting slurry was aged in the mother liquor at 80 °C for 3 h. The obtained precipitate was then filtered and repeatedly washed with sufficient deionized water and absolute ethyl alcohol in order to remove the sodium ions and surfactant thoroughly. The solid product was dried at 110 °C for 12 h in electrical oven and then calcined at 550 °C for 6 h to obtain the catalysts samples (denoted as MnCe, FeCe, CoCe, CuCe, respectively).",CTAB assisted coprecipitation,solid solution,,7.2,Fluorite,single,,,,0.0,0.0,0.0,,True,5.382,0.0,0.1,,0.0,0.0,0.0,0.0,0.0,0.0,0.0,0.0,0.0,0.0,0.0,0.0,0.0,0.0,0.0,0.0,0.0,0.0,0.0,0.0,0.0,,0.0,0.0,0.0,0.0,0.0,0.0,0.0,0.0,1
69cd305b29cce59b64a17891,903632ede6630ca01e5fa9fdef943e95baff31da,10.1016/j.jcis.2017.07.114,CeO2,1.0,105.0,550.0,6.0,4.5,0.117,,,"The transition metal doped ceria-based solid solutions M0.1Ce0.9O2 (M = Mn, Fe, Co, Cu) were prepared by the CTAB-assisted co-precipitation method [18]. The metal nitrates or MnSO4·H2O were used as starting materials. In detail, the transition metal salt and Ce(NO3)3⋅6H2O were mixed in deionized water with the mole ratio of TM:Ce = 1:9. A suitable amount of CTAB (with a 1:1 ratio of CTAB to metal ions) was dissolved in deionized water and then the solution was heated to 30 °C to ensure that the CTAB dissolved. Then, the corresponding metal salt solution was dissolved in CTAB solution with subsequently vigorous stirring for 30 min, giving a clear homogeneous solution. Afterward, 1 M NaOH aqueous solution was added as precipitating agent in dropwise manner under vigorous stirring until the pH maintained constant around 11. The resulting slurry was aged in the mother liquor at 80 °C for 3 h. The obtained precipitate was then filtered and repeatedly washed with sufficient deionized water and absolute ethyl alcohol in order to remove the sodium ions and surfactant thoroughly. The solid product was dried at 110 °C for 12 h in electrical oven and then calcined at 550 °C for 6 h to obtain the catalysts samples (denoted as MnCe, FeCe, CoCe, CuCe, respectively).",CTAB assisted coprecipitation,solid solution,,11.1,Fluorite,single,,,,0.0,0.0,0.0,,True,5.409,0.0,0.0,,0.0,0.0,0.0,0.0,0.0,0.0,0.0,0.0,0.0,0.0,0.0,0.0,0.0,0.0,0.0,0.0,0.0,0.0,0.0,0.0,0.0,,0.0,0.0,0.0,0.0,0.0,0.0,0.0,0.0,1
69cd305c29cce59b64a17894,894ac0b1cfd23d3075651f78788652cf6659fd62,10.1039/B809769K,2,0.9,47.0,700.0,5.0,,,,,"All samples were prepared by melting mixtures of the metal nitrate hydrates under reduced pressure, followed by calcination in static air at 700 °C for 5 h. The control sample 1 contained pure CeO2, while samples 2 and 3 contained 10 mol% dopant (1[thin space (1/6-em)]:[thin space (1/6-em)]9 Cu[thin space (1/6-em)]:[thin space (1/6-em)]Ce molar ratio). Fig. 2 shows sample 3 at various stages of the preparation. Image A shows the nitrate salts after weighing and mixing. These precursors form transparent, brightly coloured liquids when heated to 120 °C (image B). When the pressure is lowered to 10 mbar, a solid forms (image C). During this treatment, the liquefied precursor first starts to boil (at around 150 mbar), and then solidifies. Image D shows the final catalyst after calcination for 5 h at 700 °C.",pyrolysis,solid solution,,14.9,Fluorite,single,,,,0.0,0.0,0.0,,False,5.411,0.0,0.1,,0.0,0.0,0.0,0.0,0.0,0.0,0.0,0.0,0.0,0.0,0.0,0.0,0.0,0.0,0.0,0.0,0.0,0.0,0.0,0.0,0.0,,0.0,0.0,0.0,0.0,0.0,0.0,0.0,0.0,1
69cd305e29cce59b64a1789d,51e16e4490fefea85bfdfc77d2c07d309be20622,10.1016/j.micromeso.2008.12.015,CeYO,0.9,128.0,400.0,4.0,3.9,0.25,,,"In a typical process, metal salts were dissolved in de-ionized water in advance (praseodymium oxide was dissolved in nitric acid). Then, 10 ml of 0.5 M solution (the molar ratio of dopant cation Mn+ to Ce3+ is 1:9 in all doped samples), 0.01 mol glucose, 0.015 mol acrylamide and 70 ml de-ionized water were mixed in a Teflon autoclave with 100 ml capacity. The pH value of the solution was then adjusted to 10–12 by adding ammonia aqueous solution dropwise. The transparent solution became a sticky gel. After stirring continually for 3 h, the gel turned brown. Then, the autoclave was sealed and kept in an oven for 24 h at 180 °C. The precipitate was collected from the suspension in the autoclave when it was cooled down to room temperature. After washing with de-ionized water and alcohol and drying at 80 °C, the flowerlike basic carbonate of doped ceria was obtained [23]. The flowerlike ceria based material was obtained by calcinating the as-prepared basic carbonate via two steps, firstly being calcinated at 600 °C for 6 h under Ar protection and then at 400 °C for another 4 h in the air [23]. They are named as CeYO, CeLaO, CeZrO, CePrO and CeSnO according to the dopants.",sol-gel,solid solution,,8.8,Fluorite,single,True,flower-like,SEM_2000nm_69cd305e29cce59b64a1789d.png,0.0,0.0,0.0,,True,5.411,0.0,0.0,,0.0,0.0,0.0,0.0,0.0,0.0,0.0,0.0,0.0,0.0,0.0,0.0,0.0,0.0,0.0,0.0,0.0,0.0,0.0,0.1,0.0,,0.0,0.0,0.0,0.0,0.0,0.0,0.0,0.0,1
69cd305e29cce59b64a1789f,e25c471339a4aae2a4e904dbe6b0442db6ee8c47,10.1016/j.micromeso.2008.12.015,CeLaO,0.9,155.0,400.0,4.0,3.9,0.36,,,"In a typical process, metal salts were dissolved in de-ionized water in advance (praseodymium oxide was dissolved in nitric acid). Then, 10 ml of 0.5 M solution (the molar ratio of dopant cation Mn+ to Ce3+ is 1:9 in all doped samples), 0.01 mol glucose, 0.015 mol acrylamide and 70 ml de-ionized water were mixed in a Teflon autoclave with 100 ml capacity. The pH value of the solution was then adjusted to 10–12 by adding ammonia aqueous solution dropwise. The transparent solution became a sticky gel. After stirring continually for 3 h, the gel turned brown. Then, the autoclave was sealed and kept in an oven for 24 h at 180 °C. The precipitate was collected from the suspension in the autoclave when it was cooled down to room temperature. After washing with de-ionized water and alcohol and drying at 80 °C, the flowerlike basic carbonate of doped ceria was obtained [23]. The flowerlike ceria based material was obtained by calcinating the as-prepared basic carbonate via two steps, firstly being calcinated at 600 °C for 6 h under Ar protection and then at 400 °C for another 4 h in the air [23]. They are named as CeYO, CeLaO, CeZrO, CePrO and CeSnO according to the dopants.",sol-gel,solid solution,,7.0,Fluorite,single,True,flower-like,SEM_2000nm_69cd305e29cce59b64a1789f.png,0.0,0.0,0.0,,True,5.441,0.0,0.0,,0.0,0.0,0.0,0.0,0.1,0.0,0.0,0.0,0.0,0.0,0.0,0.0,0.0,0.0,0.0,0.0,0.0,0.0,0.0,0.0,0.0,,0.0,0.0,0.0,0.0,0.0,0.0,0.0,0.0,1
69cd305f29cce59b64a178a1,9629d3ed24a60b8ae2d1726ec7726ac74eabde21,10.1016/j.micromeso.2008.12.015,CeZrO,0.9,100.0,400.0,4.0,3.8,0.17,,,"In a typical process, metal salts were dissolved in de-ionized water in advance (praseodymium oxide was dissolved in nitric acid). Then, 10 ml of 0.5 M solution (the molar ratio of dopant cation Mn+ to Ce3+ is 1:9 in all doped samples), 0.01 mol glucose, 0.015 mol acrylamide and 70 ml de-ionized water were mixed in a Teflon autoclave with 100 ml capacity. The pH value of the solution was then adjusted to 10–12 by adding ammonia aqueous solution dropwise. The transparent solution became a sticky gel. After stirring continually for 3 h, the gel turned brown. Then, the autoclave was sealed and kept in an oven for 24 h at 180 °C. The precipitate was collected from the suspension in the autoclave when it was cooled down to room temperature. After washing with de-ionized water and alcohol and drying at 80 °C, the flowerlike basic carbonate of doped ceria was obtained [23]. The flowerlike ceria based material was obtained by calcinating the as-prepared basic carbonate via two steps, firstly being calcinated at 600 °C for 6 h under Ar protection and then at 400 °C for another 4 h in the air [23]. They are named as CeYO, CeLaO, CeZrO, CePrO and CeSnO according to the dopants.",sol-gel,solid solution,,10.1,Fluorite,single,True,flower-like,SEM_2000nm_69cd305f29cce59b64a178a1.png,0.0,0.0,0.0,,True,5.41,0.1,0.0,,0.0,0.0,0.0,0.0,0.0,0.0,0.0,0.0,0.0,0.0,0.0,0.0,0.0,0.0,0.0,0.0,0.0,0.0,0.0,0.0,0.0,,0.0,0.0,0.0,0.0,0.0,0.0,0.0,0.0,1
69cd306029cce59b64a178a3,609469e3e3f441f9ad99113f5e9cf3bc6e518c6b,10.1016/j.micromeso.2008.12.015,CePrO,0.9,140.0,400.0,4.0,3.8,0.17,,,"In a typical process, metal salts were dissolved in de-ionized water in advance (praseodymium oxide was dissolved in nitric acid). Then, 10 ml of 0.5 M solution (the molar ratio of dopant cation Mn+ to Ce3+ is 1:9 in all doped samples), 0.01 mol glucose, 0.015 mol acrylamide and 70 ml de-ionized water were mixed in a Teflon autoclave with 100 ml capacity. The pH value of the solution was then adjusted to 10–12 by adding ammonia aqueous solution dropwise. The transparent solution became a sticky gel. After stirring continually for 3 h, the gel turned brown. Then, the autoclave was sealed and kept in an oven for 24 h at 180 °C. The precipitate was collected from the suspension in the autoclave when it was cooled down to room temperature. After washing with de-ionized water and alcohol and drying at 80 °C, the flowerlike basic carbonate of doped ceria was obtained [23]. The flowerlike ceria based material was obtained by calcinating the as-prepared basic carbonate via two steps, firstly being calcinated at 600 °C for 6 h under Ar protection and then at 400 °C for another 4 h in the air [23]. They are named as CeYO, CeLaO, CeZrO, CePrO and CeSnO according to the dopants.",sol-gel,solid solution,,6.0,Fluorite,single,True,flower-like,SEM_2000nm_69cd306029cce59b64a178a3.png,0.0,0.0,0.0,,True,5.425,0.0,0.0,,0.0,0.1,0.0,0.0,0.0,0.0,0.0,0.0,0.0,0.0,0.0,0.0,0.0,0.0,0.0,0.0,0.0,0.0,0.0,0.0,0.0,,0.0,0.0,0.0,0.0,0.0,0.0,0.0,0.0,1
69cd306029cce59b64a178a5,48668b96d18bce987bd76660de93240bef0d4ff0,10.1016/j.micromeso.2008.12.015,CeSnO,0.9,144.0,400.0,4.0,3.8,0.23,,,"In a typical process, metal salts were dissolved in de-ionized water in advance (praseodymium oxide was dissolved in nitric acid). Then, 10 ml of 0.5 M solution (the molar ratio of dopant cation Mn+ to Ce3+ is 1:9 in all doped samples), 0.01 mol glucose, 0.015 mol acrylamide and 70 ml de-ionized water were mixed in a Teflon autoclave with 100 ml capacity. The pH value of the solution was then adjusted to 10–12 by adding ammonia aqueous solution dropwise. The transparent solution became a sticky gel. After stirring continually for 3 h, the gel turned brown. Then, the autoclave was sealed and kept in an oven for 24 h at 180 °C. The precipitate was collected from the suspension in the autoclave when it was cooled down to room temperature. After washing with de-ionized water and alcohol and drying at 80 °C, the flowerlike basic carbonate of doped ceria was obtained [23]. The flowerlike ceria based material was obtained by calcinating the as-prepared basic carbonate via two steps, firstly being calcinated at 600 °C for 6 h under Ar protection and then at 400 °C for another 4 h in the air [23]. They are named as CeYO, CeLaO, CeZrO, CePrO and CeSnO according to the dopants.",sol-gel,solid solution,,5.6,Fluorite,single,True,flower-like,SEM_2000nm_69cd306029cce59b64a178a5.png,0.0,0.0,0.0,,True,5.414,0.0,0.0,,0.0,0.0,0.1,0.0,0.0,0.0,0.0,0.0,0.0,0.0,0.0,0.0,0.0,0.0,0.0,0.0,0.0,0.0,0.0,0.0,0.0,,0.0,0.0,0.0,0.0,0.0,0.0,0.0,0.0,1
