Repository: Iwanap1/co_oxidation

# Training an Extrapolatable Model for CO Oxidation Light-Off Prediction over Cerium-Based Catalysts
Extrapolatable NNs for CO Oxidation light-off prediction



The exact architecture can be dictated by the provided model configs. In the most physically-informed scenario, the archictecture includes latent states for both the H<sub>2</sub>-TPR and dynamic oxygen storage capacity (OSC), which are trained both on those experimental measurements and the conversion itself. The weight-hourly space velocity is not included in the features for the conversion net, rather is used to calculate conversion using the solution for a simple first-order kinetic model in a PFR.

File: data_analysis/base_multiphase/data/all_materials.csv (part 17 of 17)
_id,fingerprint,doi,name,Ce,Sbet,calcination_temp,calcination_time,Dpore,Vtotal,calcination_flowing_gas,calcination_reactive_gas,synthesis_para,synthesis,description,particle_size_nm,crystallite_size_nm,phase_types,phase_flag,microscopy,morphology,image_path,pretreatment_temp,pretreatment_o2_vol%,pretreatment_time_h,osc,hierarchical,lattice_parameter_A,Zr,Cu,Ea_apparent,Ni,Pr,Sn,Hf,La,Mn,Fe,Co,Sm,Zn,Nd,Pm,Ag,Ru,Eu,Tb,Gd,Bi,Cr,Y,Ti,deposit,Sr,Sc,Yb,Nb,Al,Ga,Ho,Lu,single_phase_binary
69cd306129cce59b64a178a7,5b03f1079f65937de193388ed8c9978c273a7645,10.1016/j.micromeso.2008.12.015,CeO2,1.0,166.0,400.0,4.0,3.9,0.15,,,"In a typical process, metal salts were dissolved in de-ionized water in advance (praseodymium oxide was dissolved in nitric acid). Then, 10 ml of 0.5 M solution (the molar ratio of dopant cation Mn+ to Ce3+ is 1:9 in all doped samples), 0.01 mol glucose, 0.015 mol acrylamide and 70 ml de-ionized water were mixed in a Teflon autoclave with 100 ml capacity. The pH value of the solution was then adjusted to 10–12 by adding ammonia aqueous solution dropwise. The transparent solution became a sticky gel. After stirring continually for 3 h, the gel turned brown. Then, the autoclave was sealed and kept in an oven for 24 h at 180 °C. The precipitate was collected from the suspension in the autoclave when it was cooled down to room temperature. After washing with de-ionized water and alcohol and drying at 80 °C, the flowerlike basic carbonate of doped ceria was obtained [23]. The flowerlike ceria based material was obtained by calcinating the as-prepared basic carbonate via two steps, firstly being calcinated at 600 °C for 6 h under Ar protection and then at 400 °C for another 4 h in the air [23]. They are named as CeYO, CeLaO, CeZrO, CePrO and CeSnO according to the dopants.",sol-gel,solid solution,,8.0,Fluorite,single,True,flower-like,SEM_2000nm_69cd306129cce59b64a178a7.png,0.0,0.0,0.0,,True,5.412,0.0,0.0,,0.0,0.0,0.0,0.0,0.0,0.0,0.0,0.0,0.0,0.0,0.0,0.0,0.0,0.0,0.0,0.0,0.0,0.0,0.0,0.0,0.0,,0.0,0.0,0.0,0.0,0.0,0.0,0.0,0.0,1
69cd306229cce59b64a178a9,8f2dc4c0e9aa7d4cacaf34855fa55d913405e11c,10.1039/C9CY00222G,CZ060,0.6,48.0,740.0,5.0,,,,,"Ceria–zirconia solid solutions with different ratios of Ce/Zr were synthesized by the co-precipitation method.32 Hydrogen peroxide was first dropped into the Ce(NO3)3·6H2O solution to obtain a molar ratio of H2O2/Ce of 1.5. The corresponding amount of ZrO(NO3)2·nH2O solution was then mixed with the solution to attain a molar ratio of Ce/Zr = (1 − x)/x. The precipitation of ceria–zirconia precursor was achieved by dropping an ammonia solution into the solution keeping the pH at around 9.5. The precipitate was stirred for 18 h and then washed with deionized water several times until a pH value of around 7 was reached. The precipitate was then dried overnight at 393 K and calcined at various temperatures (between 700 and 800 °C) for 5 h in order to ensure a constant specific surface area among the various Ce1−xZrxO2, x = 0,…1 samples. The samples are referred to as CZXXX with XXX being the atomic percentage (% unit) of cerium.",coprecipitation,solid solution,,5.3,Fluorite,single,,,,0.0,0.0,0.0,,False,,0.4,0.0,,0.0,0.0,0.0,0.0,0.0,0.0,0.0,0.0,0.0,0.0,0.0,0.0,0.0,0.0,0.0,0.0,0.0,0.0,0.0,0.0,0.0,,0.0,0.0,0.0,0.0,0.0,0.0,0.0,0.0,1
69cd306229cce59b64a178ac,0f655ceb3517f77713cf7bd2d6ea0d068b1a3143,10.1039/C9CY00222G,CZ070,0.7,46.5,750.0,5.0,,,,,"Ceria–zirconia solid solutions with different ratios of Ce/Zr were synthesized by the co-precipitation method.32 Hydrogen peroxide was first dropped into the Ce(NO3)3·6H2O solution to obtain a molar ratio of H2O2/Ce of 1.5. The corresponding amount of ZrO(NO3)2·nH2O solution was then mixed with the solution to attain a molar ratio of Ce/Zr = (1 − x)/x. The precipitation of ceria–zirconia precursor was achieved by dropping an ammonia solution into the solution keeping the pH at around 9.5. The precipitate was stirred for 18 h and then washed with deionized water several times until a pH value of around 7 was reached. The precipitate was then dried overnight at 393 K and calcined at various temperatures (between 700 and 800 °C) for 5 h in order to ensure a constant specific surface area among the various Ce1−xZrxO2, x = 0,…1 samples. The samples are referred to as CZXXX with XXX being the atomic percentage (% unit) of cerium.",coprecipitation,solid solution,,6.4,Fluorite,single,,,,0.0,0.0,0.0,,False,,0.3,0.0,,0.0,0.0,0.0,0.0,0.0,0.0,0.0,0.0,0.0,0.0,0.0,0.0,0.0,0.0,0.0,0.0,0.0,0.0,0.0,0.0,0.0,,0.0,0.0,0.0,0.0,0.0,0.0,0.0,0.0,1
69cd306329cce59b64a178af,aa87e19d3ae485a5ad4f912254d7b351cf48e7e3,10.1039/C9CY00222G,CZ080,0.8,46.0,720.0,5.0,,,,,"Ceria–zirconia solid solutions with different ratios of Ce/Zr were synthesized by the co-precipitation method.32 Hydrogen peroxide was first dropped into the Ce(NO3)3·6H2O solution to obtain a molar ratio of H2O2/Ce of 1.5. The corresponding amount of ZrO(NO3)2·nH2O solution was then mixed with the solution to attain a molar ratio of Ce/Zr = (1 − x)/x. The precipitation of ceria–zirconia precursor was achieved by dropping an ammonia solution into the solution keeping the pH at around 9.5. The precipitate was stirred for 18 h and then washed with deionized water several times until a pH value of around 7 was reached. The precipitate was then dried overnight at 393 K and calcined at various temperatures (between 700 and 800 °C) for 5 h in order to ensure a constant specific surface area among the various Ce1−xZrxO2, x = 0,…1 samples. The samples are referred to as CZXXX with XXX being the atomic percentage (% unit) of cerium.",coprecipitation,solid solution,,6.8,Fluorite,single,,,,0.0,0.0,0.0,,False,,0.2,0.0,,0.0,0.0,0.0,0.0,0.0,0.0,0.0,0.0,0.0,0.0,0.0,0.0,0.0,0.0,0.0,0.0,0.0,0.0,0.0,0.0,0.0,,0.0,0.0,0.0,0.0,0.0,0.0,0.0,0.0,1
69cd306429cce59b64a178b2,05a50ebd95879c8eacd7dec06f80d2b1c657e694,10.1039/C9CY00222G,CZ090,0.9,47.5,710.0,5.0,,,,,"Ceria–zirconia solid solutions with different ratios of Ce/Zr were synthesized by the co-precipitation method.32 Hydrogen peroxide was first dropped into the Ce(NO3)3·6H2O solution to obtain a molar ratio of H2O2/Ce of 1.5. The corresponding amount of ZrO(NO3)2·nH2O solution was then mixed with the solution to attain a molar ratio of Ce/Zr = (1 − x)/x. The precipitation of ceria–zirconia precursor was achieved by dropping an ammonia solution into the solution keeping the pH at around 9.5. The precipitate was stirred for 18 h and then washed with deionized water several times until a pH value of around 7 was reached. The precipitate was then dried overnight at 393 K and calcined at various temperatures (between 700 and 800 °C) for 5 h in order to ensure a constant specific surface area among the various Ce1−xZrxO2, x = 0,…1 samples. The samples are referred to as CZXXX with XXX being the atomic percentage (% unit) of cerium.",coprecipitation,solid solution,,8.4,Fluorite,single,,,,0.0,0.0,0.0,,False,,0.1,0.0,,0.0,0.0,0.0,0.0,0.0,0.0,0.0,0.0,0.0,0.0,0.0,0.0,0.0,0.0,0.0,0.0,0.0,0.0,0.0,0.0,0.0,,0.0,0.0,0.0,0.0,0.0,0.0,0.0,0.0,1
69cd306529cce59b64a178b5,bdd3b35e08babee3efce19c20fbb6a0bd15ad618,10.1039/C9CY00222G,CZ100,1.0,46.5,540.0,5.0,,,,,"Ceria–zirconia solid solutions with different ratios of Ce/Zr were synthesized by the co-precipitation method.32 Hydrogen peroxide was first dropped into the Ce(NO3)3·6H2O solution to obtain a molar ratio of H2O2/Ce of 1.5. The corresponding amount of ZrO(NO3)2·nH2O solution was then mixed with the solution to attain a molar ratio of Ce/Zr = (1 − x)/x. The precipitation of ceria–zirconia precursor was achieved by dropping an ammonia solution into the solution keeping the pH at around 9.5. The precipitate was stirred for 18 h and then washed with deionized water several times until a pH value of around 7 was reached. The precipitate was then dried overnight at 393 K and calcined at various temperatures (between 700 and 800 °C) for 5 h in order to ensure a constant specific surface area among the various Ce1−xZrxO2, x = 0,…1 samples. The samples are referred to as CZXXX with XXX being the atomic percentage (% unit) of cerium.",coprecipitation,solid solution,,10.0,Fluorite,single,,,,0.0,0.0,0.0,,False,,0.0,0.0,,0.0,0.0,0.0,0.0,0.0,0.0,0.0,0.0,0.0,0.0,0.0,0.0,0.0,0.0,0.0,0.0,0.0,0.0,0.0,0.0,0.0,,0.0,0.0,0.0,0.0,0.0,0.0,0.0,0.0,1
69cd306529cce59b64a178b8,7b9ca03d5aff00173d12feeba870720f65bbb156,10.1007/s10562-021-03708-3,Ce95Cu5,0.95,48.0,650.0,0.5,11.0,0.07,0.0,0.0,"Pure cerium, manganese and copper oxides, as well as binary (Ce–Mn, Ce–Cu) and ternary oxide catalysts (Ce–Mn–Cu) were prepared through the solution combustion synthesis (SCS) [13, 19, 23,24,25]. The mixed oxide catalysts were prepared with different foreign metal contents: 5, 15 and 45 at.%. The notation is: Ce100−xMx, where M represents either Mn or Cu for the binary oxides, and Ce100−xMnx/2Cux/2 for the ternary oxides. Therefore, the list of powder catalysts prepared in the current work is: CeO2, Ce95Mn5, Ce85Mn15, Ce55Mn45, Mn2O3, Ce95Cu5, Ce85Cu15, Ce55Cu45, CuO, Ce95Mn2.5Cu2.5, Ce85Mn7.5Cu7.5, Ce55Mn22.5Cu22.5. During a typical synthesis, proper amounts of metal precursors, namely Ce(NO3)3·6H2O (Alfa Aesar); Mn(NO3)2·4H2O; Cu(NO3)2·3H2O (Sigma-Aldrich), were dissolved in 100 ml of deionized water along with a “fuel” (urea), whose amount was made in excess (200% of the stoichiometric amount). The amounts of precursors were defined to have nominal metal-to-cerium ratios. The mixture was stirred vigorously at r.t. for 5 min. Then, the homogeneous aqueous solution was heated in oven at 650 °C for 30 min.",solution combustion,,,14.0,Fluorite,single,True,spherical,SEM_100nm_69cd306529cce59b64a178b8.png,0.0,0.0,0.0,,False,,0.0,0.05,,0.0,0.0,0.0,0.0,0.0,0.0,0.0,0.0,0.0,0.0,0.0,0.0,0.0,0.0,0.0,0.0,0.0,0.0,0.0,0.0,0.0,,0.0,0.0,0.0,0.0,0.0,0.0,0.0,0.0,1
69cd306729cce59b64a178bc,cc4300e68ddffb975329ae947e7783ee619b01af,10.1007/s10562-021-03708-3,Ce85Cu15,0.85,26.0,650.0,0.5,22.0,0.08,0.0,0.0,"Pure cerium, manganese and copper oxides, as well as binary (Ce–Mn, Ce–Cu) and ternary oxide catalysts (Ce–Mn–Cu) were prepared through the solution combustion synthesis (SCS) [13, 19, 23,24,25]. The mixed oxide catalysts were prepared with different foreign metal contents: 5, 15 and 45 at.%. The notation is: Ce100−xMx, where M represents either Mn or Cu for the binary oxides, and Ce100−xMnx/2Cux/2 for the ternary oxides. Therefore, the list of powder catalysts prepared in the current work is: CeO2, Ce95Mn5, Ce85Mn15, Ce55Mn45, Mn2O3, Ce95Cu5, Ce85Cu15, Ce55Cu45, CuO, Ce95Mn2.5Cu2.5, Ce85Mn7.5Cu7.5, Ce55Mn22.5Cu22.5. During a typical synthesis, proper amounts of metal precursors, namely Ce(NO3)3·6H2O (Alfa Aesar); Mn(NO3)2·4H2O; Cu(NO3)2·3H2O (Sigma-Aldrich), were dissolved in 100 ml of deionized water along with a “fuel” (urea), whose amount was made in excess (200% of the stoichiometric amount). The amounts of precursors were defined to have nominal metal-to-cerium ratios. The mixture was stirred vigorously at r.t. for 5 min. Then, the homogeneous aqueous solution was heated in oven at 650 °C for 30 min.",solution combustion,,,10.0,Fluorite,single,True,spherical,SEM_100nm_69cd306729cce59b64a178bc.png,0.0,0.0,0.0,,False,,0.0,0.15,,0.0,0.0,0.0,0.0,0.0,0.0,0.0,0.0,0.0,0.0,0.0,0.0,0.0,0.0,0.0,0.0,0.0,0.0,0.0,0.0,0.0,,0.0,0.0,0.0,0.0,0.0,0.0,0.0,0.0,1
69cd306829cce59b64a178c0,9fb6a95e2ffe1aa1534eda78e07da123c3238dbb,10.1021/ja407616p,CeO2:La,0.9,43.0,300.0,1.0,,,,,"LnCl3 was prepared by dissolving lanthanide oxides in hydrochloric acid (1:1 in volume). 0.675 mmol of CeCl3·7H2O, 0.523 g of NaCl, and 1000 μL of LnCl3 (0.075 mol·L–1) solution (with 0.40 mol·L–1 of HCl) were dissolved in 6 mL of water and then mixed with 7.5 mL of NaOH solution (12.0 mol·L–1). The total volume of the suspension was adjusted to 15 mL. The suspension was transferred to a 25 mL Teflon-lined stainless steel autoclave and heated at 180 °C for 24 h. The products were washed with water three times, dried at 70 °C, and then calcined at 300 °C for 1 h.",hydrothermal,solid solution,,,Fluorite,single,,nanowire,,0.0,0.0,0.0,,False,5.46,0.0,0.0,,0.0,0.0,0.0,0.0,0.1,0.0,0.0,0.0,0.0,0.0,0.0,0.0,0.0,0.0,0.0,0.0,0.0,0.0,0.0,0.0,0.0,,0.0,0.0,0.0,0.0,0.0,0.0,0.0,0.0,1
69cd306929cce59b64a178c2,db6495bb0293b89e5241d2837a4ac194306b8dca,10.1021/ja407616p,CeO2:Gd,0.9,35.0,300.0,1.0,,,,,"LnCl3 was prepared by dissolving lanthanide oxides in hydrochloric acid (1:1 in volume). 0.675 mmol of CeCl3·7H2O, 0.523 g of NaCl, and 1000 μL of LnCl3 (0.075 mol·L–1) solution (with 0.40 mol·L–1 of HCl) were dissolved in 6 mL of water and then mixed with 7.5 mL of NaOH solution (12.0 mol·L–1). The total volume of the suspension was adjusted to 15 mL. The suspension was transferred to a 25 mL Teflon-lined stainless steel autoclave and heated at 180 °C for 24 h. The products were washed with water three times, dried at 70 °C, and then calcined at 300 °C for 1 h.",hydrothermal,solid solution,,,Fluorite,single,,nanowire,,0.0,0.0,0.0,,False,5.43,0.0,0.0,,0.0,0.0,0.0,0.0,0.0,0.0,0.0,0.0,0.0,0.0,0.0,0.0,0.0,0.0,0.0,0.0,0.1,0.0,0.0,0.0,0.0,,0.0,0.0,0.0,0.0,0.0,0.0,0.0,0.0,1
69cd306929cce59b64a178c4,8600e41c5867af6a1955d7747a7e010387411951,10.1021/ja407616p,CeO2:Ho,0.9,70.0,300.0,1.0,,,,,"LnCl3 was prepared by dissolving lanthanide oxides in hydrochloric acid (1:1 in volume). 0.675 mmol of CeCl3·7H2O, 0.523 g of NaCl, and 1000 μL of LnCl3 (0.075 mol·L–1) solution (with 0.40 mol·L–1 of HCl) were dissolved in 6 mL of water and then mixed with 7.5 mL of NaOH solution (12.0 mol·L–1). The total volume of the suspension was adjusted to 15 mL. The suspension was transferred to a 25 mL Teflon-lined stainless steel autoclave and heated at 180 °C for 24 h. The products were washed with water three times, dried at 70 °C, and then calcined at 300 °C for 1 h.",hydrothermal,solid solution,,,Fluorite,single,,nanowire,,0.0,0.0,0.0,,False,5.42,0.0,0.0,,0.0,0.0,0.0,0.0,0.0,0.0,0.0,0.0,0.0,0.0,0.0,0.0,0.0,0.0,0.0,0.0,0.0,0.0,0.0,0.0,0.0,,0.0,0.0,0.0,0.0,0.0,0.0,0.1,0.0,1
69cd306a29cce59b64a178c6,9d5354cead7276c11bf3ede9f12afae625818e99,10.1021/ja407616p,CeO2:Lu,0.9,82.0,300.0,1.0,,,,,"LnCl3 was prepared by dissolving lanthanide oxides in hydrochloric acid (1:1 in volume). 0.675 mmol of CeCl3·7H2O, 0.523 g of NaCl, and 1000 μL of LnCl3 (0.075 mol·L–1) solution (with 0.40 mol·L–1 of HCl) were dissolved in 6 mL of water and then mixed with 7.5 mL of NaOH solution (12.0 mol·L–1). The total volume of the suspension was adjusted to 15 mL. The suspension was transferred to a 25 mL Teflon-lined stainless steel autoclave and heated at 180 °C for 24 h. The products were washed with water three times, dried at 70 °C, and then calcined at 300 °C for 1 h.",hydrothermal,solid solution,,,Fluorite,single,,nanowire,,0.0,0.0,0.0,,False,5.4,0.0,0.0,,0.0,0.0,0.0,0.0,0.0,0.0,0.0,0.0,0.0,0.0,0.0,0.0,0.0,0.0,0.0,0.0,0.0,0.0,0.0,0.0,0.0,,0.0,0.0,0.0,0.0,0.0,0.0,0.0,0.1,1
69cd306a29cce59b64a178c8,b9320c3ad3ea847a9320a793e8a01a9b581f5596,10.1021/ja407616p,CeO2:Pr,0.9,43.0,300.0,1.0,,,,,"LnCl3 was prepared by dissolving lanthanide oxides in hydrochloric acid (1:1 in volume). 0.675 mmol of CeCl3·7H2O, 0.523 g of NaCl, and 1000 μL of LnCl3 (0.075 mol·L–1) solution (with 0.40 mol·L–1 of HCl) were dissolved in 6 mL of water and then mixed with 7.5 mL of NaOH solution (12.0 mol·L–1). The total volume of the suspension was adjusted to 15 mL. The suspension was transferred to a 25 mL Teflon-lined stainless steel autoclave and heated at 180 °C for 24 h. The products were washed with water three times, dried at 70 °C, and then calcined at 300 °C for 1 h.",hydrothermal,solid solution,,,Fluorite,single,,nanowire,,0.0,0.0,0.0,,False,5.44,0.0,0.0,,0.0,0.1,0.0,0.0,0.0,0.0,0.0,0.0,0.0,0.0,0.0,0.0,0.0,0.0,0.0,0.0,0.0,0.0,0.0,0.0,0.0,,0.0,0.0,0.0,0.0,0.0,0.0,0.0,0.0,1
69cd319079554f6cd0a367e6,07e157b4381aaeeb05752c33997d8e49415bd707,10.1007/s12598-016-0698-3,CZ,0.6,50.743,500.0,5.104533468559837,,,,,"The precursor gel of Ce0.6Zr0.4−xNd1.3xO2 was prepared through sol–gel synthesis technique as suggested by Zhang et al. [6]. In this typical synthesis, required amounts of CeNO3·6H2O, ZrO(NO3)3·6H2O and Nd(NO3)·3H2O were dissolved in distilled water. Citric acid was added into the precursor solution as a gel-forming agent. Ammonium hydroxide was added in order to increase the pH to 6. The gel-forming reaction was carried out at 70 °C under continuous stirring condition. The obtained gel was ignited in muffle furnace at 500 °C, followed by agitation to get a fresh nanostructured CZN. Following the ignition, the CZN was calcined at the temperature of 700 °C for 8 h in order to obtain the aged samples. CZ samples were obtained in the same procedure without using Nd(NO3)·3H2O. The prepared samples were named as Ce0.6Zr0.3Nd0.13O2 (CZN1), Ce0.6Zr0.2Nd0.26O2 (CZN2), Ce0.6Zr0.1Nd0.39O2 (CZN3), Ce0.6Nd0.52O2 (CZN4), and Ce0.6Zr0.4O2 (CZ).",,solid solution,,7.5,Fluorite,single,True,polyhedra,TEM_20nm_69cd319079554f6cd0a367e6.png,0.0,0.0,0.0,,False,0.531,0.4,0.0,,0.0,0.0,0.0,0.0,0.0,0.0,0.0,0.0,0.0,0.0,0.0,0.0,0.0,0.0,0.0,0.0,0.0,0.0,0.0,0.0,0.0,,0.0,0.0,0.0,0.0,0.0,0.0,0.0,0.0,1
69cd319179554f6cd0a367e8,d3537575d0869b7aac59707feb09608626098e58,10.1016/j.apsusc.2018.04.103,5% Hf,0.95,86.376,500.0,2.0,,,,,"For the synthesis of a sample with Hf/(Hf + Ce) (mol.%) = 10%, 0.142 g HfCl4, and 1.736 g Ce(NO3)3∙6H2O was dissolved in 5 mL of deionized water and 30 mL of ethylene glycol with vigorous stirring at room temperature. The solution was carefully decanted into a 50-mL Teflon-lined stainless steel autoclave and sealed. The solution was maintained in the autoclave at 200 °C for 24 h. After the autoclave cooled to room temperature naturally the precipitates formed were washed with distilled water and ethanol and dried under vacuum at 60 °C for 12 h. Finally, the sample was calcined in air at 500 °C for 2 h and cooled to room temperature in the furnace. A series of samples with Hf/(Hf + Ce) (mol.%) = 0, 3%, 5%, 10%, and 20% were prepared, where the total amount of Ce(NO3)3∙6H2O was unchanged. Samples with Sn/(Sn + Ce) (mol.%) = 0, 1%, 3%, 5%, and 10% were prepared by the same method with SnCl4∙5H2O as the tin source.",hydrothermal,solid solution,,,Fluorite,single,True,sponge,SEM_1000nm_69cd319179554f6cd0a367e8.png,0.0,0.0,0.0,,False,5.397,0.0,0.0,,0.0,0.0,0.0,0.05,0.0,0.0,0.0,0.0,0.0,0.0,0.0,0.0,0.0,0.0,0.0,0.0,0.0,0.0,0.0,0.0,0.0,,0.0,0.0,0.0,0.0,0.0,0.0,0.0,0.0,1
69cd319279554f6cd0a367eb,7dc423d077730f7a214451b1ad432f5ca4c39ce8,10.1007/s10562-021-03708-3,Ce55Cu45,0.55,16.0,650.0,0.5,17.0,0.06,0.0,0.0,"Pure cerium, manganese and copper oxides, as well as binary (Ce–Mn, Ce–Cu) and ternary oxide catalysts (Ce–Mn–Cu) were prepared through the solution combustion synthesis (SCS) [13, 19, 23,24,25]. The mixed oxide catalysts were prepared with different foreign metal contents: 5, 15 and 45 at.%. The notation is: Ce100−xMx, where M represents either Mn or Cu for the binary oxides, and Ce100−xMnx/2Cux/2 for the ternary oxides. Therefore, the list of powder catalysts prepared in the current work is: CeO2, Ce95Mn5, Ce85Mn15, Ce55Mn45, Mn2O3, Ce95Cu5, Ce85Cu15, Ce55Cu45, CuO, Ce95Mn2.5Cu2.5, Ce85Mn7.5Cu7.5, Ce55Mn22.5Cu22.5. During a typical synthesis, proper amounts of metal precursors, namely Ce(NO3)3·6H2O (Alfa Aesar); Mn(NO3)2·4H2O; Cu(NO3)2·3H2O (Sigma-Aldrich), were dissolved in 100 ml of deionized water along with a “fuel” (urea), whose amount was made in excess (200% of the stoichiometric amount). The amounts of precursors were defined to have nominal metal-to-cerium ratios. The mixture was stirred vigorously at r.t. for 5 min. Then, the homogeneous aqueous solution was heated in oven at 650 °C for 30 min.",solution combustion,,,9.0,Fluorite & CuO,single,False,,,0.0,0.0,0.0,,False,,0.0,0.45,,0.0,0.0,0.0,0.0,0.0,0.0,0.0,0.0,0.0,0.0,0.0,0.0,0.0,0.0,0.0,0.0,0.0,0.0,0.0,0.0,0.0,,0.0,0.0,0.0,0.0,0.0,0.0,0.0,0.0,1
