Repository: Iwanap1/co_oxidation

# Training an Extrapolatable Model for CO Oxidation Light-Off Prediction over Cerium-Based Catalysts
Extrapolatable NNs for CO Oxidation light-off prediction



The exact architecture can be dictated by the provided model configs. In the most physically-informed scenario, the archictecture includes latent states for both the H<sub>2</sub>-TPR and dynamic oxygen storage capacity (OSC), which are trained both on those experimental measurements and the conversion itself. The weight-hourly space velocity is not included in the features for the conversion net, rather is used to calculate conversion using the solution for a simple first-order kinetic model in a PFR. The conversion net therefore predicts the apparent rate constant (or rather, the log(k<sub>app</sub>))

File: experiments/2_element_splits_base_or_converted_dopants_std_mlp/standard_mlp/base/Remove_Metal_Co/unscaled/h2_tpr_train.csv
_id,material_id,Al,Sc,Ti,Cr,Mn,Fe,Co,Ni,Cu,Zn,Ga,Sr,Y,Zr,Nb,Sn,La,Ce,Pr,Nd,Sm,Eu,Gd,Tb,Ho,Yb,Lu,Hf,Bi,Pm,Sbet,calcination_temp,calcination_time,single_phase_binary,ramp_rate_C_min,temp
6967aee15220ac46b0141225,6967aee15220ac46b0141225,0.0,0.0,0.0,0.0,0.0,0.0,0.0,0.0,0.19607843137254902,0.0,0.0,0.0,0.0,0.23529411764705882,0.0,0.0,0.0,0.5686274509803921,0.0,0.0,0.0,0.0,0.0,0.0,0.0,0.0,0.0,0.0,0.0,0.0,84.2,500.0,4.0,0,10.0,177.7
6967aee35220ac46b0141227,6967aee35220ac46b0141227,0.0,0.0,0.0,0.0,0.0,0.0,0.0,0.0,0.22,0.0,0.0,0.0,0.0,0.0,0.0,0.0,0.0,0.78,0.0,0.0,0.0,0.0,0.0,0.0,0.0,0.0,0.0,0.0,0.0,0.0,59.7,500.0,4.0,1,10.0,180.4
6967aef55220ac46b014123a,6967aef55220ac46b014123a,0.0,0.0,0.0,0.0,0.0,0.0,0.0,0.0,0.2,0.0,0.0,0.0,0.0,0.0,0.0,0.0,0.0,0.8,0.0,0.0,0.0,0.0,0.0,0.0,0.0,0.0,0.0,0.0,0.0,0.0,32.0,550.0,4.0,1,30.0,81.0
6967aef85c48023e106c0406,6967aef85c48023e106c0406,0.0,0.0,0.0,0.0,0.0,0.0,0.0,0.0,0.0,0.0,0.0,0.0,0.0,0.0,0.0,0.08,0.0,0.8,0.12,0.0,0.0,0.0,0.0,0.0,0.0,0.0,0.0,0.0,0.0,0.0,95.0,500.0,5.0,1,10.0,310.0
6967aef85c48023e106c0407,6967aef85c48023e106c0407,0.0,0.0,0.0,0.0,0.0,0.0,0.0,0.0,0.0,0.0,0.0,0.0,0.0,0.0,0.0,0.08,0.0,0.8,0.0,0.0,0.0,0.0,0.0,0.0,0.0,0.0,0.0,0.12,0.0,0.0,78.0,500.0,5.0,1,10.0,345.0
6967aef95c48023e106c0408,6967aef95c48023e106c0408,0.0,0.0,0.0,0.0,0.0,0.0,0.0,0.0,0.0,0.0,0.0,0.0,0.0,0.12,0.0,0.08,0.0,0.8,0.0,0.0,0.0,0.0,0.0,0.0,0.0,0.0,0.0,0.0,0.0,0.0,74.0,500.0,5.0,1,10.0,361.0
6967aef95c48023e106c0409,6967aef95c48023e106c0409,0.0,0.0,0.0,0.0,0.0,0.0,0.0,0.0,0.0,0.0,0.0,0.0,0.0,0.0,0.0,0.08,0.12,0.8,0.0,0.0,0.0,0.0,0.0,0.0,0.0,0.0,0.0,0.0,0.0,0.0,85.0,500.0,5.0,1,10.0,324.0
6967af0c5c48023e106c0420,6967af0c5c48023e106c0420,0.0,0.0,0.0,0.0,0.5,0.0,0.0,0.0,0.0,0.0,0.0,0.0,0.0,0.0,0.0,0.0,0.0,0.5,0.0,0.0,0.0,0.0,0.0,0.0,0.0,0.0,0.0,0.0,0.0,0.0,105.4,400.0,6.0,0,10.0,246.0
6967af0c5220ac46b014124a,6967af0c5220ac46b014124a,0.0,0.0,0.0,0.0,0.42857142857142855,0.0,0.0,0.0,0.0,0.0,0.0,0.0,0.0,0.0,0.0,0.0,0.0,0.5714285714285714,0.0,0.0,0.0,0.0,0.0,0.0,0.0,0.0,0.0,0.0,0.0,0.0,94.4,400.0,6.0,0,10.0,262.0
6967af0d5220ac46b014124d,6967af0d5220ac46b014124d,0.0,0.0,0.0,0.0,0.24812030075187969,0.0,0.0,0.0,0.0,0.0,0.0,0.0,0.0,0.0,0.0,0.0,0.0,0.7518796992481203,0.0,0.0,0.0,0.0,0.0,0.0,0.0,0.0,0.0,0.0,0.0,0.0,77.9,400.0,6.0,1,10.0,270.0
6967af305c48023e106c0459,6967af305c48023e106c0459,0.0,0.0,0.0,0.0,0.0,0.2,0.0,0.0,0.0,0.0,0.0,0.0,0.0,0.0,0.0,0.0,0.0,0.8,0.0,0.0,0.0,0.0,0.0,0.0,0.0,0.0,0.0,0.0,0.0,0.0,26.0,500.0,6.0,0,30.0,163.0
6967af305c48023e106c045a,6967af305c48023e106c045a,0.0,0.0,0.0,0.0,0.2,0.0,0.0,0.0,0.0,0.0,0.0,0.0,0.0,0.0,0.0,0.0,0.0,0.8,0.0,0.0,0.0,0.0,0.0,0.0,0.0,0.0,0.0,0.0,0.0,0.0,63.0,500.0,6.0,1,30.0,162.0
6967af375220ac46b014126a,6967af375220ac46b014126a,0.0,0.0,0.0,0.0,0.0,0.0,0.0,0.0,0.2,0.0,0.0,0.0,0.0,0.16,0.0,0.0,0.0,0.64,0.0,0.0,0.0,0.0,0.0,0.0,0.0,0.0,0.0,0.0,0.0,0.0,183.0,400.0,4.0,1,10.0,186.0
6967af405c48023e106c0470,6967af405c48023e106c0470,0.0,0.0,0.0,0.0,0.0,0.0,0.0,0.0,0.0,0.0,0.0,0.0,0.0,0.0,0.0,0.1,0.0,0.9,0.0,0.0,0.0,0.0,0.0,0.0,0.0,0.0,0.0,0.0,0.0,0.0,31.2,550.0,5.0,1,15.0,405.0
6967af405c48023e106c0471,6967af405c48023e106c0471,0.0,0.0,0.0,0.0,0.0,0.0,0.0,0.0,0.0,0.0,0.0,0.0,0.0,0.0,0.0,0.15,0.0,0.85,0.0,0.0,0.0,0.0,0.0,0.0,0.0,0.0,0.0,0.0,0.0,0.0,41.3,550.0,5.0,1,15.0,327.0
6967af405c48023e106c0472,6967af405c48023e106c0472,0.0,0.0,0.0,0.0,0.0,0.0,0.0,0.0,0.0,0.0,0.0,0.0,0.0,0.0,0.0,0.05,0.0,0.95,0.0,0.0,0.0,0.0,0.0,0.0,0.0,0.0,0.0,0.0,0.0,0.0,42.0,550.0,5.0,1,15.0,351.0
6967af475c48023e106c047c,6967af475c48023e106c047c,0.0,0.0,0.0,0.0,0.0,0.0,0.0,0.0,0.1,0.0,0.0,0.0,0.0,0.0,0.0,0.0,0.0,0.9,0.0,0.0,0.0,0.0,0.0,0.0,0.0,0.0,0.0,0.0,0.0,0.0,58.6,450.0,4.0,1,10.0,165.6
6967af475c48023e106c047d,6967af475c48023e106c047d,0.0,0.0,0.0,0.0,0.0,0.0,0.0,0.0,0.2,0.0,0.0,0.0,0.0,0.0,0.0,0.0,0.0,0.8,0.0,0.0,0.0,0.0,0.0,0.0,0.0,0.0,0.0,0.0,0.0,0.0,61.3,450.0,4.0,0,10.0,165.2
6967af489890fdd35aa2c57a,6967af489890fdd35aa2c57a,0.0,0.0,0.0,0.0,0.0,0.0,0.0,0.0,0.3,0.0,0.0,0.0,0.0,0.0,0.0,0.0,0.0,0.7,0.0,0.0,0.0,0.0,0.0,0.0,0.0,0.0,0.0,0.0,0.0,0.0,59.3,450.0,4.0,0,10.0,162.4
6967af495c48023e106c047e,6967af495c48023e106c047e,0.0,0.0,0.0,0.0,0.0,0.0,0.0,0.0,0.0,0.0,0.0,0.0,0.0,0.25,0.0,0.0,0.0,0.75,0.0,0.0,0.0,0.0,0.0,0.0,0.0,0.0,0.0,0.0,0.0,0.0,108.4,500.0,4.0,1,10.0,481.0
6967af495c48023e106c047f,6967af495c48023e106c047f,0.0,0.0,0.0,0.0,0.0,0.0,0.0,0.0,0.0,0.0,0.0,0.0,0.0,0.5,0.0,0.0,0.0,0.5,0.0,0.0,0.0,0.0,0.0,0.0,0.0,0.0,0.0,0.0,0.0,0.0,116.0,500.0,4.0,0,10.0,539.0
6967af4a5220ac46b0141278,6967af4a5220ac46b0141278,0.0,0.0,0.0,0.0,0.0,0.0,0.0,0.0,0.0,0.0,0.0,0.0,0.0,0.0,0.0,0.0,0.2,0.8,0.0,0.0,0.0,0.0,0.0,0.0,0.0,0.0,0.0,0.0,0.0,0.0,66.0,500.0,5.0,1,5.0,398.0
696e4eda2618c2e518bec5e4,696e4eda2618c2e518bec5e4,0.0,0.0,0.0,0.0,0.0,0.0,0.0,0.0,0.0,0.0,0.0,0.0,0.0,0.0,0.0,0.0,0.0,1.0,0.0,0.0,0.0,0.0,0.0,0.0,0.0,0.0,0.0,0.0,0.0,0.0,22.4,550.0,5.0,1,15.0,400.0
696e4eda420f3dbc5d638647,696e4eda420f3dbc5d638647,0.0,0.0,0.0,0.0,0.0,0.0,0.0,0.0,0.0,0.0,0.0,0.0,0.0,0.0,0.0,0.025,0.0,0.975,0.0,0.0,0.0,0.0,0.0,0.0,0.0,0.0,0.0,0.0,0.0,0.0,40.0,550.0,5.0,1,15.0,487.0
696e4edb7e96e20c191dce35,696e4edb7e96e20c191dce35,0.0,0.0,0.0,0.0,0.0,0.0,0.0,0.0,0.0,0.0,0.0,0.0,0.0,0.0,0.0,0.2,0.0,0.8,0.0,0.0,0.0,0.0,0.0,0.0,0.0,0.0,0.0,0.0,0.0,0.0,31.3,550.0,5.0,0,15.0,358.0
697b46006f7ebc629f8d5199,697b46006f7ebc629f8d5199,0.0,0.0,0.0,0.0,0.0,0.0,0.0,0.0,0.0,0.0,0.0,0.0,0.0,0.0,0.0,0.0,0.0,1.0,0.0,0.0,0.0,0.0,0.0,0.0,0.0,0.0,0.0,0.0,0.0,0.0,28.6,400.0,6.0,1,10.0,490.0
697cc9cbe3e5fca0f86701f7,697cc9cbe3e5fca0f86701f7,0.0,0.0,0.0,0.0,0.05,0.0,0.0,0.0,0.0,0.0,0.0,0.0,0.0,0.0,0.0,0.0,0.0,0.95,0.0,0.0,0.0,0.0,0.0,0.0,0.0,0.0,0.0,0.0,0.0,0.0,39.0,650.0,0.5,1,5.0,185.0
697cc9cc0afa50114e1a5d02,697cc9cc0afa50114e1a5d02,0.0,0.0,0.0,0.0,0.15,0.0,0.0,0.0,0.0,0.0,0.0,0.0,0.0,0.0,0.0,0.0,0.0,0.85,0.0,0.0,0.0,0.0,0.0,0.0,0.0,0.0,0.0,0.0,0.0,0.0,41.0,650.0,0.5,1,5.0,188.0
697cc9ccc4a6816321539c5f,697cc9ccc4a6816321539c5f,0.0,0.0,0.0,0.0,0.45,0.0,0.0,0.0,0.0,0.0,0.0,0.0,0.0,0.0,0.0,0.0,0.0,0.55,0.0,0.0,0.0,0.0,0.0,0.0,0.0,0.0,0.0,0.0,0.0,0.0,16.0,650.0,0.5,0,5.0,332.0
697cc9ccc4a6816321539c60,697cc9ccc4a6816321539c60,0.0,0.0,0.0,0.0,0.025,0.0,0.0,0.0,0.025,0.0,0.0,0.0,0.0,0.0,0.0,0.0,0.0,0.95,0.0,0.0,0.0,0.0,0.0,0.0,0.0,0.0,0.0,0.0,0.0,0.0,8.0,650.0,0.5,1,5.0,154.0
697cc9cde3e5fca0f86701f9,697cc9cde3e5fca0f86701f9,0.0,0.0,0.0,0.0,0.075,0.0,0.0,0.0,0.075,0.0,0.0,0.0,0.0,0.0,0.0,0.0,0.0,0.85,0.0,0.0,0.0,0.0,0.0,0.0,0.0,0.0,0.0,0.0,0.0,0.0,38.0,650.0,0.5,1,5.0,149.0
697cc9cde3e5fca0f86701fa,697cc9cde3e5fca0f86701fa,0.0,0.0,0.0,0.0,0.225,0.0,0.0,0.0,0.225,0.0,0.0,0.0,0.0,0.0,0.0,0.0,0.0,0.55,0.0,0.0,0.0,0.0,0.0,0.0,0.0,0.0,0.0,0.0,0.0,0.0,18.0,650.0,0.5,0,5.0,157.0
69b7d4f09605ebc57c753077,69b7d4f09605ebc57c753077,0.0,0.0,0.0,0.0,0.3,0.0,0.0,0.0,0.0,0.0,0.0,0.0,0.0,0.0,0.0,0.0,0.0,0.7,0.0,0.0,0.0,0.0,0.0,0.0,0.0,0.0,0.0,0.0,0.0,0.0,11.0,800.0,5.0,0,5.0,247.0
69b7d4f19605ebc57c753079,69b7d4f19605ebc57c753079,0.0,0.0,0.0,0.0,0.0,0.0,0.0,0.0,0.05,0.0,0.0,0.0,0.0,0.0,0.0,0.0,0.0,0.95,0.0,0.0,0.0,0.0,0.0,0.0,0.0,0.0,0.0,0.0,0.0,0.0,65.8,500.0,3.0,1,10.0,129.1
69b7d4f69605ebc57c753089,69b7d4f69605ebc57c753089,0.0,0.0,0.0,0.0,0.18,0.0,0.0,0.0,0.0,0.0,0.0,0.0,0.0,0.0,0.0,0.0,0.0,0.82,0.0,0.0,0.0,0.0,0.0,0.0,0.0,0.0,0.0,0.0,0.0,0.0,127.0,300.0,3.0,1,10.0,101.0
69b7d4f89605ebc57c75308f,69b7d4f89605ebc57c75308f,0.0,0.0,0.0,0.0,0.0,0.0,0.0,0.0,0.0,0.0,0.0,0.0,0.0,0.5,0.0,0.0,0.0,0.5,0.0,0.0,0.0,0.0,0.0,0.0,0.0,0.0,0.0,0.0,0.0,0.0,84.0,500.0,5.0,0,5.0,439.0
69b7d4f99605ebc57c753091,69b7d4f99605ebc57c753091,0.0,0.0,0.0,0.0,0.0,0.0,0.0,0.0,0.0,0.0,0.0,0.0,0.0,0.0,0.0,0.0,0.2,0.8,0.0,0.0,0.0,0.0,0.0,0.0,0.0,0.0,0.0,0.0,0.0,0.0,66.0,500.0,5.0,1,5.0,401.0
69b7d4f99605ebc57c753093,69b7d4f99605ebc57c753093,0.0,0.0,0.0,0.0,0.0,0.0,0.0,0.0,0.0,0.0,0.0,0.0,0.0,0.0,0.0,0.0,0.0,0.8,0.0,0.0,0.0,0.2,0.0,0.0,0.0,0.0,0.0,0.0,0.0,0.0,91.0,500.0,5.0,1,5.0,308.0
69b7d4f99605ebc57c753093,69b7d4f99605ebc57c753093,0.0,0.0,0.0,0.0,0.0,0.0,0.0,0.0,0.0,0.0,0.0,0.0,0.0,0.0,0.0,0.0,0.0,0.8,0.0,0.0,0.0,0.2,0.0,0.0,0.0,0.0,0.0,0.0,0.0,0.0,91.0,500.0,5.0,1,5.0,250.0
69b7d4fe9605ebc57c7530a1,69b7d4fe9605ebc57c7530a1,0.0,0.0,0.0,0.0,0.0,0.0,0.0,0.0,0.0,0.0,0.0,0.0,0.0,0.2227772227772228,0.0,0.0,0.0,0.6513486513486515,0.0,0.0,0.0,0.0,0.0,0.1258741258741259,0.0,0.0,0.0,0.0,0.0,0.0,41.0,600.0,2.0,1,5.0,404.0
69b7d4fe9605ebc57c7530a3,69b7d4fe9605ebc57c7530a3,0.0,0.0,0.0,0.0,0.0,0.0,0.0,0.0,0.0,0.0,0.0,0.0,0.0,0.241,0.0,0.0,0.0,0.656,0.0,0.0,0.0,0.0,0.103,0.0,0.0,0.0,0.0,0.0,0.0,0.0,47.0,600.0,2.0,1,5.0,418.0
69b7d4ff9605ebc57c7530a5,69b7d4ff9605ebc57c7530a5,0.0,0.0,0.0,0.0,0.0,0.0,0.0,0.0,0.0,0.0,0.0,0.0,0.0,0.242,0.0,0.0,0.0,0.644,0.0,0.0,0.0,0.114,0.0,0.0,0.0,0.0,0.0,0.0,0.0,0.0,40.0,600.0,2.0,1,5.0,437.0
69b7d5009605ebc57c7530a7,69b7d5009605ebc57c7530a7,0.0,0.0,0.0,0.0,0.0,0.0,0.0,0.0,0.0,0.0,0.0,0.0,0.0,0.23123123123123124,0.0,0.0,0.0,0.6516516516516516,0.0,0.0,0.11711711711711713,0.0,0.0,0.0,0.0,0.0,0.0,0.0,0.0,0.0,62.0,600.0,2.0,1,5.0,413.0
69b7d5009605ebc57c7530a9,69b7d5009605ebc57c7530a9,0.0,0.0,0.0,0.0,0.0,0.0,0.0,0.0,0.0,0.0,0.0,0.0,0.0,0.224,0.0,0.0,0.0,0.657,0.0,0.119,0.0,0.0,0.0,0.0,0.0,0.0,0.0,0.0,0.0,0.0,47.0,600.0,2.0,1,5.0,427.0
69b7d5019605ebc57c7530ab,69b7d5019605ebc57c7530ab,0.0,0.0,0.0,0.0,0.0,0.0,0.0,0.0,0.0,0.0,0.0,0.0,0.0,0.233,0.0,0.0,0.0,0.64,0.127,0.0,0.0,0.0,0.0,0.0,0.0,0.0,0.0,0.0,0.0,0.0,45.0,600.0,2.0,1,5.0,395.0
69b7d5029605ebc57c7530ad,69b7d5029605ebc57c7530ad,0.0,0.0,0.0,0.0,0.0,0.0,0.0,0.0,0.0,0.0,0.0,0.0,0.0,0.225,0.0,0.0,0.108,0.667,0.0,0.0,0.0,0.0,0.0,0.0,0.0,0.0,0.0,0.0,0.0,0.0,65.0,600.0,2.0,1,5.0,572.0
69b7d5149605ebc57c7530e5,69b7d5149605ebc57c7530e5,0.0,0.0,0.0,0.0,0.0,0.0,0.0,0.0,0.0,0.0,0.0,0.0,0.0,0.2,0.0,0.0,0.0,0.8,0.0,0.0,0.0,0.0,0.0,0.0,0.0,0.0,0.0,0.0,0.0,0.0,84.0,500.0,5.0,1,5.0,439.0
69b7d5149605ebc57c7530e7,69b7d5149605ebc57c7530e7,0.0,0.0,0.0,0.0,0.0,0.0,0.0,0.0,0.0,0.0,0.0,0.0,0.0,0.0,0.0,0.0,0.2,0.8,0.0,0.0,0.0,0.0,0.0,0.0,0.0,0.0,0.0,0.0,0.0,0.0,66.0,500.0,5.0,1,5.0,398.0
69b7d5159605ebc57c7530e9,69b7d5159605ebc57c7530e9,0.0,0.0,0.0,0.0,0.0,0.0,0.0,0.0,0.0,0.0,0.0,0.0,0.0,0.0,0.0,0.0,0.0,0.8,0.2,0.0,0.0,0.0,0.0,0.0,0.0,0.0,0.0,0.0,0.0,0.0,68.0,500.0,5.0,1,5.0,480.0
69b7d5169605ebc57c7530eb,69b7d5169605ebc57c7530eb,0.0,0.0,0.0,0.0,0.0,0.0,0.0,0.0,0.0,0.0,0.0,0.0,0.0,0.0,0.0,0.0,0.0,0.8,0.0,0.0,0.0,0.0,0.0,0.0,0.0,0.0,0.0,0.2,0.0,0.0,78.0,500.0,5.0,1,5.0,518.0
69b7d5169605ebc57c7530ed,69b7d5169605ebc57c7530ed,0.0,0.0,0.0,0.0,0.0,0.1,0.0,0.0,0.0,0.0,0.0,0.0,0.0,0.0,0.0,0.0,0.0,0.9,0.0,0.0,0.0,0.0,0.0,0.0,0.0,0.0,0.0,0.0,0.0,0.0,68.0,500.0,5.0,1,5.0,344.0
69b7d5179605ebc57c7530ef,69b7d5179605ebc57c7530ef,0.0,0.0,0.0,0.0,0.2,0.0,0.0,0.0,0.0,0.0,0.0,0.0,0.0,0.0,0.0,0.0,0.0,0.8,0.0,0.0,0.0,0.0,0.0,0.0,0.0,0.0,0.0,0.0,0.0,0.0,58.0,500.0,5.0,1,5.0,238.0
69b7d5309605ebc57c75313d,69b7d5309605ebc57c75313d,0.0,0.0,0.0,0.0,0.0,0.0,0.0,0.0,0.05,0.0,0.0,0.0,0.0,0.0,0.0,0.0,0.0,0.95,0.0,0.0,0.0,0.0,0.0,0.0,0.0,0.0,0.0,0.0,0.0,0.0,39.0,550.0,4.0,1,10.0,255.0
69b7d5309605ebc57c75313d,69b7d5309605ebc57c75313d,0.0,0.0,0.0,0.0,0.0,0.0,0.0,0.0,0.05,0.0,0.0,0.0,0.0,0.0,0.0,0.0,0.0,0.95,0.0,0.0,0.0,0.0,0.0,0.0,0.0,0.0,0.0,0.0,0.0,0.0,39.0,550.0,4.0,1,10.0,255.0
69b7d5319605ebc57c75313f,69b7d5319605ebc57c75313f,0.0,0.0,0.0,0.0,0.0,0.0,0.0,0.0,0.0,0.0,0.0,0.0,0.0,0.0,0.0,0.0,0.0,1.0,0.0,0.0,0.0,0.0,0.0,0.0,0.0,0.0,0.0,0.0,0.0,0.0,7.0,550.0,4.0,1,10.0,587.0
69b7d5319605ebc57c75313f,69b7d5319605ebc57c75313f,0.0,0.0,0.0,0.0,0.0,0.0,0.0,0.0,0.0,0.0,0.0,0.0,0.0,0.0,0.0,0.0,0.0,1.0,0.0,0.0,0.0,0.0,0.0,0.0,0.0,0.0,0.0,0.0,0.0,0.0,7.0,550.0,4.0,1,10.0,587.0
69b7d5329605ebc57c753141,69b7d5329605ebc57c753141,0.0,0.0,0.0,0.0,0.0,0.0,0.0,0.0,0.0,0.0,0.0,0.0,0.0,0.0,0.0,0.0,0.1,0.9,0.0,0.0,0.0,0.0,0.0,0.0,0.0,0.0,0.0,0.0,0.0,0.0,9.0,650.0,4.0,1,10.0,592.0
69b7d5329605ebc57c753143,69b7d5329605ebc57c753143,0.0,0.0,0.0,0.0,0.0,0.0,0.0,0.0,0.0,0.0,0.0,0.0,0.0,0.0,0.0,0.0,0.25,0.75,0.0,0.0,0.0,0.0,0.0,0.0,0.0,0.0,0.0,0.0,0.0,0.0,14.0,650.0,4.0,0,10.0,585.0
69b7d5339605ebc57c753145,69b7d5339605ebc57c753145,0.0,0.0,0.0,0.0,0.0,0.0,0.0,0.0,0.0,0.0,0.0,0.0,0.0,0.0,0.0,0.0,0.5,0.5,0.0,0.0,0.0,0.0,0.0,0.0,0.0,0.0,0.0,0.0,0.0,0.0,18.0,650.0,4.0,0,10.0,573.0
69b7d5349605ebc57c753147,69b7d5349605ebc57c753147,0.0,0.0,0.0,0.0,0.0,0.0,0.0,0.0,0.0,0.0,0.0,0.0,0.0,0.0,0.0,0.0,0.0,0.9,0.0,0.1,0.0,0.0,0.0,0.0,0.0,0.0,0.0,0.0,0.0,0.0,10.0,650.0,4.0,1,10.0,555.0
69b7d5349605ebc57c753149,69b7d5349605ebc57c753149,0.0,0.0,0.0,0.0,0.0,0.0,0.0,0.0,0.0,0.0,0.0,0.0,0.0,0.0,0.0,0.0,0.0,0.75,0.0,0.25,0.0,0.0,0.0,0.0,0.0,0.0,0.0,0.0,0.0,0.0,13.0,650.0,4.0,0,10.0,568.0
69b7d5359605ebc57c75314b,69b7d5359605ebc57c75314b,0.0,0.0,0.0,0.0,0.0,0.0,0.0,0.0,0.0,0.0,0.0,0.0,0.0,0.0,0.0,0.0,0.0,0.5,0.0,0.5,0.0,0.0,0.0,0.0,0.0,0.0,0.0,0.0,0.0,0.0,12.0,650.0,4.0,0,10.0,634.0
69b7d53d9605ebc57c753161,69b7d53d9605ebc57c753161,0.0,0.0,0.0,0.0,0.3,0.0,0.0,0.0,0.0,0.0,0.0,0.0,0.0,0.0,0.0,0.0,0.0,0.7,0.0,0.0,0.0,0.0,0.0,0.0,0.0,0.0,0.0,0.0,0.0,0.0,58.0,500.0,5.0,1,10.0,236.0
69b7d53e9605ebc57c753163,69b7d53e9605ebc57c753163,0.0,0.0,0.0,0.0,0.3,0.0,0.0,0.0,0.0,0.0,0.0,0.0,0.0,0.0,0.0,0.0,0.0,0.7,0.0,0.0,0.0,0.0,0.0,0.0,0.0,0.0,0.0,0.0,0.0,0.0,49.0,500.0,5.0,1,10.0,246.0
69b7d53e9605ebc57c753165,69b7d53e9605ebc57c753165,0.0,0.0,0.0,0.0,0.3,0.0,0.0,0.0,0.0,0.0,0.0,0.0,0.0,0.0,0.0,0.0,0.0,0.7,0.0,0.0,0.0,0.0,0.0,0.0,0.0,0.0,0.0,0.0,0.0,0.0,69.0,500.0,5.0,1,10.0,223.0
69b7d5419605ebc57c75316d,69b7d5419605ebc57c75316d,0.0,0.0,0.0,0.0,0.0,0.0,0.0,0.0,0.0,0.0,0.0,0.0,0.0,0.0,0.0,0.0,0.0,1.0,0.0,0.0,0.0,0.0,0.0,0.0,0.0,0.0,0.0,0.0,0.0,0.0,100.3,350.0,2.3,1,10.0,504.0
69b7d5469605ebc57c75317b,69b7d5469605ebc57c75317b,0.0,0.0,0.0,0.0,0.1,0.0,0.0,0.0,0.1,0.0,0.0,0.0,0.0,0.0,0.0,0.0,0.0,0.8,0.0,0.0,0.0,0.0,0.0,0.0,0.0,0.0,0.0,0.0,0.0,0.0,84.0,550.0,4.0,1,10.0,197.0
69b7d5479605ebc57c75317d,69b7d5479605ebc57c75317d,0.0,0.0,0.0,0.0,0.0,0.0,0.0,0.0,0.0,0.0,0.0,0.0,0.0,0.0,0.0,0.0,0.0,1.0,0.0,0.0,0.0,0.0,0.0,0.0,0.0,0.0,0.0,0.0,0.0,0.0,75.0,550.0,4.0,1,10.0,440.0
69b7d5499605ebc57c753185,69b7d5499605ebc57c753185,0.0,0.0,0.0,0.0,0.0,0.0,0.0,0.0,0.093,0.0,0.0,0.0,0.0,0.0,0.0,0.0,0.0,0.907,0.0,0.0,0.0,0.0,0.0,0.0,0.0,0.0,0.0,0.0,0.0,0.0,106.0,400.0,2.0,1,10.0,199.0
69b7d54a9605ebc57c753189,69b7d54a9605ebc57c753189,0.0,0.0,0.0,0.0,0.0,0.0,0.0,0.075,0.0,0.0,0.0,0.0,0.0,0.0,0.0,0.0,0.0,0.925,0.0,0.0,0.0,0.0,0.0,0.0,0.0,0.0,0.0,0.0,0.0,0.0,126.0,400.0,2.0,1,10.0,284.0
69b7d54b9605ebc57c75318b,69b7d54b9605ebc57c75318b,0.0,0.0,0.0,0.0,0.102,0.0,0.0,0.0,0.0,0.0,0.0,0.0,0.0,0.0,0.0,0.0,0.0,0.898,0.0,0.0,0.0,0.0,0.0,0.0,0.0,0.0,0.0,0.0,0.0,0.0,144.0,400.0,2.0,1,10.0,267.0
69b7d54f9605ebc57c753197,69b7d54f9605ebc57c753197,0.0,0.0,0.0,0.0,0.0,0.0,0.0,0.02,0.0,0.0,0.0,0.0,0.0,0.0,0.0,0.0,0.0,0.98,0.0,0.0,0.0,0.0,0.0,0.0,0.0,0.0,0.0,0.0,0.0,0.0,180.0,300.0,2.0,1,10.0,301.0
69b7d5509605ebc57c75319b,69b7d5509605ebc57c75319b,0.0,0.0,0.0,0.0,0.0,0.0,0.0,0.0,0.0,0.0,0.0,0.0,0.0,0.0,0.0,0.0,0.0,1.0,0.0,0.0,0.0,0.0,0.0,0.0,0.0,0.0,0.0,0.0,0.0,0.0,187.0,300.0,2.0,1,10.0,451.0
69b7d5519605ebc57c75319d,69b7d5519605ebc57c75319d,0.0,0.0,0.0,0.0,0.0,0.0,0.0,0.0,0.2,0.0,0.0,0.0,0.0,0.0,0.0,0.0,0.0,0.8,0.0,0.0,0.0,0.0,0.0,0.0,0.0,0.0,0.0,0.0,0.0,0.0,135.1,350.0,3.0,1,10.0,200.0
69b7d5529605ebc57c75319f,69b7d5529605ebc57c75319f,0.0,0.0,0.0,0.0,0.0,0.0,0.0,0.015748031496062995,0.1968503937007874,0.0,0.0,0.0,0.0,0.0,0.0,0.0,0.0,0.7874015748031497,0.0,0.0,0.0,0.0,0.0,0.0,0.0,0.0,0.0,0.0,0.0,0.0,142.2,350.0,3.0,1,10.0,185.0
69b7d5529605ebc57c7531a1,69b7d5529605ebc57c7531a1,0.0,0.0,0.0,0.0,0.0,0.0,0.0,0.16666666666666666,0.16666666666666666,0.0,0.0,0.0,0.0,0.0,0.0,0.0,0.0,0.6666666666666666,0.0,0.0,0.0,0.0,0.0,0.0,0.0,0.0,0.0,0.0,0.0,0.0,125.5,350.0,3.0,1,10.0,203.0
69b7d5629605ebc57c7531d3,69b7d5629605ebc57c7531d3,0.0,0.0,0.0,0.0,0.1,0.0,0.0,0.0,0.0,0.0,0.0,0.0,0.0,0.0,0.0,0.0,0.0,0.9,0.0,0.0,0.0,0.0,0.0,0.0,0.0,0.0,0.0,0.0,0.0,0.0,5.6,500.0,0.5,1,10.0,400.0
69b96125f753f624649ce443,69b96125f753f624649ce443,0.0,0.0,0.0,0.0,0.3,0.0,0.0,0.0,0.0,0.0,0.0,0.0,0.0,0.0,0.0,0.0,0.0,0.7,0.0,0.0,0.0,0.0,0.0,0.0,0.0,0.0,0.0,0.0,0.0,0.0,58.0,500.0,5.0,1,5.0,241.0
69b96126f753f624649ce445,69b96126f753f624649ce445,0.0,0.0,0.0,0.0,0.15,0.15,0.0,0.0,0.0,0.0,0.0,0.0,0.0,0.0,0.0,0.0,0.0,0.7,0.0,0.0,0.0,0.0,0.0,0.0,0.0,0.0,0.0,0.0,0.0,0.0,76.0,500.0,5.0,1,5.0,202.0
69b96129f753f624649ce44f,69b96129f753f624649ce44f,0.0,0.0,0.0,0.0,0.0,0.0,0.0,0.0,0.01,0.0,0.0,0.0,0.0,0.0,0.0,0.0,0.0,0.99,0.0,0.0,0.0,0.0,0.0,0.0,0.0,0.0,0.0,0.0,0.0,0.0,94.0,500.0,1.0,1,10.0,263.0
69b9612af753f624649ce451,69b9612af753f624649ce451,0.0,0.0,0.0,0.0,0.01,0.0,0.0,0.0,0.0,0.0,0.0,0.0,0.0,0.0,0.0,0.0,0.0,0.99,0.0,0.0,0.0,0.0,0.0,0.0,0.0,0.0,0.0,0.0,0.0,0.0,98.0,500.0,1.0,1,10.0,403.0
69b96144f753f624649ce49b,69b96144f753f624649ce49b,0.0,0.0,0.0,0.0,0.0,0.0,0.0,0.0,0.0,0.0,0.0,0.0,0.0,0.0,0.0,0.0,0.0,0.9,0.0,0.1,0.0,0.0,0.0,0.0,0.0,0.0,0.0,0.0,0.0,0.0,44.0,300.0,1.0,1,10.0,400.0
69b9614af753f624649ce4ad,69b9614af753f624649ce4ad,0.0,0.0,0.0,0.0,0.0,0.0,0.0,0.0,0.0,0.0,0.0,0.0,0.0,0.2,0.0,0.0,0.0,0.8,0.0,0.0,0.0,0.0,0.0,0.0,0.0,0.0,0.0,0.0,0.0,0.0,239.0,400.0,4.0,1,10.0,450.0
69c148c9a3603e6d7d9ad766,69c148c9a3603e6d7d9ad766,0.0,0.0,0.0,0.0,0.0,0.0,0.0,0.0,0.0,0.0,0.0,0.0,0.0,0.2,0.0,0.0,0.0,0.8,0.0,0.0,0.0,0.0,0.0,0.0,0.0,0.0,0.0,0.0,0.0,0.0,109.0,500.0,1.0,1,10.0,475.0
69c148cda3603e6d7d9ad770,69c148cda3603e6d7d9ad770,0.0,0.0,0.0,0.0,0.0,0.0,0.0,0.0,0.0,0.0,0.0,0.0,0.0,0.0,0.0,0.0,0.0,1.0,0.0,0.0,0.0,0.0,0.0,0.0,0.0,0.0,0.0,0.0,0.0,0.0,21.0,600.0,0.33,1,5.0,471.0
69c148cda3603e6d7d9ad772,69c148cda3603e6d7d9ad772,0.0,0.0,0.0,0.0,0.0,0.0,0.0,0.0,0.05,0.0,0.0,0.0,0.0,0.0,0.0,0.0,0.0,0.95,0.0,0.0,0.0,0.0,0.0,0.0,0.0,0.0,0.0,0.0,0.0,0.0,25.0,600.0,0.33,1,5.0,221.0
69c148cea3603e6d7d9ad774,69c148cea3603e6d7d9ad774,0.0,0.0,0.0,0.0,0.0,0.0,0.0,0.0,0.15,0.0,0.0,0.0,0.0,0.0,0.0,0.0,0.0,0.85,0.0,0.0,0.0,0.0,0.0,0.0,0.0,0.0,0.0,0.0,0.0,0.0,24.0,600.0,0.33,1,5.0,186.0
69c148cfa3603e6d7d9ad776,69c148cfa3603e6d7d9ad776,0.0,0.0,0.0,0.0,0.0,0.0,0.0,0.0,0.4,0.0,0.0,0.0,0.0,0.0,0.0,0.0,0.0,0.6,0.0,0.0,0.0,0.0,0.0,0.0,0.0,0.0,0.0,0.0,0.0,0.0,31.0,600.0,0.33,0,5.0,179.0
69cd300b29cce59b64a1774c,69cd300b29cce59b64a1774c,0.0,0.0,0.0,0.0,0.0,0.0,0.0,0.0,0.0,0.0,0.0,0.0,0.0,0.0,0.0,0.0,0.0,0.96,0.0,0.0,0.04,0.0,0.0,0.0,0.0,0.0,0.0,0.0,0.0,0.0,112.6,500.0,2.0,1,10.0,503.0
69cd300b29cce59b64a1774f,69cd300b29cce59b64a1774f,0.0,0.0,0.0,0.0,0.0,0.0,0.0,0.0,0.0,0.0,0.0,0.0,0.0,0.0,0.0,0.0,0.04,0.96,0.0,0.0,0.0,0.0,0.0,0.0,0.0,0.0,0.0,0.0,0.0,0.0,104.6,500.0,2.0,1,10.0,508.0
69cd300c29cce59b64a17752,69cd300c29cce59b64a17752,0.0,0.0,0.0,0.0,0.0,0.0,0.0,0.0,0.0,0.0,0.0,0.0,0.0,0.0,0.0,0.0,0.0,1.0,0.0,0.0,0.0,0.0,0.0,0.0,0.0,0.0,0.0,0.0,0.0,0.0,96.0,500.0,2.0,1,10.0,502.0
69cd301529cce59b64a17775,69cd301529cce59b64a17775,0.0,0.0,0.0,0.0,0.0,0.0,0.0,0.0,0.0,0.0,0.0,0.0,0.0,0.5,0.0,0.0,0.0,0.5,0.0,0.0,0.0,0.0,0.0,0.0,0.0,0.0,0.0,0.0,0.0,0.0,61.4,500.0,4.0,1,10.0,488.0
69cd301629cce59b64a1777a,69cd301629cce59b64a1777a,0.0,0.0,0.0,0.0,0.0,0.0,0.0,0.0,0.0,0.0,0.0,0.0,0.0,0.5,0.0,0.0,0.0,0.5,0.0,0.0,0.0,0.0,0.0,0.0,0.0,0.0,0.0,0.0,0.0,0.0,136.0,500.0,4.0,1,10.0,492.0
69cd301729cce59b64a1777f,69cd301729cce59b64a1777f,0.0,0.0,0.0,0.0,0.0,0.0,0.0,0.0,0.0,0.0,0.0,0.0,0.0,0.5,0.0,0.0,0.0,0.5,0.0,0.0,0.0,0.0,0.0,0.0,0.0,0.0,0.0,0.0,0.0,0.0,126.0,500.0,4.0,1,10.0,525.0
69cd302b29cce59b64a177c6,69cd302b29cce59b64a177c6,0.0,0.0,0.0,0.0,0.0,0.0,0.0,0.0,0.0,0.0,0.0,0.0,0.0,0.0,0.0,0.1,0.0,0.9,0.0,0.0,0.0,0.0,0.0,0.0,0.0,0.0,0.0,0.0,0.0,0.0,145.0,500.0,4.0,1,5.0,360.0
69cd302c29cce59b64a177c9,69cd302c29cce59b64a177c9,0.0,0.0,0.0,0.0,0.0,0.0,0.0,0.0,0.0,0.0,0.0,0.0,0.0,0.1,0.0,0.0,0.0,0.9,0.0,0.0,0.0,0.0,0.0,0.0,0.0,0.0,0.0,0.0,0.0,0.0,126.0,500.0,4.0,1,5.0,468.0
69cd302d29cce59b64a177cc,69cd302d29cce59b64a177cc,0.0,0.0,0.0,0.0,0.1,0.0,0.0,0.0,0.0,0.0,0.0,0.0,0.0,0.0,0.0,0.0,0.0,0.9,0.0,0.0,0.0,0.0,0.0,0.0,0.0,0.0,0.0,0.0,0.0,0.0,149.0,500.0,4.0,1,5.0,304.0
69cd302d29cce59b64a177cf,69cd302d29cce59b64a177cf,0.0,0.0,0.0,0.0,0.0,0.0,0.0,0.05,0.0,0.0,0.0,0.0,0.0,0.0,0.0,0.0,0.0,0.95,0.0,0.0,0.0,0.0,0.0,0.0,0.0,0.0,0.0,0.0,0.0,0.0,153.0,500.0,4.0,1,5.0,316.0
69cd302e29cce59b64a177d2,69cd302e29cce59b64a177d2,0.0,0.0,0.0,0.0,0.0,0.0,0.0,0.1,0.0,0.0,0.0,0.0,0.0,0.0,0.0,0.0,0.0,0.9,0.0,0.0,0.0,0.0,0.0,0.0,0.0,0.0,0.0,0.0,0.0,0.0,134.0,500.0,4.0,1,5.0,286.0
69cd303129cce59b64a177de,69cd303129cce59b64a177de,0.0,0.0,0.0,0.0,0.0,0.0,0.0,0.0,0.0,0.0,0.0,0.0,0.0,0.0,0.0,0.0,0.2,0.8,0.0,0.0,0.0,0.0,0.0,0.0,0.0,0.0,0.0,0.0,0.0,0.0,66.0,500.0,5.0,1,10.0,525.0
69cd303229cce59b64a177e1,69cd303229cce59b64a177e1,0.0,0.0,0.0,0.0,0.0,0.0,0.0,0.0,0.0,0.0,0.0,0.0,0.0,0.0,0.0,0.0,0.5,0.5,0.0,0.0,0.0,0.0,0.0,0.0,0.0,0.0,0.0,0.0,0.0,0.0,84.0,500.0,5.0,1,10.0,553.0
69cd303629cce59b64a177ee,69cd303629cce59b64a177ee,0.0,0.0,0.0,0.0,0.0,0.0,0.0,0.0,0.0,0.0,0.0,0.0,0.0,0.0,0.0,0.0,0.05,0.95,0.0,0.0,0.0,0.0,0.0,0.0,0.0,0.0,0.0,0.0,0.0,0.0,49.0,600.0,5.0,1,10.0,524.0
69cd303729cce59b64a177f3,69cd303729cce59b64a177f3,0.0,0.0,0.0,0.0,0.0,0.0,0.0,0.0,0.0,0.0,0.0,0.0,0.0,0.0,0.0,0.0,0.05,0.95,0.0,0.0,0.0,0.0,0.0,0.0,0.0,0.0,0.0,0.0,0.0,0.0,12.0,750.0,5.0,1,10.0,605.0
69cd303829cce59b64a177f8,69cd303829cce59b64a177f8,0.0,0.0,0.0,0.0,0.0,0.0,0.0,0.0,0.0,0.0,0.0,0.0,0.0,0.0,0.0,0.0,0.05,0.95,0.0,0.0,0.0,0.0,0.0,0.0,0.0,0.0,0.0,0.0,0.0,0.0,8.57,900.0,5.0,1,10.0,608.0
69cd303929cce59b64a177fd,69cd303929cce59b64a177fd,0.0,0.0,0.0,0.0,0.0,0.0,0.0,0.0,0.0,0.0,0.0,0.0,0.0,0.0,0.0,0.0,0.0,0.95,0.05,0.0,0.0,0.0,0.0,0.0,0.0,0.0,0.0,0.0,0.0,0.0,49.6,600.0,5.0,1,10.0,452.0
69cd303a29cce59b64a17802,69cd303a29cce59b64a17802,0.0,0.0,0.0,0.0,0.0,0.0,0.0,0.0,0.0,0.0,0.0,0.0,0.0,0.0,0.0,0.0,0.0,0.95,0.05,0.0,0.0,0.0,0.0,0.0,0.0,0.0,0.0,0.0,0.0,0.0,10.9,750.0,5.0,1,10.0,426.0
69cd303b29cce59b64a17807,69cd303b29cce59b64a17807,0.0,0.0,0.0,0.0,0.0,0.0,0.0,0.0,0.0,0.0,0.0,0.0,0.0,0.0,0.0,0.0,0.0,0.95,0.05,0.0,0.0,0.0,0.0,0.0,0.0,0.0,0.0,0.0,0.0,0.0,5.51,900.0,5.0,1,10.0,493.0
69cd303c29cce59b64a1780c,69cd303c29cce59b64a1780c,0.0,0.0,0.0,0.0,0.0,0.0,0.0,0.0,0.0,0.0,0.0,0.0,0.0,0.05,0.0,0.0,0.0,0.95,0.0,0.0,0.0,0.0,0.0,0.0,0.0,0.0,0.0,0.0,0.0,0.0,44.1,600.0,5.0,1,10.0,492.0
69cd303d29cce59b64a17811,69cd303d29cce59b64a17811,0.0,0.0,0.0,0.0,0.0,0.0,0.0,0.0,0.0,0.0,0.0,0.0,0.0,0.05,0.0,0.0,0.0,0.95,0.0,0.0,0.0,0.0,0.0,0.0,0.0,0.0,0.0,0.0,0.0,0.0,14.8,750.0,5.0,1,10.0,511.0
69cd303e29cce59b64a17816,69cd303e29cce59b64a17816,0.0,0.0,0.0,0.0,0.0,0.0,0.0,0.0,0.0,0.0,0.0,0.0,0.0,0.05,0.0,0.0,0.0,0.95,0.0,0.0,0.0,0.0,0.0,0.0,0.0,0.0,0.0,0.0,0.0,0.0,10.6,900.0,5.0,1,10.0,533.0
69cd303f29cce59b64a1781b,69cd303f29cce59b64a1781b,0.0,0.0,0.0,0.0,0.0,0.0,0.0,0.0,0.0,0.0,0.0,0.0,0.0,0.0,0.0,0.0,0.0,1.0,0.0,0.0,0.0,0.0,0.0,0.0,0.0,0.0,0.0,0.0,0.0,0.0,53.8,600.0,5.0,1,10.0,480.0
69cd304029cce59b64a17820,69cd304029cce59b64a17820,0.0,0.0,0.0,0.0,0.0,0.0,0.0,0.0,0.0,0.0,0.0,0.0,0.0,0.0,0.0,0.0,0.0,1.0,0.0,0.0,0.0,0.0,0.0,0.0,0.0,0.0,0.0,0.0,0.0,0.0,8.01,750.0,5.0,1,10.0,484.0
69cd304129cce59b64a17825,69cd304129cce59b64a17825,0.0,0.0,0.0,0.0,0.0,0.0,0.0,0.0,0.0,0.0,0.0,0.0,0.0,0.0,0.0,0.0,0.0,1.0,0.0,0.0,0.0,0.0,0.0,0.0,0.0,0.0,0.0,0.0,0.0,0.0,10.6,900.0,5.0,1,10.0,488.0
69cd304229cce59b64a1782a,69cd304229cce59b64a1782a,0.0,0.0,0.0,0.0,0.0,0.0,0.0,0.0,0.0,0.0,0.0,0.0,0.0,0.0,0.0,0.0,0.1,0.9,0.0,0.0,0.0,0.0,0.0,0.0,0.0,0.0,0.0,0.0,0.0,0.0,27.0,850.0,2.0,1,5.0,393.0
69cd304329cce59b64a1782f,69cd304329cce59b64a1782f,0.0,0.0,0.0,0.0,0.0,0.0,0.0,0.0,0.0,0.0,0.0,0.0,0.0,0.0,0.0,0.0,0.2,0.8,0.0,0.0,0.0,0.0,0.0,0.0,0.0,0.0,0.0,0.0,0.0,0.0,25.4,850.0,2.0,1,5.0,432.0
69cd304429cce59b64a17831,69cd304429cce59b64a17831,0.0,0.0,0.0,0.0,0.0,0.0,0.0,0.0,0.0,0.0,0.0,0.0,0.0,0.0,0.0,0.0,0.0,0.97,0.0,0.0,0.0,0.0,0.0,0.0,0.0,0.0,0.0,0.03,0.0,0.0,97.709,500.0,2.0,1,10.0,500.0
69cd304529cce59b64a17834,69cd304529cce59b64a17834,0.0,0.0,0.0,0.0,0.0,0.0,0.0,0.0,0.0,0.0,0.0,0.0,0.0,0.0,0.0,0.0,0.0,0.9,0.0,0.0,0.0,0.0,0.0,0.0,0.0,0.0,0.0,0.1,0.0,0.0,73.506,500.0,2.0,0,10.0,540.0
69cd304629cce59b64a17837,69cd304629cce59b64a17837,0.0,0.0,0.0,0.0,0.0,0.0,0.0,0.0,0.0,0.0,0.0,0.0,0.0,0.0,0.0,0.01,0.0,0.99,0.0,0.0,0.0,0.0,0.0,0.0,0.0,0.0,0.0,0.0,0.0,0.0,71.282,500.0,2.0,1,10.0,304.0
69cd304629cce59b64a1783a,69cd304629cce59b64a1783a,0.0,0.0,0.0,0.0,0.0,0.0,0.0,0.0,0.0,0.0,0.0,0.0,0.0,0.0,0.0,0.03,0.0,0.97,0.0,0.0,0.0,0.0,0.0,0.0,0.0,0.0,0.0,0.0,0.0,0.0,79.653,500.0,2.0,1,10.0,300.0
69cd304729cce59b64a1783d,69cd304729cce59b64a1783d,0.0,0.0,0.0,0.0,0.0,0.0,0.0,0.0,0.0,0.0,0.0,0.0,0.0,0.0,0.0,0.05,0.0,0.95,0.0,0.0,0.0,0.0,0.0,0.0,0.0,0.0,0.0,0.0,0.0,0.0,57.853,500.0,2.0,0,10.0,303.0
69cd304929cce59b64a17846,69cd304929cce59b64a17846,0.0,0.0,0.0,0.0,0.0,0.0,0.0,0.0,0.0,0.0,0.0,0.0,0.0,0.33,0.0,0.0,0.0,0.67,0.0,0.0,0.0,0.0,0.0,0.0,0.0,0.0,0.0,0.0,0.0,0.0,52.7,500.0,3.0,1,10.0,558.0
69cd304d29cce59b64a1785a,69cd304d29cce59b64a1785a,0.0,0.0,0.0,0.0,0.0,0.0,0.0,0.0,0.0,0.0,0.0,0.0,0.0,0.0,0.0,0.0,0.0,1.0,0.0,0.0,0.0,0.0,0.0,0.0,0.0,0.0,0.0,0.0,0.0,0.0,83.0,500.0,5.0,1,10.0,425.0
69cd305129cce59b64a1786b,69cd305129cce59b64a1786b,0.0,0.0,0.0,0.0,0.0,0.0,0.0,0.0,0.0,0.0,0.0,0.0,0.0,0.4,0.0,0.0,0.0,0.6,0.0,0.0,0.0,0.0,0.0,0.0,0.0,0.0,0.0,0.0,0.0,0.0,52.9,550.0,5.0,1,10.0,581.0
69cd305229cce59b64a17871,69cd305229cce59b64a17871,0.0,0.0,0.0,0.0,0.0,0.0,0.0,0.0,0.0,0.0,0.0,0.0,0.0,0.0,0.0,0.0,0.08826049700085689,0.9117395029991431,0.0,0.0,0.0,0.0,0.0,0.0,0.0,0.0,0.0,0.0,0.0,0.0,98.0,300.0,2.0,1,10.0,446.0
69cd305329cce59b64a17875,69cd305329cce59b64a17875,0.0,0.0,0.0,0.0,0.0,0.0,0.0,0.0,0.0,0.0,0.0,0.0,0.0,0.0,0.0,0.0,0.0,0.896814404432133,0.0,0.0,0.0,0.0,0.10318559556786704,0.0,0.0,0.0,0.0,0.0,0.0,0.0,96.0,300.0,2.0,1,10.0,450.0
69cd305429cce59b64a17879,69cd305429cce59b64a17879,0.0,0.0,0.0,0.0,0.0,0.0,0.0,0.0,0.0,0.0,0.0,0.0,0.0,0.0,0.0,0.0,0.0,0.92573402417962,0.0,0.0,0.0,0.07426597582037996,0.0,0.0,0.0,0.0,0.0,0.0,0.0,0.0,84.0,300.0,2.0,1,10.0,428.0
69cd305829cce59b64a17885,69cd305829cce59b64a17885,0.0,0.0,0.0,0.0,0.1,0.0,0.0,0.0,0.0,0.0,0.0,0.0,0.0,0.0,0.0,0.0,0.0,0.9,0.0,0.0,0.0,0.0,0.0,0.0,0.0,0.0,0.0,0.0,0.0,0.0,121.0,550.0,6.0,1,10.0,420.0
69cd305929cce59b64a17888,69cd305929cce59b64a17888,0.0,0.0,0.0,0.0,0.0,0.1,0.0,0.0,0.0,0.0,0.0,0.0,0.0,0.0,0.0,0.0,0.0,0.9,0.0,0.0,0.0,0.0,0.0,0.0,0.0,0.0,0.0,0.0,0.0,0.0,100.0,550.0,6.0,1,10.0,399.0
69cd305a29cce59b64a1788e,69cd305a29cce59b64a1788e,0.0,0.0,0.0,0.0,0.0,0.0,0.0,0.0,0.1,0.0,0.0,0.0,0.0,0.0,0.0,0.0,0.0,0.9,0.0,0.0,0.0,0.0,0.0,0.0,0.0,0.0,0.0,0.0,0.0,0.0,121.0,550.0,6.0,1,10.0,153.0
69cd305b29cce59b64a17891,69cd305b29cce59b64a17891,0.0,0.0,0.0,0.0,0.0,0.0,0.0,0.0,0.0,0.0,0.0,0.0,0.0,0.0,0.0,0.0,0.0,1.0,0.0,0.0,0.0,0.0,0.0,0.0,0.0,0.0,0.0,0.0,0.0,0.0,105.0,550.0,6.0,1,10.0,541.0
69cd305c29cce59b64a17894,69cd305c29cce59b64a17894,0.0,0.0,0.0,0.0,0.0,0.0,0.0,0.0,0.1,0.0,0.0,0.0,0.0,0.0,0.0,0.0,0.0,0.9,0.0,0.0,0.0,0.0,0.0,0.0,0.0,0.0,0.0,0.0,0.0,0.0,47.0,700.0,5.0,1,5.0,110.0
69cd306529cce59b64a178b8,69cd306529cce59b64a178b8,0.0,0.0,0.0,0.0,0.0,0.0,0.0,0.0,0.05,0.0,0.0,0.0,0.0,0.0,0.0,0.0,0.0,0.95,0.0,0.0,0.0,0.0,0.0,0.0,0.0,0.0,0.0,0.0,0.0,0.0,48.0,650.0,0.5,1,5.0,150.0
69cd306729cce59b64a178bc,69cd306729cce59b64a178bc,0.0,0.0,0.0,0.0,0.0,0.0,0.0,0.0,0.15,0.0,0.0,0.0,0.0,0.0,0.0,0.0,0.0,0.85,0.0,0.0,0.0,0.0,0.0,0.0,0.0,0.0,0.0,0.0,0.0,0.0,26.0,650.0,0.5,1,5.0,150.0
69cd306829cce59b64a178c0,69cd306829cce59b64a178c0,0.0,0.0,0.0,0.0,0.0,0.0,0.0,0.0,0.0,0.0,0.0,0.0,0.0,0.0,0.0,0.0,0.1,0.9,0.0,0.0,0.0,0.0,0.0,0.0,0.0,0.0,0.0,0.0,0.0,0.0,43.0,300.0,1.0,1,10.0,386.0
69cd306929cce59b64a178c2,69cd306929cce59b64a178c2,0.0,0.0,0.0,0.0,0.0,0.0,0.0,0.0,0.0,0.0,0.0,0.0,0.0,0.0,0.0,0.0,0.0,0.9,0.0,0.0,0.0,0.0,0.1,0.0,0.0,0.0,0.0,0.0,0.0,0.0,35.0,300.0,1.0,1,10.0,434.0
69cd306a29cce59b64a178c8,69cd306a29cce59b64a178c8,0.0,0.0,0.0,0.0,0.0,0.0,0.0,0.0,0.0,0.0,0.0,0.0,0.0,0.0,0.0,0.0,0.0,0.9,0.1,0.0,0.0,0.0,0.0,0.0,0.0,0.0,0.0,0.0,0.0,0.0,43.0,300.0,1.0,1,10.0,420.0
69cd319179554f6cd0a367e8,69cd319179554f6cd0a367e8,0.0,0.0,0.0,0.0,0.0,0.0,0.0,0.0,0.0,0.0,0.0,0.0,0.0,0.0,0.0,0.0,0.0,0.95,0.0,0.0,0.0,0.0,0.0,0.0,0.0,0.0,0.0,0.05,0.0,0.0,86.376,500.0,2.0,1,10.0,519.0
69cd319279554f6cd0a367eb,69cd319279554f6cd0a367eb,0.0,0.0,0.0,0.0,0.0,0.0,0.0,0.0,0.45,0.0,0.0,0.0,0.0,0.0,0.0,0.0,0.0,0.55,0.0,0.0,0.0,0.0,0.0,0.0,0.0,0.0,0.0,0.0,0.0,0.0,16.0,650.0,0.5,1,5.0,209.0
