Repository: Iwanap1/co_oxidation

# Training an Extrapolatable Model for CO Oxidation Light-Off Prediction over Cerium-Based Catalysts
Extrapolatable NNs for CO Oxidation light-off prediction



The exact architecture can be dictated by the provided model configs. In the most physically-informed scenario, the archictecture includes latent states for both the H<sub>2</sub>-TPR and dynamic oxygen storage capacity (OSC), which are trained both on those experimental measurements and the conversion itself. The weight-hourly space velocity is not included in the features for the conversion net, rather is used to calculate conversion using the solution for a simple first-order kinetic model in a PFR. The conversion net therefore predicts the apparent rate constant (or rather, the log(k<sub>app</sub>))

File: experiments/2_element_splits_base_or_converted_dopants_std_mlp/standard_mlp/base/Remove_Metal_Nd/unscaled/reactions_train.csv (part 1 of 13)
_id_material,material_id,_id_reaction,Al,Sc,Ti,Cr,Mn,Fe,Co,Ni,Cu,Zn,Ga,Sr,Y,Zr,Nb,Sn,La,Ce,Pr,Nd,Sm,Eu,Gd,Tb,Ho,Yb,Lu,Hf,Bi,Pm,Sbet,calcination_temp,calcination_time,single_phase_binary,gas_co_content,gas_o2_content,flow_mL_h_g,pretreatment_temp,pretreatment_o2_vol%,pretreatment_time_h,temperature,conversion
6967aede5c48023e106c03e4,6967aede5c48023e106c03e4,6967aede38e7cc6db0ba7314,0.0,0.0,0.0,0.0,0.0,0.0,0.0,0.0,0.0,0.0,0.0,0.0,0.0,0.0,0.0,0.0,0.0,1.0,0.0,0.0,0.0,0.0,0.0,0.0,0.0,0.0,0.0,0.0,0.0,0.0,67.7,500.0,4.0,1,0.01,0.2,12000.0,0.0,0.0,0.0,364.0,0.5
6967aede5c48023e106c03e4,6967aede5c48023e106c03e4,6967aede38e7cc6db0ba7314,0.0,0.0,0.0,0.0,0.0,0.0,0.0,0.0,0.0,0.0,0.0,0.0,0.0,0.0,0.0,0.0,0.0,1.0,0.0,0.0,0.0,0.0,0.0,0.0,0.0,0.0,0.0,0.0,0.0,0.0,67.7,500.0,4.0,1,0.01,0.2,12000.0,0.0,0.0,0.0,322.0,0.2
6967aede5c48023e106c03e4,6967aede5c48023e106c03e4,6967aede38e7cc6db0ba7314,0.0,0.0,0.0,0.0,0.0,0.0,0.0,0.0,0.0,0.0,0.0,0.0,0.0,0.0,0.0,0.0,0.0,1.0,0.0,0.0,0.0,0.0,0.0,0.0,0.0,0.0,0.0,0.0,0.0,0.0,67.7,500.0,4.0,1,0.01,0.2,12000.0,0.0,0.0,0.0,395.0,0.7
6967aedf5c48023e106c03e5,6967aedf5c48023e106c03e5,6967aedf38e7cc6db0ba7315,0.0,0.0,0.0,0.0,0.0,0.0,0.0,0.0,0.0,0.0,0.0,0.0,0.0,0.0,0.0,0.0,0.0,1.0,0.0,0.0,0.0,0.0,0.0,0.0,0.0,0.0,0.0,0.0,0.0,0.0,31.6,500.0,4.0,1,0.01,0.2,12000.0,0.0,0.0,0.0,300.0,0.2
6967aedf5c48023e106c03e5,6967aedf5c48023e106c03e5,6967aedf38e7cc6db0ba7315,0.0,0.0,0.0,0.0,0.0,0.0,0.0,0.0,0.0,0.0,0.0,0.0,0.0,0.0,0.0,0.0,0.0,1.0,0.0,0.0,0.0,0.0,0.0,0.0,0.0,0.0,0.0,0.0,0.0,0.0,31.6,500.0,4.0,1,0.01,0.2,12000.0,0.0,0.0,0.0,335.0,0.5
6967aedf5c48023e106c03e5,6967aedf5c48023e106c03e5,6967aedf38e7cc6db0ba7315,0.0,0.0,0.0,0.0,0.0,0.0,0.0,0.0,0.0,0.0,0.0,0.0,0.0,0.0,0.0,0.0,0.0,1.0,0.0,0.0,0.0,0.0,0.0,0.0,0.0,0.0,0.0,0.0,0.0,0.0,31.6,500.0,4.0,1,0.01,0.2,12000.0,0.0,0.0,0.0,381.0,0.8
6967aedf5c48023e106c03e6,6967aedf5c48023e106c03e6,6967aedf38e7cc6db0ba7316,0.0,0.0,0.0,0.0,0.0,0.0,0.0,0.0,0.0,0.0,0.0,0.0,0.0,0.0,0.0,0.0,0.0,1.0,0.0,0.0,0.0,0.0,0.0,0.0,0.0,0.0,0.0,0.0,0.0,0.0,87.6,500.0,4.0,1,0.01,0.2,12000.0,0.0,0.0,0.0,315.0,0.2
6967aedf5c48023e106c03e6,6967aedf5c48023e106c03e6,6967aedf38e7cc6db0ba7316,0.0,0.0,0.0,0.0,0.0,0.0,0.0,0.0,0.0,0.0,0.0,0.0,0.0,0.0,0.0,0.0,0.0,1.0,0.0,0.0,0.0,0.0,0.0,0.0,0.0,0.0,0.0,0.0,0.0,0.0,87.6,500.0,4.0,1,0.01,0.2,12000.0,0.0,0.0,0.0,355.0,0.5
6967aedf5c48023e106c03e6,6967aedf5c48023e106c03e6,6967aedf38e7cc6db0ba7316,0.0,0.0,0.0,0.0,0.0,0.0,0.0,0.0,0.0,0.0,0.0,0.0,0.0,0.0,0.0,0.0,0.0,1.0,0.0,0.0,0.0,0.0,0.0,0.0,0.0,0.0,0.0,0.0,0.0,0.0,87.6,500.0,4.0,1,0.01,0.2,12000.0,0.0,0.0,0.0,380.0,0.7
6967aee05c48023e106c03e7,6967aee05c48023e106c03e7,6967aee038e7cc6db0ba7317,0.0,0.0,0.0,0.0,0.0,0.0,0.0,0.0,0.0,0.0,0.0,0.0,0.0,0.0,0.0,0.0,0.0,1.0,0.0,0.0,0.0,0.0,0.0,0.0,0.0,0.0,0.0,0.0,0.0,0.0,98.2,500.0,4.0,1,0.01,0.2,12000.0,0.0,0.0,0.0,265.0,0.2
6967aee05c48023e106c03e7,6967aee05c48023e106c03e7,6967aee038e7cc6db0ba7317,0.0,0.0,0.0,0.0,0.0,0.0,0.0,0.0,0.0,0.0,0.0,0.0,0.0,0.0,0.0,0.0,0.0,1.0,0.0,0.0,0.0,0.0,0.0,0.0,0.0,0.0,0.0,0.0,0.0,0.0,98.2,500.0,4.0,1,0.01,0.2,12000.0,0.0,0.0,0.0,304.0,0.5
6967aee05c48023e106c03e7,6967aee05c48023e106c03e7,6967aee038e7cc6db0ba7317,0.0,0.0,0.0,0.0,0.0,0.0,0.0,0.0,0.0,0.0,0.0,0.0,0.0,0.0,0.0,0.0,0.0,1.0,0.0,0.0,0.0,0.0,0.0,0.0,0.0,0.0,0.0,0.0,0.0,0.0,98.2,500.0,4.0,1,0.01,0.2,12000.0,0.0,0.0,0.0,365.0,0.9
6967aee05c48023e106c03e8,6967aee05c48023e106c03e8,6967aee038e7cc6db0ba7318,0.0,0.0,0.0,0.0,0.0,0.0,0.0,0.0,0.0,0.0,0.0,0.0,0.0,0.0,0.0,0.0,0.0,1.0,0.0,0.0,0.0,0.0,0.0,0.0,0.0,0.0,0.0,0.0,0.0,0.0,69.9,500.0,4.0,1,0.01,0.2,12000.0,0.0,0.0,0.0,189.93870284400776,0.05697797824356593
6967aee05c48023e106c03e8,6967aee05c48023e106c03e8,6967aee038e7cc6db0ba7318,0.0,0.0,0.0,0.0,0.0,0.0,0.0,0.0,0.0,0.0,0.0,0.0,0.0,0.0,0.0,0.0,0.0,1.0,0.0,0.0,0.0,0.0,0.0,0.0,0.0,0.0,0.0,0.0,0.0,0.0,69.9,500.0,4.0,1,0.01,0.2,12000.0,0.0,0.0,0.0,200.06219858475683,0.11958458098017662
6967aee05c48023e106c03e8,6967aee05c48023e106c03e8,6967aee038e7cc6db0ba7318,0.0,0.0,0.0,0.0,0.0,0.0,0.0,0.0,0.0,0.0,0.0,0.0,0.0,0.0,0.0,0.0,0.0,1.0,0.0,0.0,0.0,0.0,0.0,0.0,0.0,0.0,0.0,0.0,0.0,0.0,69.9,500.0,4.0,1,0.01,0.2,12000.0,0.0,0.0,0.0,209.98422499661964,0.344919076678164
6967aee05c48023e106c03e8,6967aee05c48023e106c03e8,6967aee038e7cc6db0ba7318,0.0,0.0,0.0,0.0,0.0,0.0,0.0,0.0,0.0,0.0,0.0,0.0,0.0,0.0,0.0,0.0,0.0,1.0,0.0,0.0,0.0,0.0,0.0,0.0,0.0,0.0,0.0,0.0,0.0,0.0,69.9,500.0,4.0,1,0.01,0.2,12000.0,0.0,0.0,0.0,212.2842204894758,0.4999147178107114
6967aee05c48023e106c03e8,6967aee05c48023e106c03e8,6967aee038e7cc6db0ba7318,0.0,0.0,0.0,0.0,0.0,0.0,0.0,0.0,0.0,0.0,0.0,0.0,0.0,0.0,0.0,0.0,0.0,1.0,0.0,0.0,0.0,0.0,0.0,0.0,0.0,0.0,0.0,0.0,0.0,0.0,69.9,500.0,4.0,1,0.01,0.2,12000.0,0.0,0.0,0.0,219.93464641456708,1.0005495963309707
6967aee95c48023e106c03f2,6967aee95c48023e106c03f2,6967aee938e7cc6db0ba7337,0.0,0.0,0.0,0.0,0.0,0.0,0.0,0.0,0.0,0.0,0.0,0.0,0.0,0.0,0.0,0.0,0.0,1.0,0.0,0.0,0.0,0.0,0.0,0.0,0.0,0.0,0.0,0.0,0.0,0.0,60.3,500.0,3.0,1,0.01,0.05,10000.000000000002,300.0,0.0,1.0,248.0,0.5
6967aee95c48023e106c03f2,6967aee95c48023e106c03f2,6967aee938e7cc6db0ba7337,0.0,0.0,0.0,0.0,0.0,0.0,0.0,0.0,0.0,0.0,0.0,0.0,0.0,0.0,0.0,0.0,0.0,1.0,0.0,0.0,0.0,0.0,0.0,0.0,0.0,0.0,0.0,0.0,0.0,0.0,60.3,500.0,3.0,1,0.01,0.05,10000.000000000002,300.0,0.0,1.0,200.0,0.3
6967aee95c48023e106c03f2,6967aee95c48023e106c03f2,6967aee938e7cc6db0ba7337,0.0,0.0,0.0,0.0,0.0,0.0,0.0,0.0,0.0,0.0,0.0,0.0,0.0,0.0,0.0,0.0,0.0,1.0,0.0,0.0,0.0,0.0,0.0,0.0,0.0,0.0,0.0,0.0,0.0,0.0,60.3,500.0,3.0,1,0.01,0.05,10000.000000000002,300.0,0.0,1.0,150.0,0.09300000000000001
6967aee95c48023e106c03f2,6967aee95c48023e106c03f2,6967aee938e7cc6db0ba7337,0.0,0.0,0.0,0.0,0.0,0.0,0.0,0.0,0.0,0.0,0.0,0.0,0.0,0.0,0.0,0.0,0.0,1.0,0.0,0.0,0.0,0.0,0.0,0.0,0.0,0.0,0.0,0.0,0.0,0.0,60.3,500.0,3.0,1,0.01,0.05,10000.000000000002,300.0,0.0,1.0,275.0,0.624
6967aee95c48023e106c03f2,6967aee95c48023e106c03f2,6967aee938e7cc6db0ba7337,0.0,0.0,0.0,0.0,0.0,0.0,0.0,0.0,0.0,0.0,0.0,0.0,0.0,0.0,0.0,0.0,0.0,1.0,0.0,0.0,0.0,0.0,0.0,0.0,0.0,0.0,0.0,0.0,0.0,0.0,60.3,500.0,3.0,1,0.01,0.05,10000.000000000002,300.0,0.0,1.0,325.0,0.83
6967aee95c48023e106c03f2,6967aee95c48023e106c03f2,6967aee938e7cc6db0ba7337,0.0,0.0,0.0,0.0,0.0,0.0,0.0,0.0,0.0,0.0,0.0,0.0,0.0,0.0,0.0,0.0,0.0,1.0,0.0,0.0,0.0,0.0,0.0,0.0,0.0,0.0,0.0,0.0,0.0,0.0,60.3,500.0,3.0,1,0.01,0.05,10000.000000000002,300.0,0.0,1.0,350.0,0.9
6967af265c48023e106c0449,6967af265c48023e106c0449,6967af2638e7cc6db0ba73fd,0.0,0.0,0.0,0.0,0.0,0.0,0.0,0.0,0.1,0.0,0.0,0.0,0.0,0.0,0.0,0.0,0.0,0.9,0.0,0.0,0.0,0.0,0.0,0.0,0.0,0.0,0.0,0.0,0.0,0.0,44.2,600.0,4.0,1,0.01,0.1,30000.0,0.0,0.0,0.0,70.0,0.154
6967af265c48023e106c0449,6967af265c48023e106c0449,6967af2638e7cc6db0ba73fd,0.0,0.0,0.0,0.0,0.0,0.0,0.0,0.0,0.1,0.0,0.0,0.0,0.0,0.0,0.0,0.0,0.0,0.9,0.0,0.0,0.0,0.0,0.0,0.0,0.0,0.0,0.0,0.0,0.0,0.0,44.2,600.0,4.0,1,0.01,0.1,30000.0,0.0,0.0,0.0,84.0,0.5
6967af265c48023e106c0449,6967af265c48023e106c0449,6967af2638e7cc6db0ba73fd,0.0,0.0,0.0,0.0,0.0,0.0,0.0,0.0,0.1,0.0,0.0,0.0,0.0,0.0,0.0,0.0,0.0,0.9,0.0,0.0,0.0,0.0,0.0,0.0,0.0,0.0,0.0,0.0,0.0,0.0,44.2,600.0,4.0,1,0.01,0.1,30000.0,0.0,0.0,0.0,60.0,0.1
6967af265c48023e106c0449,6967af265c48023e106c0449,6967af2638e7cc6db0ba73fd,0.0,0.0,0.0,0.0,0.0,0.0,0.0,0.0,0.1,0.0,0.0,0.0,0.0,0.0,0.0,0.0,0.0,0.9,0.0,0.0,0.0,0.0,0.0,0.0,0.0,0.0,0.0,0.0,0.0,0.0,44.2,600.0,4.0,1,0.01,0.1,30000.0,0.0,0.0,0.0,95.0,0.77
6967af275220ac46b0141261,6967af275220ac46b0141261,6967af2738e7cc6db0ba73ff,0.0,0.0,0.0,0.0,0.1,0.0,0.0,0.0,0.0,0.0,0.0,0.0,0.0,0.0,0.0,0.0,0.0,0.9,0.0,0.0,0.0,0.0,0.0,0.0,0.0,0.0,0.0,0.0,0.0,0.0,54.5,600.0,4.0,1,0.01,0.1,30000.0,0.0,0.0,0.0,168.0,0.5
6967af275220ac46b0141261,6967af275220ac46b0141261,6967af2738e7cc6db0ba73ff,0.0,0.0,0.0,0.0,0.1,0.0,0.0,0.0,0.0,0.0,0.0,0.0,0.0,0.0,0.0,0.0,0.0,0.9,0.0,0.0,0.0,0.0,0.0,0.0,0.0,0.0,0.0,0.0,0.0,0.0,54.5,600.0,4.0,1,0.01,0.1,30000.0,0.0,0.0,0.0,124.0,0.1
6967af275220ac46b0141261,6967af275220ac46b0141261,6967af2738e7cc6db0ba73ff,0.0,0.0,0.0,0.0,0.1,0.0,0.0,0.0,0.0,0.0,0.0,0.0,0.0,0.0,0.0,0.0,0.0,0.9,0.0,0.0,0.0,0.0,0.0,0.0,0.0,0.0,0.0,0.0,0.0,0.0,54.5,600.0,4.0,1,0.01,0.1,30000.0,0.0,0.0,0.0,110.0,0.05
6967af275220ac46b0141261,6967af275220ac46b0141261,6967af2738e7cc6db0ba73ff,0.0,0.0,0.0,0.0,0.1,0.0,0.0,0.0,0.0,0.0,0.0,0.0,0.0,0.0,0.0,0.0,0.0,0.9,0.0,0.0,0.0,0.0,0.0,0.0,0.0,0.0,0.0,0.0,0.0,0.0,54.5,600.0,4.0,1,0.01,0.1,30000.0,0.0,0.0,0.0,140.0,0.205
6967af275220ac46b0141261,6967af275220ac46b0141261,6967af2738e7cc6db0ba73ff,0.0,0.0,0.0,0.0,0.1,0.0,0.0,0.0,0.0,0.0,0.0,0.0,0.0,0.0,0.0,0.0,0.0,0.9,0.0,0.0,0.0,0.0,0.0,0.0,0.0,0.0,0.0,0.0,0.0,0.0,54.5,600.0,4.0,1,0.01,0.1,30000.0,0.0,0.0,0.0,180.0,0.66
6967af285c48023e106c044a,6967af285c48023e106c044a,6967af2838e7cc6db0ba7401,0.0,0.0,0.0,0.0,0.0,0.1,0.0,0.0,0.0,0.0,0.0,0.0,0.0,0.0,0.0,0.0,0.0,0.9,0.0,0.0,0.0,0.0,0.0,0.0,0.0,0.0,0.0,0.0,0.0,0.0,45.7,600.0,4.0,1,0.01,0.1,30000.0,0.0,0.0,0.0,197.0,0.5
6967af285c48023e106c044a,6967af285c48023e106c044a,6967af2838e7cc6db0ba7401,0.0,0.0,0.0,0.0,0.0,0.1,0.0,0.0,0.0,0.0,0.0,0.0,0.0,0.0,0.0,0.0,0.0,0.9,0.0,0.0,0.0,0.0,0.0,0.0,0.0,0.0,0.0,0.0,0.0,0.0,45.7,600.0,4.0,1,0.01,0.1,30000.0,0.0,0.0,0.0,138.0,0.1
6967af285c48023e106c044a,6967af285c48023e106c044a,6967af2838e7cc6db0ba7401,0.0,0.0,0.0,0.0,0.0,0.1,0.0,0.0,0.0,0.0,0.0,0.0,0.0,0.0,0.0,0.0,0.0,0.9,0.0,0.0,0.0,0.0,0.0,0.0,0.0,0.0,0.0,0.0,0.0,0.0,45.7,600.0,4.0,1,0.01,0.1,30000.0,0.0,0.0,0.0,160.0,0.2
6967af285c48023e106c044a,6967af285c48023e106c044a,6967af2838e7cc6db0ba7401,0.0,0.0,0.0,0.0,0.0,0.1,0.0,0.0,0.0,0.0,0.0,0.0,0.0,0.0,0.0,0.0,0.0,0.9,0.0,0.0,0.0,0.0,0.0,0.0,0.0,0.0,0.0,0.0,0.0,0.0,45.7,600.0,4.0,1,0.01,0.1,30000.0,0.0,0.0,0.0,180.0,0.37
6967af285c48023e106c044a,6967af285c48023e106c044a,6967af2838e7cc6db0ba7401,0.0,0.0,0.0,0.0,0.0,0.1,0.0,0.0,0.0,0.0,0.0,0.0,0.0,0.0,0.0,0.0,0.0,0.9,0.0,0.0,0.0,0.0,0.0,0.0,0.0,0.0,0.0,0.0,0.0,0.0,45.7,600.0,4.0,1,0.01,0.1,30000.0,0.0,0.0,0.0,205.0,0.623
6967af285c48023e106c044a,6967af285c48023e106c044a,6967af2838e7cc6db0ba7401,0.0,0.0,0.0,0.0,0.0,0.1,0.0,0.0,0.0,0.0,0.0,0.0,0.0,0.0,0.0,0.0,0.0,0.9,0.0,0.0,0.0,0.0,0.0,0.0,0.0,0.0,0.0,0.0,0.0,0.0,45.7,600.0,4.0,1,0.01,0.1,30000.0,0.0,0.0,0.0,230.0,0.82
6967af285c48023e106c044b,6967af285c48023e106c044b,6967af2838e7cc6db0ba7403,0.0,0.0,0.0,0.0,0.0,0.0,0.0,0.1,0.0,0.0,0.0,0.0,0.0,0.0,0.0,0.0,0.0,0.9,0.0,0.0,0.0,0.0,0.0,0.0,0.0,0.0,0.0,0.0,0.0,0.0,30.1,600.0,4.0,1,0.01,0.1,30000.0,0.0,0.0,0.0,131.0,0.5
6967af285c48023e106c044b,6967af285c48023e106c044b,6967af2838e7cc6db0ba7403,0.0,0.0,0.0,0.0,0.0,0.0,0.0,0.1,0.0,0.0,0.0,0.0,0.0,0.0,0.0,0.0,0.0,0.9,0.0,0.0,0.0,0.0,0.0,0.0,0.0,0.0,0.0,0.0,0.0,0.0,30.1,600.0,4.0,1,0.01,0.1,30000.0,0.0,0.0,0.0,99.0,0.1
6967af285c48023e106c044b,6967af285c48023e106c044b,6967af2838e7cc6db0ba7403,0.0,0.0,0.0,0.0,0.0,0.0,0.0,0.1,0.0,0.0,0.0,0.0,0.0,0.0,0.0,0.0,0.0,0.9,0.0,0.0,0.0,0.0,0.0,0.0,0.0,0.0,0.0,0.0,0.0,0.0,30.1,600.0,4.0,1,0.01,0.1,30000.0,0.0,0.0,0.0,90.0,0.06
6967af285c48023e106c044b,6967af285c48023e106c044b,6967af2838e7cc6db0ba7403,0.0,0.0,0.0,0.0,0.0,0.0,0.0,0.1,0.0,0.0,0.0,0.0,0.0,0.0,0.0,0.0,0.0,0.9,0.0,0.0,0.0,0.0,0.0,0.0,0.0,0.0,0.0,0.0,0.0,0.0,30.1,600.0,4.0,1,0.01,0.1,30000.0,0.0,0.0,0.0,120.0,0.316
6967af285c48023e106c044b,6967af285c48023e106c044b,6967af2838e7cc6db0ba7403,0.0,0.0,0.0,0.0,0.0,0.0,0.0,0.1,0.0,0.0,0.0,0.0,0.0,0.0,0.0,0.0,0.0,0.9,0.0,0.0,0.0,0.0,0.0,0.0,0.0,0.0,0.0,0.0,0.0,0.0,30.1,600.0,4.0,1,0.01,0.1,30000.0,0.0,0.0,0.0,150.0,0.662
6967af285c48023e106c044b,6967af285c48023e106c044b,6967af2838e7cc6db0ba7403,0.0,0.0,0.0,0.0,0.0,0.0,0.0,0.1,0.0,0.0,0.0,0.0,0.0,0.0,0.0,0.0,0.0,0.9,0.0,0.0,0.0,0.0,0.0,0.0,0.0,0.0,0.0,0.0,0.0,0.0,30.1,600.0,4.0,1,0.01,0.1,30000.0,0.0,0.0,0.0,165.0,0.825
6967af299890fdd35aa2c568,6967af299890fdd35aa2c568,6967af2938e7cc6db0ba7405,0.0,0.0,0.0,0.0,0.0,0.0,0.1,0.0,0.0,0.0,0.0,0.0,0.0,0.0,0.0,0.0,0.0,0.9,0.0,0.0,0.0,0.0,0.0,0.0,0.0,0.0,0.0,0.0,0.0,0.0,27.3,600.0,4.0,1,0.01,0.1,30000.0,0.0,0.0,0.0,150.0,0.5
6967af299890fdd35aa2c568,6967af299890fdd35aa2c568,6967af2938e7cc6db0ba7405,0.0,0.0,0.0,0.0,0.0,0.0,0.1,0.0,0.0,0.0,0.0,0.0,0.0,0.0,0.0,0.0,0.0,0.9,0.0,0.0,0.0,0.0,0.0,0.0,0.0,0.0,0.0,0.0,0.0,0.0,27.3,600.0,4.0,1,0.01,0.1,30000.0,0.0,0.0,0.0,109.0,0.1
6967af299890fdd35aa2c568,6967af299890fdd35aa2c568,6967af2938e7cc6db0ba7405,0.0,0.0,0.0,0.0,0.0,0.0,0.1,0.0,0.0,0.0,0.0,0.0,0.0,0.0,0.0,0.0,0.0,0.9,0.0,0.0,0.0,0.0,0.0,0.0,0.0,0.0,0.0,0.0,0.0,0.0,27.3,600.0,4.0,1,0.01,0.1,30000.0,0.0,0.0,0.0,93.0,0.049
6967af299890fdd35aa2c568,6967af299890fdd35aa2c568,6967af2938e7cc6db0ba7405,0.0,0.0,0.0,0.0,0.0,0.0,0.1,0.0,0.0,0.0,0.0,0.0,0.0,0.0,0.0,0.0,0.0,0.9,0.0,0.0,0.0,0.0,0.0,0.0,0.0,0.0,0.0,0.0,0.0,0.0,27.3,600.0,4.0,1,0.01,0.1,30000.0,0.0,0.0,0.0,120.0,0.172
6967af299890fdd35aa2c568,6967af299890fdd35aa2c568,6967af2938e7cc6db0ba7405,0.0,0.0,0.0,0.0,0.0,0.0,0.1,0.0,0.0,0.0,0.0,0.0,0.0,0.0,0.0,0.0,0.0,0.9,0.0,0.0,0.0,0.0,0.0,0.0,0.0,0.0,0.0,0.0,0.0,0.0,27.3,600.0,4.0,1,0.01,0.1,30000.0,0.0,0.0,0.0,140.0,0.34
6967af299890fdd35aa2c568,6967af299890fdd35aa2c568,6967af2938e7cc6db0ba7405,0.0,0.0,0.0,0.0,0.0,0.0,0.1,0.0,0.0,0.0,0.0,0.0,0.0,0.0,0.0,0.0,0.0,0.9,0.0,0.0,0.0,0.0,0.0,0.0,0.0,0.0,0.0,0.0,0.0,0.0,27.3,600.0,4.0,1,0.01,0.1,30000.0,0.0,0.0,0.0,170.0,0.7
6967af299890fdd35aa2c569,6967af299890fdd35aa2c569,6967af2938e7cc6db0ba7407,0.0,0.0,0.0,0.0,0.0,0.0,0.0,0.0,0.0,0.0,0.0,0.0,0.0,0.0,0.0,0.0,0.0,1.0,0.0,0.0,0.0,0.0,0.0,0.0,0.0,0.0,0.0,0.0,0.0,0.0,18.1,600.0,4.0,1,0.01,0.1,30000.0,0.0,0.0,0.0,236.0,0.5
6967af299890fdd35aa2c569,6967af299890fdd35aa2c569,6967af2938e7cc6db0ba7407,0.0,0.0,0.0,0.0,0.0,0.0,0.0,0.0,0.0,0.0,0.0,0.0,0.0,0.0,0.0,0.0,0.0,1.0,0.0,0.0,0.0,0.0,0.0,0.0,0.0,0.0,0.0,0.0,0.0,0.0,18.1,600.0,4.0,1,0.01,0.1,30000.0,0.0,0.0,0.0,199.0,0.1
6967af299890fdd35aa2c569,6967af299890fdd35aa2c569,6967af2938e7cc6db0ba7407,0.0,0.0,0.0,0.0,0.0,0.0,0.0,0.0,0.0,0.0,0.0,0.0,0.0,0.0,0.0,0.0,0.0,1.0,0.0,0.0,0.0,0.0,0.0,0.0,0.0,0.0,0.0,0.0,0.0,0.0,18.1,600.0,4.0,1,0.01,0.1,30000.0,0.0,0.0,0.0,175.0,0.024
6967af299890fdd35aa2c569,6967af299890fdd35aa2c569,6967af2938e7cc6db0ba7407,0.0,0.0,0.0,0.0,0.0,0.0,0.0,0.0,0.0,0.0,0.0,0.0,0.0,0.0,0.0,0.0,0.0,1.0,0.0,0.0,0.0,0.0,0.0,0.0,0.0,0.0,0.0,0.0,0.0,0.0,18.1,600.0,4.0,1,0.01,0.1,30000.0,0.0,0.0,0.0,220.0,0.285
6967af299890fdd35aa2c569,6967af299890fdd35aa2c569,6967af2938e7cc6db0ba7407,0.0,0.0,0.0,0.0,0.0,0.0,0.0,0.0,0.0,0.0,0.0,0.0,0.0,0.0,0.0,0.0,0.0,1.0,0.0,0.0,0.0,0.0,0.0,0.0,0.0,0.0,0.0,0.0,0.0,0.0,18.1,600.0,4.0,1,0.01,0.1,30000.0,0.0,0.0,0.0,255.0,0.79
6967af299890fdd35aa2c569,6967af299890fdd35aa2c569,6967af2938e7cc6db0ba7407,0.0,0.0,0.0,0.0,0.0,0.0,0.0,0.0,0.0,0.0,0.0,0.0,0.0,0.0,0.0,0.0,0.0,1.0,0.0,0.0,0.0,0.0,0.0,0.0,0.0,0.0,0.0,0.0,0.0,0.0,18.1,600.0,4.0,1,0.01,0.1,30000.0,0.0,0.0,0.0,270.0,0.86
6967af305c48023e106c0458,6967af305c48023e106c0458,6967af3038e7cc6db0ba741b,0.0,0.0,0.0,0.0,0.0,0.0,0.0,0.2,0.0,0.0,0.0,0.0,0.0,0.0,0.0,0.0,0.0,0.8,0.0,0.0,0.0,0.0,0.0,0.0,0.0,0.0,0.0,0.0,0.0,0.0,13.3,500.0,6.0,1,0.04,0.2,60000.0,0.0,0.0,0.0,128.0,0.5
6967af305c48023e106c0458,6967af305c48023e106c0458,6967af3038e7cc6db0ba741b,0.0,0.0,0.0,0.0,0.0,0.0,0.0,0.2,0.0,0.0,0.0,0.0,0.0,0.0,0.0,0.0,0.0,0.8,0.0,0.0,0.0,0.0,0.0,0.0,0.0,0.0,0.0,0.0,0.0,0.0,13.3,500.0,6.0,1,0.04,0.2,60000.0,0.0,0.0,0.0,245.0,1.0
6967af305c48023e106c0458,6967af305c48023e106c0458,6967af3038e7cc6db0ba741b,0.0,0.0,0.0,0.0,0.0,0.0,0.0,0.2,0.0,0.0,0.0,0.0,0.0,0.0,0.0,0.0,0.0,0.8,0.0,0.0,0.0,0.0,0.0,0.0,0.0,0.0,0.0,0.0,0.0,0.0,13.3,500.0,6.0,1,0.04,0.2,60000.0,0.0,0.0,0.0,114.0,0.1
6967af305c48023e106c0458,6967af305c48023e106c0458,6967af3038e7cc6db0ba741b,0.0,0.0,0.0,0.0,0.0,0.0,0.0,0.2,0.0,0.0,0.0,0.0,0.0,0.0,0.0,0.0,0.0,0.8,0.0,0.0,0.0,0.0,0.0,0.0,0.0,0.0,0.0,0.0,0.0,0.0,13.3,500.0,6.0,1,0.04,0.2,60000.0,0.0,0.0,0.0,103.0,0.05
6967af305c48023e106c0458,6967af305c48023e106c0458,6967af3038e7cc6db0ba741b,0.0,0.0,0.0,0.0,0.0,0.0,0.0,0.2,0.0,0.0,0.0,0.0,0.0,0.0,0.0,0.0,0.0,0.8,0.0,0.0,0.0,0.0,0.0,0.0,0.0,0.0,0.0,0.0,0.0,0.0,13.3,500.0,6.0,1,0.04,0.2,60000.0,0.0,0.0,0.0,122.0,0.2
6967af305c48023e106c0458,6967af305c48023e106c0458,6967af3038e7cc6db0ba741b,0.0,0.0,0.0,0.0,0.0,0.0,0.0,0.2,0.0,0.0,0.0,0.0,0.0,0.0,0.0,0.0,0.0,0.8,0.0,0.0,0.0,0.0,0.0,0.0,0.0,0.0,0.0,0.0,0.0,0.0,13.3,500.0,6.0,1,0.04,0.2,60000.0,0.0,0.0,0.0,143.0,0.7
6967af305c48023e106c0458,6967af305c48023e106c0458,6967af3038e7cc6db0ba741b,0.0,0.0,0.0,0.0,0.0,0.0,0.0,0.2,0.0,0.0,0.0,0.0,0.0,0.0,0.0,0.0,0.0,0.8,0.0,0.0,0.0,0.0,0.0,0.0,0.0,0.0,0.0,0.0,0.0,0.0,13.3,500.0,6.0,1,0.04,0.2,60000.0,0.0,0.0,0.0,189.5,0.9
6967af305c48023e106c0459,6967af305c48023e106c0459,6967af3038e7cc6db0ba741c,0.0,0.0,0.0,0.0,0.0,0.2,0.0,0.0,0.0,0.0,0.0,0.0,0.0,0.0,0.0,0.0,0.0,0.8,0.0,0.0,0.0,0.0,0.0,0.0,0.0,0.0,0.0,0.0,0.0,0.0,26.0,500.0,6.0,0,0.04,0.2,60000.0,0.0,0.0,0.0,200.0,0.3
6967af305c48023e106c0459,6967af305c48023e106c0459,6967af3038e7cc6db0ba741c,0.0,0.0,0.0,0.0,0.0,0.2,0.0,0.0,0.0,0.0,0.0,0.0,0.0,0.0,0.0,0.0,0.0,0.8,0.0,0.0,0.0,0.0,0.0,0.0,0.0,0.0,0.0,0.0,0.0,0.0,26.0,500.0,6.0,0,0.04,0.2,60000.0,0.0,0.0,0.0,340.0,1.0
6967af305c48023e106c0459,6967af305c48023e106c0459,6967af3038e7cc6db0ba741c,0.0,0.0,0.0,0.0,0.0,0.2,0.0,0.0,0.0,0.0,0.0,0.0,0.0,0.0,0.0,0.0,0.0,0.8,0.0,0.0,0.0,0.0,0.0,0.0,0.0,0.0,0.0,0.0,0.0,0.0,26.0,500.0,6.0,0,0.04,0.2,60000.0,0.0,0.0,0.0,173.0,0.1
6967af305c48023e106c0459,6967af305c48023e106c0459,6967af3038e7cc6db0ba741c,0.0,0.0,0.0,0.0,0.0,0.2,0.0,0.0,0.0,0.0,0.0,0.0,0.0,0.0,0.0,0.0,0.0,0.8,0.0,0.0,0.0,0.0,0.0,0.0,0.0,0.0,0.0,0.0,0.0,0.0,26.0,500.0,6.0,0,0.04,0.2,60000.0,0.0,0.0,0.0,153.0,0.05
6967af305c48023e106c0459,6967af305c48023e106c0459,6967af3038e7cc6db0ba741c,0.0,0.0,0.0,0.0,0.0,0.2,0.0,0.0,0.0,0.0,0.0,0.0,0.0,0.0,0.0,0.0,0.0,0.8,0.0,0.0,0.0,0.0,0.0,0.0,0.0,0.0,0.0,0.0,0.0,0.0,26.0,500.0,6.0,0,0.04,0.2,60000.0,0.0,0.0,0.0,213.0,0.5
6967af305c48023e106c0459,6967af305c48023e106c0459,6967af3038e7cc6db0ba741c,0.0,0.0,0.0,0.0,0.0,0.2,0.0,0.0,0.0,0.0,0.0,0.0,0.0,0.0,0.0,0.0,0.0,0.8,0.0,0.0,0.0,0.0,0.0,0.0,0.0,0.0,0.0,0.0,0.0,0.0,26.0,500.0,6.0,0,0.04,0.2,60000.0,0.0,0.0,0.0,231.0,0.7
6967af305c48023e106c0459,6967af305c48023e106c0459,6967af3038e7cc6db0ba741c,0.0,0.0,0.0,0.0,0.0,0.2,0.0,0.0,0.0,0.0,0.0,0.0,0.0,0.0,0.0,0.0,0.0,0.8,0.0,0.0,0.0,0.0,0.0,0.0,0.0,0.0,0.0,0.0,0.0,0.0,26.0,500.0,6.0,0,0.04,0.2,60000.0,0.0,0.0,0.0,274.0,0.9
6967af305c48023e106c0459,6967af305c48023e106c0459,6967af3038e7cc6db0ba741c,0.0,0.0,0.0,0.0,0.0,0.2,0.0,0.0,0.0,0.0,0.0,0.0,0.0,0.0,0.0,0.0,0.0,0.8,0.0,0.0,0.0,0.0,0.0,0.0,0.0,0.0,0.0,0.0,0.0,0.0,26.0,500.0,6.0,0,0.04,0.2,60000.0,0.0,0.0,0.0,298.0,0.95
6967af305c48023e106c045a,6967af305c48023e106c045a,6967af3038e7cc6db0ba741d,0.0,0.0,0.0,0.0,0.2,0.0,0.0,0.0,0.0,0.0,0.0,0.0,0.0,0.0,0.0,0.0,0.0,0.8,0.0,0.0,0.0,0.0,0.0,0.0,0.0,0.0,0.0,0.0,0.0,0.0,63.0,500.0,6.0,1,0.04,0.2,60000.0,0.0,0.0,0.0,136.0,0.5
6967af305c48023e106c045a,6967af305c48023e106c045a,6967af3038e7cc6db0ba741d,0.0,0.0,0.0,0.0,0.2,0.0,0.0,0.0,0.0,0.0,0.0,0.0,0.0,0.0,0.0,0.0,0.0,0.8,0.0,0.0,0.0,0.0,0.0,0.0,0.0,0.0,0.0,0.0,0.0,0.0,63.0,500.0,6.0,1,0.04,0.2,60000.0,0.0,0.0,0.0,230.0,1.0
6967af305c48023e106c045a,6967af305c48023e106c045a,6967af3038e7cc6db0ba741d,0.0,0.0,0.0,0.0,0.2,0.0,0.0,0.0,0.0,0.0,0.0,0.0,0.0,0.0,0.0,0.0,0.0,0.8,0.0,0.0,0.0,0.0,0.0,0.0,0.0,0.0,0.0,0.0,0.0,0.0,63.0,500.0,6.0,1,0.04,0.2,60000.0,0.0,0.0,0.0,110.0,0.1
6967af305c48023e106c045a,6967af305c48023e106c045a,6967af3038e7cc6db0ba741d,0.0,0.0,0.0,0.0,0.2,0.0,0.0,0.0,0.0,0.0,0.0,0.0,0.0,0.0,0.0,0.0,0.0,0.8,0.0,0.0,0.0,0.0,0.0,0.0,0.0,0.0,0.0,0.0,0.0,0.0,63.0,500.0,6.0,1,0.04,0.2,60000.0,0.0,0.0,0.0,100.0,0.054000000000000006
6967af305c48023e106c045a,6967af305c48023e106c045a,6967af3038e7cc6db0ba741d,0.0,0.0,0.0,0.0,0.2,0.0,0.0,0.0,0.0,0.0,0.0,0.0,0.0,0.0,0.0,0.0,0.0,0.8,0.0,0.0,0.0,0.0,0.0,0.0,0.0,0.0,0.0,0.0,0.0,0.0,63.0,500.0,6.0,1,0.04,0.2,60000.0,0.0,0.0,0.0,123.7,0.2
6967af305c48023e106c045a,6967af305c48023e106c045a,6967af3038e7cc6db0ba741d,0.0,0.0,0.0,0.0,0.2,0.0,0.0,0.0,0.0,0.0,0.0,0.0,0.0,0.0,0.0,0.0,0.0,0.8,0.0,0.0,0.0,0.0,0.0,0.0,0.0,0.0,0.0,0.0,0.0,0.0,63.0,500.0,6.0,1,0.04,0.2,60000.0,0.0,0.0,0.0,141.0,0.6
6967af305c48023e106c045a,6967af305c48023e106c045a,6967af3038e7cc6db0ba741d,0.0,0.0,0.0,0.0,0.2,0.0,0.0,0.0,0.0,0.0,0.0,0.0,0.0,0.0,0.0,0.0,0.0,0.8,0.0,0.0,0.0,0.0,0.0,0.0,0.0,0.0,0.0,0.0,0.0,0.0,63.0,500.0,6.0,1,0.04,0.2,60000.0,0.0,0.0,0.0,164.5,0.8
6967af305c48023e106c045a,6967af305c48023e106c045a,6967af3038e7cc6db0ba741d,0.0,0.0,0.0,0.0,0.2,0.0,0.0,0.0,0.0,0.0,0.0,0.0,0.0,0.0,0.0,0.0,0.0,0.8,0.0,0.0,0.0,0.0,0.0,0.0,0.0,0.0,0.0,0.0,0.0,0.0,63.0,500.0,6.0,1,0.04,0.2,60000.0,0.0,0.0,0.0,191.0,0.9
6967af305c48023e106c045b,6967af305c48023e106c045b,6967af3038e7cc6db0ba741e,0.0,0.0,0.0,0.0,0.0,0.0,0.0,0.0,0.2,0.0,0.0,0.0,0.0,0.0,0.0,0.0,0.0,0.8,0.0,0.0,0.0,0.0,0.0,0.0,0.0,0.0,0.0,0.0,0.0,0.0,16.2,500.0,6.0,1,0.04,0.2,60000.0,0.0,0.0,0.0,63.0,0.5
6967af305c48023e106c045b,6967af305c48023e106c045b,6967af3038e7cc6db0ba741e,0.0,0.0,0.0,0.0,0.0,0.0,0.0,0.0,0.2,0.0,0.0,0.0,0.0,0.0,0.0,0.0,0.0,0.8,0.0,0.0,0.0,0.0,0.0,0.0,0.0,0.0,0.0,0.0,0.0,0.0,16.2,500.0,6.0,1,0.04,0.2,60000.0,0.0,0.0,0.0,76.0,1.0
6967af305c48023e106c045b,6967af305c48023e106c045b,6967af3038e7cc6db0ba741e,0.0,0.0,0.0,0.0,0.0,0.0,0.0,0.0,0.2,0.0,0.0,0.0,0.0,0.0,0.0,0.0,0.0,0.8,0.0,0.0,0.0,0.0,0.0,0.0,0.0,0.0,0.0,0.0,0.0,0.0,16.2,500.0,6.0,1,0.04,0.2,60000.0,0.0,0.0,0.0,52.0,0.05
6967af305c48023e106c045b,6967af305c48023e106c045b,6967af3038e7cc6db0ba741e,0.0,0.0,0.0,0.0,0.0,0.0,0.0,0.0,0.2,0.0,0.0,0.0,0.0,0.0,0.0,0.0,0.0,0.8,0.0,0.0,0.0,0.0,0.0,0.0,0.0,0.0,0.0,0.0,0.0,0.0,16.2,500.0,6.0,1,0.04,0.2,60000.0,0.0,0.0,0.0,49.2,0.02
6967af305c48023e106c045b,6967af305c48023e106c045b,6967af3038e7cc6db0ba741e,0.0,0.0,0.0,0.0,0.0,0.0,0.0,0.0,0.2,0.0,0.0,0.0,0.0,0.0,0.0,0.0,0.0,0.8,0.0,0.0,0.0,0.0,0.0,0.0,0.0,0.0,0.0,0.0,0.0,0.0,16.2,500.0,6.0,1,0.04,0.2,60000.0,0.0,0.0,0.0,62.3,0.2
6967af305c48023e106c045b,6967af305c48023e106c045b,6967af3038e7cc6db0ba741e,0.0,0.0,0.0,0.0,0.0,0.0,0.0,0.0,0.2,0.0,0.0,0.0,0.0,0.0,0.0,0.0,0.0,0.8,0.0,0.0,0.0,0.0,0.0,0.0,0.0,0.0,0.0,0.0,0.0,0.0,16.2,500.0,6.0,1,0.04,0.2,60000.0,0.0,0.0,0.0,65.0,0.8
6967af315c48023e106c045c,6967af315c48023e106c045c,6967af3138e7cc6db0ba741f,0.0,0.0,0.0,0.0,0.0,0.0,0.2,0.0,0.0,0.0,0.0,0.0,0.0,0.0,0.0,0.0,0.0,0.8,0.0,0.0,0.0,0.0,0.0,0.0,0.0,0.0,0.0,0.0,0.0,0.0,11.9,500.0,6.0,1,0.04,0.2,60000.0,0.0,0.0,0.0,120.0,0.5
6967af315c48023e106c045c,6967af315c48023e106c045c,6967af3138e7cc6db0ba741f,0.0,0.0,0.0,0.0,0.0,0.0,0.2,0.0,0.0,0.0,0.0,0.0,0.0,0.0,0.0,0.0,0.0,0.8,0.0,0.0,0.0,0.0,0.0,0.0,0.0,0.0,0.0,0.0,0.0,0.0,11.9,500.0,6.0,1,0.04,0.2,60000.0,0.0,0.0,0.0,152.0,1.0
6967af315c48023e106c045c,6967af315c48023e106c045c,6967af3138e7cc6db0ba741f,0.0,0.0,0.0,0.0,0.0,0.0,0.2,0.0,0.0,0.0,0.0,0.0,0.0,0.0,0.0,0.0,0.0,0.8,0.0,0.0,0.0,0.0,0.0,0.0,0.0,0.0,0.0,0.0,0.0,0.0,11.9,500.0,6.0,1,0.04,0.2,60000.0,0.0,0.0,0.0,100.0,0.054000000000000006
6967af315c48023e106c045c,6967af315c48023e106c045c,6967af3138e7cc6db0ba741f,0.0,0.0,0.0,0.0,0.0,0.0,0.2,0.0,0.0,0.0,0.0,0.0,0.0,0.0,0.0,0.0,0.0,0.8,0.0,0.0,0.0,0.0,0.0,0.0,0.0,0.0,0.0,0.0,0.0,0.0,11.9,500.0,6.0,1,0.04,0.2,60000.0,0.0,0.0,0.0,113.0,0.15
6967af315c48023e106c045c,6967af315c48023e106c045c,6967af3138e7cc6db0ba741f,0.0,0.0,0.0,0.0,0.0,0.0,0.2,0.0,0.0,0.0,0.0,0.0,0.0,0.0,0.0,0.0,0.0,0.8,0.0,0.0,0.0,0.0,0.0,0.0,0.0,0.0,0.0,0.0,0.0,0.0,11.9,500.0,6.0,1,0.04,0.2,60000.0,0.0,0.0,0.0,87.0,0.02
6967af315c48023e106c045c,6967af315c48023e106c045c,6967af3138e7cc6db0ba741f,0.0,0.0,0.0,0.0,0.0,0.0,0.2,0.0,0.0,0.0,0.0,0.0,0.0,0.0,0.0,0.0,0.0,0.8,0.0,0.0,0.0,0.0,0.0,0.0,0.0,0.0,0.0,0.0,0.0,0.0,11.9,500.0,6.0,1,0.04,0.2,60000.0,0.0,0.0,0.0,120.6,0.7
6967af315c48023e106c045c,6967af315c48023e106c045c,6967af3138e7cc6db0ba741f,0.0,0.0,0.0,0.0,0.0,0.0,0.2,0.0,0.0,0.0,0.0,0.0,0.0,0.0,0.0,0.0,0.0,0.8,0.0,0.0,0.0,0.0,0.0,0.0,0.0,0.0,0.0,0.0,0.0,0.0,11.9,500.0,6.0,1,0.04,0.2,60000.0,0.0,0.0,0.0,128.0,0.9
6967af435220ac46b0141275,6967af435220ac46b0141275,6967af4338e7cc6db0ba745c,0.0,0.0,0.0,0.0,0.0,0.0,0.1,0.0,0.0,0.0,0.0,0.0,0.0,0.0,0.0,0.0,0.0,0.9,0.0,0.0,0.0,0.0,0.0,0.0,0.0,0.0,0.0,0.0,0.0,0.0,27.0,400.0,4.0,1,0.01,0.01,28000.0,150.0,20.0,4.0,25.0,0.08
6967af435220ac46b0141275,6967af435220ac46b0141275,6967af4338e7cc6db0ba745c,0.0,0.0,0.0,0.0,0.0,0.0,0.1,0.0,0.0,0.0,0.0,0.0,0.0,0.0,0.0,0.0,0.0,0.9,0.0,0.0,0.0,0.0,0.0,0.0,0.0,0.0,0.0,0.0,0.0,0.0,27.0,400.0,4.0,1,0.01,0.01,28000.0,150.0,20.0,4.0,40.0,0.09
6967af435220ac46b0141275,6967af435220ac46b0141275,6967af4338e7cc6db0ba745c,0.0,0.0,0.0,0.0,0.0,0.0,0.1,0.0,0.0,0.0,0.0,0.0,0.0,0.0,0.0,0.0,0.0,0.9,0.0,0.0,0.0,0.0,0.0,0.0,0.0,0.0,0.0,0.0,0.0,0.0,27.0,400.0,4.0,1,0.01,0.01,28000.0,150.0,20.0,4.0,60.0,0.12
6967af435220ac46b0141275,6967af435220ac46b0141275,6967af4338e7cc6db0ba745c,0.0,0.0,0.0,0.0,0.0,0.0,0.1,0.0,0.0,0.0,0.0,0.0,0.0,0.0,0.0,0.0,0.0,0.9,0.0,0.0,0.0,0.0,0.0,0.0,0.0,0.0,0.0,0.0,0.0,0.0,27.0,400.0,4.0,1,0.01,0.01,28000.0,150.0,20.0,4.0,80.0,0.18
6967af435220ac46b0141275,6967af435220ac46b0141275,6967af4338e7cc6db0ba745c,0.0,0.0,0.0,0.0,0.0,0.0,0.1,0.0,0.0,0.0,0.0,0.0,0.0,0.0,0.0,0.0,0.0,0.9,0.0,0.0,0.0,0.0,0.0,0.0,0.0,0.0,0.0,0.0,0.0,0.0,27.0,400.0,4.0,1,0.01,0.01,28000.0,150.0,20.0,4.0,100.0,0.21
6967af435220ac46b0141275,6967af435220ac46b0141275,6967af4338e7cc6db0ba745c,0.0,0.0,0.0,0.0,0.0,0.0,0.1,0.0,0.0,0.0,0.0,0.0,0.0,0.0,0.0,0.0,0.0,0.9,0.0,0.0,0.0,0.0,0.0,0.0,0.0,0.0,0.0,0.0,0.0,0.0,27.0,400.0,4.0,1,0.01,0.01,28000.0,150.0,20.0,4.0,120.0,0.26
6967af435220ac46b0141275,6967af435220ac46b0141275,6967af4338e7cc6db0ba745c,0.0,0.0,0.0,0.0,0.0,0.0,0.1,0.0,0.0,0.0,0.0,0.0,0.0,0.0,0.0,0.0,0.0,0.9,0.0,0.0,0.0,0.0,0.0,0.0,0.0,0.0,0.0,0.0,0.0,0.0,27.0,400.0,4.0,1,0.01,0.01,28000.0,150.0,20.0,4.0,150.0,0.52
6967af435220ac46b0141275,6967af435220ac46b0141275,6967af4338e7cc6db0ba745c,0.0,0.0,0.0,0.0,0.0,0.0,0.1,0.0,0.0,0.0,0.0,0.0,0.0,0.0,0.0,0.0,0.0,0.9,0.0,0.0,0.0,0.0,0.0,0.0,0.0,0.0,0.0,0.0,0.0,0.0,27.0,400.0,4.0,1,0.01,0.01,28000.0,150.0,20.0,4.0,180.0,0.9
6967af435220ac46b0141275,6967af435220ac46b0141275,6967af4338e7cc6db0ba745c,0.0,0.0,0.0,0.0,0.0,0.0,0.1,0.0,0.0,0.0,0.0,0.0,0.0,0.0,0.0,0.0,0.0,0.9,0.0,0.0,0.0,0.0,0.0,0.0,0.0,0.0,0.0,0.0,0.0,0.0,27.0,400.0,4.0,1,0.01,0.01,28000.0,150.0,20.0,4.0,200.0,0.98
6967af445220ac46b0141276,6967af445220ac46b0141276,6967af4438e7cc6db0ba745d,0.0,0.0,0.0,0.0,0.0,0.0,0.1,0.0,0.05,0.0,0.0,0.0,0.0,0.0,0.0,0.0,0.0,0.85,0.0,0.0,0.0,0.0,0.0,0.0,0.0,0.0,0.0,0.0,0.0,0.0,27.0,400.0,4.0,0,0.01,0.01,28000.0,150.0,20.0,4.0,60.0,0.04
6967af445220ac46b0141276,6967af445220ac46b0141276,6967af4438e7cc6db0ba745d,0.0,0.0,0.0,0.0,0.0,0.0,0.1,0.0,0.05,0.0,0.0,0.0,0.0,0.0,0.0,0.0,0.0,0.85,0.0,0.0,0.0,0.0,0.0,0.0,0.0,0.0,0.0,0.0,0.0,0.0,27.0,400.0,4.0,0,0.01,0.01,28000.0,150.0,20.0,4.0,80.0,0.13
6967af445220ac46b0141276,6967af445220ac46b0141276,6967af4438e7cc6db0ba745d,0.0,0.0,0.0,0.0,0.0,0.0,0.1,0.0,0.05,0.0,0.0,0.0,0.0,0.0,0.0,0.0,0.0,0.85,0.0,0.0,0.0,0.0,0.0,0.0,0.0,0.0,0.0,0.0,0.0,0.0,27.0,400.0,4.0,0,0.01,0.01,28000.0,150.0,20.0,4.0,100.0,0.35
6967af445220ac46b0141276,6967af445220ac46b0141276,6967af4438e7cc6db0ba745d,0.0,0.0,0.0,0.0,0.0,0.0,0.1,0.0,0.05,0.0,0.0,0.0,0.0,0.0,0.0,0.0,0.0,0.85,0.0,0.0,0.0,0.0,0.0,0.0,0.0,0.0,0.0,0.0,0.0,0.0,27.0,400.0,4.0,0,0.01,0.01,28000.0,150.0,20.0,4.0,120.0,0.65
6967af445220ac46b0141276,6967af445220ac46b0141276,6967af4438e7cc6db0ba745d,0.0,0.0,0.0,0.0,0.0,0.0,0.1,0.0,0.05,0.0,0.0,0.0,0.0,0.0,0.0,0.0,0.0,0.85,0.0,0.0,0.0,0.0,0.0,0.0,0.0,0.0,0.0,0.0,0.0,0.0,27.0,400.0,4.0,0,0.01,0.01,28000.0,150.0,20.0,4.0,150.0,0.94
6967af445220ac46b0141276,6967af445220ac46b0141276,6967af4438e7cc6db0ba745d,0.0,0.0,0.0,0.0,0.0,0.0,0.1,0.0,0.05,0.0,0.0,0.0,0.0,0.0,0.0,0.0,0.0,0.85,0.0,0.0,0.0,0.0,0.0,0.0,0.0,0.0,0.0,0.0,0.0,0.0,27.0,400.0,4.0,0,0.01,0.01,28000.0,150.0,20.0,4.0,180.0,1.0
6967af445c48023e106c0477,6967af445c48023e106c0477,6967af4438e7cc6db0ba745e,0.0,0.0,0.0,0.0,0.0,0.0,0.0,0.0,0.05,0.0,0.0,0.0,0.0,0.0,0.0,0.0,0.0,0.95,0.0,0.0,0.0,0.0,0.0,0.0,0.0,0.0,0.0,0.0,0.0,0.0,21.0,400.0,4.0,1,0.01,0.01,28000.0,150.0,20.0,4.0,40.0,0.02
6967af445c48023e106c0477,6967af445c48023e106c0477,6967af4438e7cc6db0ba745e,0.0,0.0,0.0,0.0,0.0,0.0,0.0,0.0,0.05,0.0,0.0,0.0,0.0,0.0,0.0,0.0,0.0,0.95,0.0,0.0,0.0,0.0,0.0,0.0,0.0,0.0,0.0,0.0,0.0,0.0,21.0,400.0,4.0,1,0.01,0.01,28000.0,150.0,20.0,4.0,60.0,0.06
6967af445c48023e106c0477,6967af445c48023e106c0477,6967af4438e7cc6db0ba745e,0.0,0.0,0.0,0.0,0.0,0.0,0.0,0.0,0.05,0.0,0.0,0.0,0.0,0.0,0.0,0.0,0.0,0.95,0.0,0.0,0.0,0.0,0.0,0.0,0.0,0.0,0.0,0.0,0.0,0.0,21.0,400.0,4.0,1,0.01,0.01,28000.0,150.0,20.0,4.0,80.0,0.23
6967af445c48023e106c0477,6967af445c48023e106c0477,6967af4438e7cc6db0ba745e,0.0,0.0,0.0,0.0,0.0,0.0,0.0,0.0,0.05,0.0,0.0,0.0,0.0,0.0,0.0,0.0,0.0,0.95,0.0,0.0,0.0,0.0,0.0,0.0,0.0,0.0,0.0,0.0,0.0,0.0,21.0,400.0,4.0,1,0.01,0.01,28000.0,150.0,20.0,4.0,100.0,0.6
6967af445c48023e106c0477,6967af445c48023e106c0477,6967af4438e7cc6db0ba745e,0.0,0.0,0.0,0.0,0.0,0.0,0.0,0.0,0.05,0.0,0.0,0.0,0.0,0.0,0.0,0.0,0.0,0.95,0.0,0.0,0.0,0.0,0.0,0.0,0.0,0.0,0.0,0.0,0.0,0.0,21.0,400.0,4.0,1,0.01,0.01,28000.0,150.0,20.0,4.0,120.0,0.85
6967af445c48023e106c0477,6967af445c48023e106c0477,6967af4438e7cc6db0ba745e,0.0,0.0,0.0,0.0,0.0,0.0,0.0,0.0,0.05,0.0,0.0,0.0,0.0,0.0,0.0,0.0,0.0,0.95,0.0,0.0,0.0,0.0,0.0,0.0,0.0,0.0,0.0,0.0,0.0,0.0,21.0,400.0,4.0,1,0.01,0.01,28000.0,150.0,20.0,4.0,150.0,0.95
6967af445c48023e106c0478,6967af445c48023e106c0478,6967af4438e7cc6db0ba745f,0.0,0.0,0.0,0.0,0.0,0.0,0.1,0.0,0.03,0.0,0.0,0.0,0.0,0.0,0.0,0.0,0.0,0.87,0.0,0.0,0.0,0.0,0.0,0.0,0.0,0.0,0.0,0.0,0.0,0.0,22.0,400.0,4.0,0,0.01,0.01,28000.0,150.0,20.0,4.0,80.0,0.02
6967af445c48023e106c0478,6967af445c48023e106c0478,6967af4438e7cc6db0ba745f,0.0,0.0,0.0,0.0,0.0,0.0,0.1,0.0,0.03,0.0,0.0,0.0,0.0,0.0,0.0,0.0,0.0,0.87,0.0,0.0,0.0,0.0,0.0,0.0,0.0,0.0,0.0,0.0,0.0,0.0,22.0,400.0,4.0,0,0.01,0.01,28000.0,150.0,20.0,4.0,100.0,0.08
6967af445c48023e106c0478,6967af445c48023e106c0478,6967af4438e7cc6db0ba745f,0.0,0.0,0.0,0.0,0.0,0.0,0.1,0.0,0.03,0.0,0.0,0.0,0.0,0.0,0.0,0.0,0.0,0.87,0.0,0.0,0.0,0.0,0.0,0.0,0.0,0.0,0.0,0.0,0.0,0.0,22.0,400.0,4.0,0,0.01,0.01,28000.0,150.0,20.0,4.0,120.0,0.2
6967af445c48023e106c0478,6967af445c48023e106c0478,6967af4438e7cc6db0ba745f,0.0,0.0,0.0,0.0,0.0,0.0,0.1,0.0,0.03,0.0,0.0,0.0,0.0,0.0,0.0,0.0,0.0,0.87,0.0,0.0,0.0,0.0,0.0,0.0,0.0,0.0,0.0,0.0,0.0,0.0,22.0,400.0,4.0,0,0.01,0.01,28000.0,150.0,20.0,4.0,150.0,0.48
6967af445c48023e106c0478,6967af445c48023e106c0478,6967af4438e7cc6db0ba745f,0.0,0.0,0.0,0.0,0.0,0.0,0.1,0.0,0.03,0.0,0.0,0.0,0.0,0.0,0.0,0.0,0.0,0.87,0.0,0.0,0.0,0.0,0.0,0.0,0.0,0.0,0.0,0.0,0.0,0.0,22.0,400.0,4.0,0,0.01,0.01,28000.0,150.0,20.0,4.0,180.0,0.83
6967af445c48023e106c0478,6967af445c48023e106c0478,6967af4438e7cc6db0ba745f,0.0,0.0,0.0,0.0,0.0,0.0,0.1,0.0,0.03,0.0,0.0,0.0,0.0,0.0,0.0,0.0,0.0,0.87,0.0,0.0,0.0,0.0,0.0,0.0,0.0,0.0,0.0,0.0,0.0,0.0,22.0,400.0,4.0,0,0.01,0.01,28000.0,150.0,20.0,4.0,200.0,0.94
6967af455c48023e106c0479,6967af455c48023e106c0479,6967af4538e7cc6db0ba7460,0.0,0.0,0.0,0.0,0.0,0.0,0.1,0.0,0.01,0.0,0.0,0.0,0.0,0.0,0.0,0.0,0.0,0.89,0.0,0.0,0.0,0.0,0.0,0.0,0.0,0.0,0.0,0.0,0.0,0.0,14.0,400.0,4.0,1,0.01,0.01,28000.0,150.0,20.0,4.0,100.0,0.05
6967af455c48023e106c0479,6967af455c48023e106c0479,6967af4538e7cc6db0ba7460,0.0,0.0,0.0,0.0,0.0,0.0,0.1,0.0,0.01,0.0,0.0,0.0,0.0,0.0,0.0,0.0,0.0,0.89,0.0,0.0,0.0,0.0,0.0,0.0,0.0,0.0,0.0,0.0,0.0,0.0,14.0,400.0,4.0,1,0.01,0.01,28000.0,150.0,20.0,4.0,120.0,0.095
6967af455c48023e106c0479,6967af455c48023e106c0479,6967af4538e7cc6db0ba7460,0.0,0.0,0.0,0.0,0.0,0.0,0.1,0.0,0.01,0.0,0.0,0.0,0.0,0.0,0.0,0.0,0.0,0.89,0.0,0.0,0.0,0.0,0.0,0.0,0.0,0.0,0.0,0.0,0.0,0.0,14.0,400.0,4.0,1,0.01,0.01,28000.0,150.0,20.0,4.0,150.0,0.3
6967af455c48023e106c0479,6967af455c48023e106c0479,6967af4538e7cc6db0ba7460,0.0,0.0,0.0,0.0,0.0,0.0,0.1,0.0,0.01,0.0,0.0,0.0,0.0,0.0,0.0,0.0,0.0,0.89,0.0,0.0,0.0,0.0,0.0,0.0,0.0,0.0,0.0,0.0,0.0,0.0,14.0,400.0,4.0,1,0.01,0.01,28000.0,150.0,20.0,4.0,180.0,0.76
6967af455c48023e106c0479,6967af455c48023e106c0479,6967af4538e7cc6db0ba7460,0.0,0.0,0.0,0.0,0.0,0.0,0.1,0.0,0.01,0.0,0.0,0.0,0.0,0.0,0.0,0.0,0.0,0.89,0.0,0.0,0.0,0.0,0.0,0.0,0.0,0.0,0.0,0.0,0.0,0.0,14.0,400.0,4.0,1,0.01,0.01,28000.0,150.0,20.0,4.0,200.0,0.94
6967af475c48023e106c047c,6967af475c48023e106c047c,6967af4738e7cc6db0ba7468,0.0,0.0,0.0,0.0,0.0,0.0,0.0,0.0,0.1,0.0,0.0,0.0,0.0,0.0,0.0,0.0,0.0,0.9,0.0,0.0,0.0,0.0,0.0,0.0,0.0,0.0,0.0,0.0,0.0,0.0,58.6,450.0,4.0,1,0.01,0.025,18000.0,200.0,0.0,1.0,51.869839728023315,0.11496428490952929
6967af475c48023e106c047c,6967af475c48023e106c047c,6967af4738e7cc6db0ba7468,0.0,0.0,0.0,0.0,0.0,0.0,0.0,0.0,0.1,0.0,0.0,0.0,0.0,0.0,0.0,0.0,0.0,0.9,0.0,0.0,0.0,0.0,0.0,0.0,0.0,0.0,0.0,0.0,0.0,0.0,58.6,450.0,4.0,1,0.01,0.025,18000.0,200.0,0.0,1.0,63.669661648049214,0.1921291601883774
6967af475c48023e106c047c,6967af475c48023e106c047c,6967af4738e7cc6db0ba7468,0.0,0.0,0.0,0.0,0.0,0.0,0.0,0.0,0.1,0.0,0.0,0.0,0.0,0.0,0.0,0.0,0.0,0.9,0.0,0.0,0.0,0.0,0.0,0.0,0.0,0.0,0.0,0.0,0.0,0.0,58.6,450.0,4.0,1,0.01,0.025,18000.0,200.0,0.0,1.0,76.59664885866925,0.3105072218842245
6967af475c48023e106c047c,6967af475c48023e106c047c,6967af4738e7cc6db0ba7468,0.0,0.0,0.0,0.0,0.0,0.0,0.0,0.0,0.1,0.0,0.0,0.0,0.0,0.0,0.0,0.0,0.0,0.9,0.0,0.0,0.0,0.0,0.0,0.0,0.0,0.0,0.0,0.0,0.0,0.0,58.6,450.0,4.0,1,0.01,0.025,18000.0,200.0,0.0,1.0,89.7684960336733,0.48122986097027876
6967af475c48023e106c047c,6967af475c48023e106c047c,6967af4738e7cc6db0ba7468,0.0,0.0,0.0,0.0,0.0,0.0,0.0,0.0,0.1,0.0,0.0,0.0,0.0,0.0,0.0,0.0,0.0,0.9,0.0,0.0,0.0,0.0,0.0,0.0,0.0,0.0,0.0,0.0,0.0,0.0,58.6,450.0,4.0,1,0.01,0.025,18000.0,200.0,0.0,1.0,103.17306135664563,0.638105860880146
6967af475c48023e106c047c,6967af475c48023e106c047c,6967af4738e7cc6db0ba7468,0.0,0.0,0.0,0.0,0.0,0.0,0.0,0.0,0.1,0.0,0.0,0.0,0.0,0.0,0.0,0.0,0.0,0.9,0.0,0.0,0.0,0.0,0.0,0.0,0.0,0.0,0.0,0.0,0.0,0.0,58.6,450.0,4.0,1,0.01,0.025,18000.0,200.0,0.0,1.0,116.82855755220982,0.819441627796931
6967af475c48023e106c047c,6967af475c48023e106c047c,6967af4738e7cc6db0ba7468,0.0,0.0,0.0,0.0,0.0,0.0,0.0,0.0,0.1,0.0,0.0,0.0,0.0,0.0,0.0,0.0,0.0,0.9,0.0,0.0,0.0,0.0,0.0,0.0,0.0,0.0,0.0,0.0,0.0,0.0,58.6,450.0,4.0,1,0.01,0.025,18000.0,200.0,0.0,1.0,130.06313744536183,0.9364676986863156
6967af475c48023e106c047c,6967af475c48023e106c047c,6967af4738e7cc6db0ba7468,0.0,0.0,0.0,0.0,0.0,0.0,0.0,0.0,0.1,0.0,0.0,0.0,0.0,0.0,0.0,0.0,0.0,0.9,0.0,0.0,0.0,0.0,0.0,0.0,0.0,0.0,0.0,0.0,0.0,0.0,58.6,450.0,4.0,1,0.01,0.025,18000.0,200.0,0.0,1.0,143.46567913226488,0.9813875932310328
6967af475c48023e106c047d,6967af475c48023e106c047d,6967af4738e7cc6db0ba7469,0.0,0.0,0.0,0.0,0.0,0.0,0.0,0.0,0.2,0.0,0.0,0.0,0.0,0.0,0.0,0.0,0.0,0.8,0.0,0.0,0.0,0.0,0.0,0.0,0.0,0.0,0.0,0.0,0.0,0.0,61.3,450.0,4.0,0,0.01,0.025,18000.0,200.0,0.0,1.0,53.27424316011009,0.16025597692602356
6967af475c48023e106c047d,6967af475c48023e106c047d,6967af4738e7cc6db0ba7469,0.0,0.0,0.0,0.0,0.0,0.0,0.0,0.0,0.2,0.0,0.0,0.0,0.0,0.0,0.0,0.0,0.0,0.8,0.0,0.0,0.0,0.0,0.0,0.0,0.0,0.0,0.0,0.0,0.0,0.0,61.3,450.0,4.0,0,0.01,0.025,18000.0,200.0,0.0,1.0,64.52768334142787,0.3503120845444918
6967af475c48023e106c047d,6967af475c48023e106c047d,6967af4738e7cc6db0ba7469,0.0,0.0,0.0,0.0,0.0,0.0,0.0,0.0,0.2,0.0,0.0,0.0,0.0,0.0,0.0,0.0,0.0,0.8,0.0,0.0,0.0,0.0,0.0,0.0,0.0,0.0,0.0,0.0,0.0,0.0,61.3,450.0,4.0,0,0.01,0.025,18000.0,200.0,0.0,1.0,78.1973449894771,0.5778296040920256
6967af475c48023e106c047d,6967af475c48023e106c047d,6967af4738e7cc6db0ba7469,0.0,0.0,0.0,0.0,0.0,0.0,0.0,0.0,0.2,0.0,0.0,0.0,0.0,0.0,0.0,0.0,0.0,0.8,0.0,0.0,0.0,0.0,0.0,0.0,0.0,0.0,0.0,0.0,0.0,0.0,61.3,450.0,4.0,0,0.01,0.025,18000.0,200.0,0.0,1.0,89.77659057795046,0.8220104103292099
6967af475c48023e106c047d,6967af475c48023e106c047d,6967af4738e7cc6db0ba7469,0.0,0.0,0.0,0.0,0.0,0.0,0.0,0.0,0.2,0.0,0.0,0.0,0.0,0.0,0.0,0.0,0.0,0.8,0.0,0.0,0.0,0.0,0.0,0.0,0.0,0.0,0.0,0.0,0.0,0.0,61.3,450.0,4.0,0,0.01,0.025,18000.0,200.0,0.0,1.0,103.05366682855757,0.9575474886770771
6967af489890fdd35aa2c57a,6967af489890fdd35aa2c57a,6967af4838e7cc6db0ba746a,0.0,0.0,0.0,0.0,0.0,0.0,0.0,0.0,0.3,0.0,0.0,0.0,0.0,0.0,0.0,0.0,0.0,0.7,0.0,0.0,0.0,0.0,0.0,0.0,0.0,0.0,0.0,0.0,0.0,0.0,59.3,450.0,4.0,0,0.01,0.025,18000.0,200.0,0.0,1.0,52.7238141492634,0.16703846413844384
6967af489890fdd35aa2c57a,6967af489890fdd35aa2c57a,6967af4838e7cc6db0ba746a,0.0,0.0,0.0,0.0,0.0,0.0,0.0,0.0,0.3,0.0,0.0,0.0,0.0,0.0,0.0,0.0,0.0,0.7,0.0,0.0,0.0,0.0,0.0,0.0,0.0,0.0,0.0,0.0,0.0,0.0,59.3,450.0,4.0,0,0.01,0.025,18000.0,200.0,0.0,1.0,63.69596891694998,0.2669505847360238
6967af489890fdd35aa2c57a,6967af489890fdd35aa2c57a,6967af4838e7cc6db0ba746a,0.0,0.0,0.0,0.0,0.0,0.0,0.0,0.0,0.3,0.0,0.0,0.0,0.0,0.0,0.0,0.0,0.0,0.7,0.0,0.0,0.0,0.0,0.0,0.0,0.0,0.0,0.0,0.0,0.0,0.0,59.3,450.0,4.0,0,0.01,0.025,18000.0,200.0,0.0,1.0,77.03577788570504,0.48438450618535794
6967af489890fdd35aa2c57a,6967af489890fdd35aa2c57a,6967af4838e7cc6db0ba746a,0.0,0.0,0.0,0.0,0.0,0.0,0.0,0.0,0.3,0.0,0.0,0.0,0.0,0.0,0.0,0.0,0.0,0.7,0.0,0.0,0.0,0.0,0.0,0.0,0.0,0.0,0.0,0.0,0.0,0.0,59.3,450.0,4.0,0,0.01,0.025,18000.0,200.0,0.0,1.0,89.99311963736443,0.744901868000631
6967af489890fdd35aa2c57a,6967af489890fdd35aa2c57a,6967af4838e7cc6db0ba746a,0.0,0.0,0.0,0.0,0.0,0.0,0.0,0.0,0.3,0.0,0.0,0.0,0.0,0.0,0.0,0.0,0.0,0.7,0.0,0.0,0.0,0.0,0.0,0.0,0.0,0.0,0.0,0.0,0.0,0.0,59.3,450.0,4.0,0,0.01,0.025,18000.0,200.0,0.0,1.0,103.25805407155578,0.8862187070461255
6967af489890fdd35aa2c57a,6967af489890fdd35aa2c57a,6967af4838e7cc6db0ba746a,0.0,0.0,0.0,0.0,0.0,0.0,0.0,0.0,0.3,0.0,0.0,0.0,0.0,0.0,0.0,0.0,0.0,0.7,0.0,0.0,0.0,0.0,0.0,0.0,0.0,0.0,0.0,0.0,0.0,0.0,59.3,450.0,4.0,0,0.01,0.025,18000.0,200.0,0.0,1.0,116.68487939129028,0.9898375357714234
6967af489890fdd35aa2c57b,6967af489890fdd35aa2c57b,6967af4838e7cc6db0ba746b,0.0,0.0,0.0,0.0,0.0,0.0,0.0,0.0,0.0,0.0,0.0,0.0,0.0,0.0,0.0,0.0,0.0,1.0,0.0,0.0,0.0,0.0,0.0,0.0,0.0,0.0,0.0,0.0,0.0,0.0,129.2,450.0,4.0,1,0.01,0.025,18000.0,200.0,0.0,1.0,210.04403883907253,0.16404155118411862
6967af489890fdd35aa2c57b,6967af489890fdd35aa2c57b,6967af4838e7cc6db0ba746b,0.0,0.0,0.0,0.0,0.0,0.0,0.0,0.0,0.0,0.0,0.0,0.0,0.0,0.0,0.0,0.0,0.0,1.0,0.0,0.0,0.0,0.0,0.0,0.0,0.0,0.0,0.0,0.0,0.0,0.0,129.2,450.0,4.0,1,0.01,0.025,18000.0,200.0,0.0,1.0,230.02599883270548,0.3122760765226797
6967af489890fdd35aa2c57b,6967af489890fdd35aa2c57b,6967af4838e7cc6db0ba746b,0.0,0.0,0.0,0.0,0.0,0.0,0.0,0.0,0.0,0.0,0.0,0.0,0.0,0.0,0.0,0.0,0.0,1.0,0.0,0.0,0.0,0.0,0.0,0.0,0.0,0.0,0.0,0.0,0.0,0.0,129.2,450.0,4.0,1,0.01,0.025,18000.0,200.0,0.0,1.0,249.85939406802143,0.5013181910363009
6967af489890fdd35aa2c57b,6967af489890fdd35aa2c57b,6967af4838e7cc6db0ba746b,0.0,0.0,0.0,0.0,0.0,0.0,0.0,0.0,0.0,0.0,0.0,0.0,0.0,0.0,0.0,0.0,0.0,1.0,0.0,0.0,0.0,0.0,0.0,0.0,0.0,0.0,0.0,0.0,0.0,0.0,129.2,450.0,4.0,1,0.01,0.025,18000.0,200.0,0.0,1.0,269.5946304451637,0.7020099596656076
6967af489890fdd35aa2c57b,6967af489890fdd35aa2c57b,6967af4838e7cc6db0ba746b,0.0,0.0,0.0,0.0,0.0,0.0,0.0,0.0,0.0,0.0,0.0,0.0,0.0,0.0,0.0,0.0,0.0,1.0,0.0,0.0,0.0,0.0,0.0,0.0,0.0,0.0,0.0,0.0,0.0,0.0,129.2,450.0,4.0,1,0.01,0.025,18000.0,200.0,0.0,1.0,290.0673847296652,0.8664345749115573
6967af489890fdd35aa2c57b,6967af489890fdd35aa2c57b,6967af4838e7cc6db0ba746b,0.0,0.0,0.0,0.0,0.0,0.0,0.0,0.0,0.0,0.0,0.0,0.0,0.0,0.0,0.0,0.0,0.0,1.0,0.0,0.0,0.0,0.0,0.0,0.0,0.0,0.0,0.0,0.0,0.0,0.0,129.2,450.0,4.0,1,0.01,0.025,18000.0,200.0,0.0,1.0,309.88220937019156,0.943171319768359
6967af489890fdd35aa2c57b,6967af489890fdd35aa2c57b,6967af4838e7cc6db0ba746b,0.0,0.0,0.0,0.0,0.0,0.0,0.0,0.0,0.0,0.0,0.0,0.0,0.0,0.0,0.0,0.0,0.0,1.0,0.0,0.0,0.0,0.0,0.0,0.0,0.0,0.0,0.0,0.0,0.0,0.0,129.2,450.0,4.0,1,0.01,0.025,18000.0,200.0,0.0,1.0,330.0843635591871,0.9855674981410126
6967af4a5220ac46b0141278,6967af4a5220ac46b0141278,6967af4a38e7cc6db0ba7471,0.0,0.0,0.0,0.0,0.0,0.0,0.0,0.0,0.0,0.0,0.0,0.0,0.0,0.0,0.0,0.0,0.2,0.8,0.0,0.0,0.0,0.0,0.0,0.0,0.0,0.0,0.0,0.0,0.0,0.0,66.0,500.0,5.0,1,0.0998,0.102,33000.0,500.0,10.2,1.0,362.0,0.5
6967af4a5220ac46b0141278,6967af4a5220ac46b0141278,6967af4a38e7cc6db0ba7471,0.0,0.0,0.0,0.0,0.0,0.0,0.0,0.0,0.0,0.0,0.0,0.0,0.0,0.0,0.0,0.0,0.2,0.8,0.0,0.0,0.0,0.0,0.0,0.0,0.0,0.0,0.0,0.0,0.0,0.0,66.0,500.0,5.0,1,0.0998,0.102,33000.0,500.0,10.2,1.0,252.4,0.044000000000000004
