Repository: Iwanap1/co_oxidation

# Training an Extrapolatable Model for CO Oxidation Light-Off Prediction over Cerium-Based Catalysts
Extrapolatable NNs for CO Oxidation light-off prediction



The exact architecture can be dictated by the provided model configs. In the most physically-informed scenario, the archictecture includes latent states for both the H<sub>2</sub>-TPR and dynamic oxygen storage capacity (OSC), which are trained both on those experimental measurements and the conversion itself. The weight-hourly space velocity is not included in the features for the conversion net, rather is used to calculate conversion using the solution for a simple first-order kinetic model in a PFR. The conversion net therefore predicts the apparent rate constant (or rather, the log(k<sub>app</sub>))

File: experiments/3_element_splits_full_model_or_std/full_model/converted/Remove_Metal_Sn/unscaled/h2_tpr_train.csv
_id,material_id,Al,Sc,Ti,Cr,Mn,Fe,Co,Ni,Cu,Zn,Ga,Sr,Y,Zr,Nb,Sn,La,Ce,Pr,Nd,Sm,Eu,Gd,Tb,Ho,Yb,Lu,Hf,Bi,Pm,Sbet,calcination_temp,calcination_time,single_phase_binary,ramp_rate_C_min,n_dopants,dopant_1_element_fraction,dopant_1_atomic_radius,dopant_1_electronegativity_pauling,dopant_1_protons,dopant_1_can_be_1,dopant_1_can_be_2,dopant_1_can_be_3,dopant_1_can_be_4,dopant_1_can_be_5,dopant_1_can_be_6,dopant_1_can_be_7,dopant_1_first_ionisation_energy,dopant_2_element_fraction,dopant_2_atomic_radius,dopant_2_electronegativity_pauling,dopant_2_protons,dopant_2_can_be_1,dopant_2_can_be_2,dopant_2_can_be_3,dopant_2_can_be_4,dopant_2_can_be_5,dopant_2_can_be_6,dopant_2_can_be_7,dopant_2_first_ionisation_energy,dopant_3_element_fraction,dopant_3_atomic_radius,dopant_3_electronegativity_pauling,dopant_3_protons,dopant_3_can_be_1,dopant_3_can_be_2,dopant_3_can_be_3,dopant_3_can_be_4,dopant_3_can_be_5,dopant_3_can_be_6,dopant_3_can_be_7,dopant_3_first_ionisation_energy,temp
6967aef55220ac46b014123a,6967aef55220ac46b014123a,0.0,0.0,0.0,0.0,0.0,0.0,0.0,0.0,0.2,0.0,0.0,0.0,0.0,0.0,0.0,0.0,0.0,0.8,0.0,0.0,0.0,0.0,0.0,0.0,0.0,0.0,0.0,0.0,0.0,0.0,32.0,550.0,4.0,1,30.0,1,0.2,135.0,1.9,29.0,0.0,1.0,0.0,0.0,0.0,0.0,0.0,7.72638,0.0,0.0,0.0,0.0,0.0,0.0,0.0,0.0,0.0,0.0,0.0,0.0,0.0,0.0,0.0,0.0,0.0,0.0,0.0,0.0,0.0,0.0,0.0,0.0,81.0
6967af305c48023e106c0459,6967af305c48023e106c0459,0.0,0.0,0.0,0.0,0.0,0.2,0.0,0.0,0.0,0.0,0.0,0.0,0.0,0.0,0.0,0.0,0.0,0.8,0.0,0.0,0.0,0.0,0.0,0.0,0.0,0.0,0.0,0.0,0.0,0.0,26.0,500.0,6.0,0,30.0,1,0.2,140.0,1.83,26.0,0.0,1.0,1.0,0.0,0.0,0.0,0.0,7.9024681,0.0,0.0,0.0,0.0,0.0,0.0,0.0,0.0,0.0,0.0,0.0,0.0,0.0,0.0,0.0,0.0,0.0,0.0,0.0,0.0,0.0,0.0,0.0,0.0,163.0
6967af305c48023e106c045a,6967af305c48023e106c045a,0.0,0.0,0.0,0.0,0.2,0.0,0.0,0.0,0.0,0.0,0.0,0.0,0.0,0.0,0.0,0.0,0.0,0.8,0.0,0.0,0.0,0.0,0.0,0.0,0.0,0.0,0.0,0.0,0.0,0.0,63.0,500.0,6.0,1,30.0,1,0.2,140.0,1.55,25.0,0.0,1.0,0.0,1.0,0.0,0.0,1.0,7.434038,0.0,0.0,0.0,0.0,0.0,0.0,0.0,0.0,0.0,0.0,0.0,0.0,0.0,0.0,0.0,0.0,0.0,0.0,0.0,0.0,0.0,0.0,0.0,0.0,162.0
6967af475c48023e106c047c,6967af475c48023e106c047c,0.0,0.0,0.0,0.0,0.0,0.0,0.0,0.0,0.1,0.0,0.0,0.0,0.0,0.0,0.0,0.0,0.0,0.9,0.0,0.0,0.0,0.0,0.0,0.0,0.0,0.0,0.0,0.0,0.0,0.0,58.6,450.0,4.0,1,10.0,1,0.1,135.0,1.9,29.0,0.0,1.0,0.0,0.0,0.0,0.0,0.0,7.72638,0.0,0.0,0.0,0.0,0.0,0.0,0.0,0.0,0.0,0.0,0.0,0.0,0.0,0.0,0.0,0.0,0.0,0.0,0.0,0.0,0.0,0.0,0.0,0.0,165.6
6967af475c48023e106c047d,6967af475c48023e106c047d,0.0,0.0,0.0,0.0,0.0,0.0,0.0,0.0,0.2,0.0,0.0,0.0,0.0,0.0,0.0,0.0,0.0,0.8,0.0,0.0,0.0,0.0,0.0,0.0,0.0,0.0,0.0,0.0,0.0,0.0,61.3,450.0,4.0,0,10.0,1,0.2,135.0,1.9,29.0,0.0,1.0,0.0,0.0,0.0,0.0,0.0,7.72638,0.0,0.0,0.0,0.0,0.0,0.0,0.0,0.0,0.0,0.0,0.0,0.0,0.0,0.0,0.0,0.0,0.0,0.0,0.0,0.0,0.0,0.0,0.0,0.0,165.2
6967af489890fdd35aa2c57a,6967af489890fdd35aa2c57a,0.0,0.0,0.0,0.0,0.0,0.0,0.0,0.0,0.3,0.0,0.0,0.0,0.0,0.0,0.0,0.0,0.0,0.7,0.0,0.0,0.0,0.0,0.0,0.0,0.0,0.0,0.0,0.0,0.0,0.0,59.3,450.0,4.0,0,10.0,1,0.3,135.0,1.9,29.0,0.0,1.0,0.0,0.0,0.0,0.0,0.0,7.72638,0.0,0.0,0.0,0.0,0.0,0.0,0.0,0.0,0.0,0.0,0.0,0.0,0.0,0.0,0.0,0.0,0.0,0.0,0.0,0.0,0.0,0.0,0.0,0.0,162.4
6967af4a5220ac46b0141278,6967af4a5220ac46b0141278,0.0,0.0,0.0,0.0,0.0,0.0,0.0,0.0,0.0,0.0,0.0,0.0,0.0,0.0,0.0,0.0,0.2,0.8,0.0,0.0,0.0,0.0,0.0,0.0,0.0,0.0,0.0,0.0,0.0,0.0,66.0,500.0,5.0,1,5.0,1,0.2,195.0,1.1,57.0,0.0,0.0,1.0,0.0,0.0,0.0,0.0,5.5769,0.0,0.0,0.0,0.0,0.0,0.0,0.0,0.0,0.0,0.0,0.0,0.0,0.0,0.0,0.0,0.0,0.0,0.0,0.0,0.0,0.0,0.0,0.0,0.0,398.0
69b7d4f09605ebc57c753077,69b7d4f09605ebc57c753077,0.0,0.0,0.0,0.0,0.3,0.0,0.0,0.0,0.0,0.0,0.0,0.0,0.0,0.0,0.0,0.0,0.0,0.7,0.0,0.0,0.0,0.0,0.0,0.0,0.0,0.0,0.0,0.0,0.0,0.0,11.0,800.0,5.0,0,5.0,1,0.3,140.0,1.55,25.0,0.0,1.0,0.0,1.0,0.0,0.0,1.0,7.434038,0.0,0.0,0.0,0.0,0.0,0.0,0.0,0.0,0.0,0.0,0.0,0.0,0.0,0.0,0.0,0.0,0.0,0.0,0.0,0.0,0.0,0.0,0.0,0.0,247.0
69b7d4f19605ebc57c753079,69b7d4f19605ebc57c753079,0.0,0.0,0.0,0.0,0.0,0.0,0.0,0.0,0.05,0.0,0.0,0.0,0.0,0.0,0.0,0.0,0.0,0.95,0.0,0.0,0.0,0.0,0.0,0.0,0.0,0.0,0.0,0.0,0.0,0.0,65.8,500.0,3.0,1,10.0,1,0.05,135.0,1.9,29.0,0.0,1.0,0.0,0.0,0.0,0.0,0.0,7.72638,0.0,0.0,0.0,0.0,0.0,0.0,0.0,0.0,0.0,0.0,0.0,0.0,0.0,0.0,0.0,0.0,0.0,0.0,0.0,0.0,0.0,0.0,0.0,0.0,129.1
69b7d4f69605ebc57c753089,69b7d4f69605ebc57c753089,0.0,0.0,0.0,0.0,0.18,0.0,0.0,0.0,0.0,0.0,0.0,0.0,0.0,0.0,0.0,0.0,0.0,0.82,0.0,0.0,0.0,0.0,0.0,0.0,0.0,0.0,0.0,0.0,0.0,0.0,127.0,300.0,3.0,1,10.0,1,0.18,140.0,1.55,25.0,0.0,1.0,0.0,1.0,0.0,0.0,1.0,7.434038,0.0,0.0,0.0,0.0,0.0,0.0,0.0,0.0,0.0,0.0,0.0,0.0,0.0,0.0,0.0,0.0,0.0,0.0,0.0,0.0,0.0,0.0,0.0,0.0,101.0
69b7d4f89605ebc57c75308f,69b7d4f89605ebc57c75308f,0.0,0.0,0.0,0.0,0.0,0.0,0.0,0.0,0.0,0.0,0.0,0.0,0.0,0.5,0.0,0.0,0.0,0.5,0.0,0.0,0.0,0.0,0.0,0.0,0.0,0.0,0.0,0.0,0.0,0.0,84.0,500.0,5.0,0,5.0,1,0.5,155.0,1.33,40.0,0.0,0.0,0.0,1.0,0.0,0.0,0.0,6.634126,0.0,0.0,0.0,0.0,0.0,0.0,0.0,0.0,0.0,0.0,0.0,0.0,0.0,0.0,0.0,0.0,0.0,0.0,0.0,0.0,0.0,0.0,0.0,0.0,439.0
69b7d4f99605ebc57c753091,69b7d4f99605ebc57c753091,0.0,0.0,0.0,0.0,0.0,0.0,0.0,0.0,0.0,0.0,0.0,0.0,0.0,0.0,0.0,0.0,0.2,0.8,0.0,0.0,0.0,0.0,0.0,0.0,0.0,0.0,0.0,0.0,0.0,0.0,66.0,500.0,5.0,1,5.0,1,0.2,195.0,1.1,57.0,0.0,0.0,1.0,0.0,0.0,0.0,0.0,5.5769,0.0,0.0,0.0,0.0,0.0,0.0,0.0,0.0,0.0,0.0,0.0,0.0,0.0,0.0,0.0,0.0,0.0,0.0,0.0,0.0,0.0,0.0,0.0,0.0,401.0
69b7d5149605ebc57c7530e5,69b7d5149605ebc57c7530e5,0.0,0.0,0.0,0.0,0.0,0.0,0.0,0.0,0.0,0.0,0.0,0.0,0.0,0.2,0.0,0.0,0.0,0.8,0.0,0.0,0.0,0.0,0.0,0.0,0.0,0.0,0.0,0.0,0.0,0.0,84.0,500.0,5.0,1,5.0,1,0.2,155.0,1.33,40.0,0.0,0.0,0.0,1.0,0.0,0.0,0.0,6.634126,0.0,0.0,0.0,0.0,0.0,0.0,0.0,0.0,0.0,0.0,0.0,0.0,0.0,0.0,0.0,0.0,0.0,0.0,0.0,0.0,0.0,0.0,0.0,0.0,439.0
69b7d5149605ebc57c7530e7,69b7d5149605ebc57c7530e7,0.0,0.0,0.0,0.0,0.0,0.0,0.0,0.0,0.0,0.0,0.0,0.0,0.0,0.0,0.0,0.0,0.2,0.8,0.0,0.0,0.0,0.0,0.0,0.0,0.0,0.0,0.0,0.0,0.0,0.0,66.0,500.0,5.0,1,5.0,1,0.2,195.0,1.1,57.0,0.0,0.0,1.0,0.0,0.0,0.0,0.0,5.5769,0.0,0.0,0.0,0.0,0.0,0.0,0.0,0.0,0.0,0.0,0.0,0.0,0.0,0.0,0.0,0.0,0.0,0.0,0.0,0.0,0.0,0.0,0.0,0.0,398.0
69b7d5159605ebc57c7530e9,69b7d5159605ebc57c7530e9,0.0,0.0,0.0,0.0,0.0,0.0,0.0,0.0,0.0,0.0,0.0,0.0,0.0,0.0,0.0,0.0,0.0,0.8,0.2,0.0,0.0,0.0,0.0,0.0,0.0,0.0,0.0,0.0,0.0,0.0,68.0,500.0,5.0,1,5.0,1,0.2,185.0,1.13,59.0,0.0,0.0,1.0,0.0,0.0,0.0,0.0,5.4702,0.0,0.0,0.0,0.0,0.0,0.0,0.0,0.0,0.0,0.0,0.0,0.0,0.0,0.0,0.0,0.0,0.0,0.0,0.0,0.0,0.0,0.0,0.0,0.0,480.0
69b7d5169605ebc57c7530eb,69b7d5169605ebc57c7530eb,0.0,0.0,0.0,0.0,0.0,0.0,0.0,0.0,0.0,0.0,0.0,0.0,0.0,0.0,0.0,0.0,0.0,0.8,0.0,0.0,0.0,0.0,0.0,0.0,0.0,0.0,0.0,0.2,0.0,0.0,78.0,500.0,5.0,1,5.0,1,0.2,155.0,1.3,72.0,0.0,0.0,0.0,1.0,0.0,0.0,0.0,6.82507,0.0,0.0,0.0,0.0,0.0,0.0,0.0,0.0,0.0,0.0,0.0,0.0,0.0,0.0,0.0,0.0,0.0,0.0,0.0,0.0,0.0,0.0,0.0,0.0,518.0
69b7d5169605ebc57c7530ed,69b7d5169605ebc57c7530ed,0.0,0.0,0.0,0.0,0.0,0.1,0.0,0.0,0.0,0.0,0.0,0.0,0.0,0.0,0.0,0.0,0.0,0.9,0.0,0.0,0.0,0.0,0.0,0.0,0.0,0.0,0.0,0.0,0.0,0.0,68.0,500.0,5.0,1,5.0,1,0.1,140.0,1.83,26.0,0.0,1.0,1.0,0.0,0.0,0.0,0.0,7.9024681,0.0,0.0,0.0,0.0,0.0,0.0,0.0,0.0,0.0,0.0,0.0,0.0,0.0,0.0,0.0,0.0,0.0,0.0,0.0,0.0,0.0,0.0,0.0,0.0,344.0
69b7d5179605ebc57c7530ef,69b7d5179605ebc57c7530ef,0.0,0.0,0.0,0.0,0.2,0.0,0.0,0.0,0.0,0.0,0.0,0.0,0.0,0.0,0.0,0.0,0.0,0.8,0.0,0.0,0.0,0.0,0.0,0.0,0.0,0.0,0.0,0.0,0.0,0.0,58.0,500.0,5.0,1,5.0,1,0.2,140.0,1.55,25.0,0.0,1.0,0.0,1.0,0.0,0.0,1.0,7.434038,0.0,0.0,0.0,0.0,0.0,0.0,0.0,0.0,0.0,0.0,0.0,0.0,0.0,0.0,0.0,0.0,0.0,0.0,0.0,0.0,0.0,0.0,0.0,0.0,238.0
69b7d5329605ebc57c753141,69b7d5329605ebc57c753141,0.0,0.0,0.0,0.0,0.0,0.0,0.0,0.0,0.0,0.0,0.0,0.0,0.0,0.0,0.0,0.0,0.1,0.9,0.0,0.0,0.0,0.0,0.0,0.0,0.0,0.0,0.0,0.0,0.0,0.0,9.0,650.0,4.0,1,10.0,1,0.1,195.0,1.1,57.0,0.0,0.0,1.0,0.0,0.0,0.0,0.0,5.5769,0.0,0.0,0.0,0.0,0.0,0.0,0.0,0.0,0.0,0.0,0.0,0.0,0.0,0.0,0.0,0.0,0.0,0.0,0.0,0.0,0.0,0.0,0.0,0.0,592.0
69b7d5329605ebc57c753143,69b7d5329605ebc57c753143,0.0,0.0,0.0,0.0,0.0,0.0,0.0,0.0,0.0,0.0,0.0,0.0,0.0,0.0,0.0,0.0,0.25,0.75,0.0,0.0,0.0,0.0,0.0,0.0,0.0,0.0,0.0,0.0,0.0,0.0,14.0,650.0,4.0,0,10.0,1,0.25,195.0,1.1,57.0,0.0,0.0,1.0,0.0,0.0,0.0,0.0,5.5769,0.0,0.0,0.0,0.0,0.0,0.0,0.0,0.0,0.0,0.0,0.0,0.0,0.0,0.0,0.0,0.0,0.0,0.0,0.0,0.0,0.0,0.0,0.0,0.0,585.0
69b7d5339605ebc57c753145,69b7d5339605ebc57c753145,0.0,0.0,0.0,0.0,0.0,0.0,0.0,0.0,0.0,0.0,0.0,0.0,0.0,0.0,0.0,0.0,0.5,0.5,0.0,0.0,0.0,0.0,0.0,0.0,0.0,0.0,0.0,0.0,0.0,0.0,18.0,650.0,4.0,0,10.0,1,0.5,195.0,1.1,57.0,0.0,0.0,1.0,0.0,0.0,0.0,0.0,5.5769,0.0,0.0,0.0,0.0,0.0,0.0,0.0,0.0,0.0,0.0,0.0,0.0,0.0,0.0,0.0,0.0,0.0,0.0,0.0,0.0,0.0,0.0,0.0,0.0,573.0
69b7d5349605ebc57c753147,69b7d5349605ebc57c753147,0.0,0.0,0.0,0.0,0.0,0.0,0.0,0.0,0.0,0.0,0.0,0.0,0.0,0.0,0.0,0.0,0.0,0.9,0.0,0.1,0.0,0.0,0.0,0.0,0.0,0.0,0.0,0.0,0.0,0.0,10.0,650.0,4.0,1,10.0,1,0.1,185.0,1.14,60.0,0.0,0.0,1.0,0.0,0.0,0.0,0.0,5.525,0.0,0.0,0.0,0.0,0.0,0.0,0.0,0.0,0.0,0.0,0.0,0.0,0.0,0.0,0.0,0.0,0.0,0.0,0.0,0.0,0.0,0.0,0.0,0.0,555.0
69b7d5349605ebc57c753149,69b7d5349605ebc57c753149,0.0,0.0,0.0,0.0,0.0,0.0,0.0,0.0,0.0,0.0,0.0,0.0,0.0,0.0,0.0,0.0,0.0,0.75,0.0,0.25,0.0,0.0,0.0,0.0,0.0,0.0,0.0,0.0,0.0,0.0,13.0,650.0,4.0,0,10.0,1,0.25,185.0,1.14,60.0,0.0,0.0,1.0,0.0,0.0,0.0,0.0,5.525,0.0,0.0,0.0,0.0,0.0,0.0,0.0,0.0,0.0,0.0,0.0,0.0,0.0,0.0,0.0,0.0,0.0,0.0,0.0,0.0,0.0,0.0,0.0,0.0,568.0
69b7d5359605ebc57c75314b,69b7d5359605ebc57c75314b,0.0,0.0,0.0,0.0,0.0,0.0,0.0,0.0,0.0,0.0,0.0,0.0,0.0,0.0,0.0,0.0,0.0,0.5,0.0,0.5,0.0,0.0,0.0,0.0,0.0,0.0,0.0,0.0,0.0,0.0,12.0,650.0,4.0,0,10.0,1,0.5,185.0,1.14,60.0,0.0,0.0,1.0,0.0,0.0,0.0,0.0,5.525,0.0,0.0,0.0,0.0,0.0,0.0,0.0,0.0,0.0,0.0,0.0,0.0,0.0,0.0,0.0,0.0,0.0,0.0,0.0,0.0,0.0,0.0,0.0,0.0,634.0
69b7d53d9605ebc57c753161,69b7d53d9605ebc57c753161,0.0,0.0,0.0,0.0,0.3,0.0,0.0,0.0,0.0,0.0,0.0,0.0,0.0,0.0,0.0,0.0,0.0,0.7,0.0,0.0,0.0,0.0,0.0,0.0,0.0,0.0,0.0,0.0,0.0,0.0,58.0,500.0,5.0,1,10.0,1,0.3,140.0,1.55,25.0,0.0,1.0,0.0,1.0,0.0,0.0,1.0,7.434038,0.0,0.0,0.0,0.0,0.0,0.0,0.0,0.0,0.0,0.0,0.0,0.0,0.0,0.0,0.0,0.0,0.0,0.0,0.0,0.0,0.0,0.0,0.0,0.0,236.0
69b7d53e9605ebc57c753163,69b7d53e9605ebc57c753163,0.0,0.0,0.0,0.0,0.3,0.0,0.0,0.0,0.0,0.0,0.0,0.0,0.0,0.0,0.0,0.0,0.0,0.7,0.0,0.0,0.0,0.0,0.0,0.0,0.0,0.0,0.0,0.0,0.0,0.0,49.0,500.0,5.0,1,10.0,1,0.3,140.0,1.55,25.0,0.0,1.0,0.0,1.0,0.0,0.0,1.0,7.434038,0.0,0.0,0.0,0.0,0.0,0.0,0.0,0.0,0.0,0.0,0.0,0.0,0.0,0.0,0.0,0.0,0.0,0.0,0.0,0.0,0.0,0.0,0.0,0.0,246.0
69b7d53e9605ebc57c753165,69b7d53e9605ebc57c753165,0.0,0.0,0.0,0.0,0.3,0.0,0.0,0.0,0.0,0.0,0.0,0.0,0.0,0.0,0.0,0.0,0.0,0.7,0.0,0.0,0.0,0.0,0.0,0.0,0.0,0.0,0.0,0.0,0.0,0.0,69.0,500.0,5.0,1,10.0,1,0.3,140.0,1.55,25.0,0.0,1.0,0.0,1.0,0.0,0.0,1.0,7.434038,0.0,0.0,0.0,0.0,0.0,0.0,0.0,0.0,0.0,0.0,0.0,0.0,0.0,0.0,0.0,0.0,0.0,0.0,0.0,0.0,0.0,0.0,0.0,0.0,223.0
69b7d5419605ebc57c75316d,69b7d5419605ebc57c75316d,0.0,0.0,0.0,0.0,0.0,0.0,0.0,0.0,0.0,0.0,0.0,0.0,0.0,0.0,0.0,0.0,0.0,1.0,0.0,0.0,0.0,0.0,0.0,0.0,0.0,0.0,0.0,0.0,0.0,0.0,100.3,350.0,2.3,1,10.0,0,0.0,0.0,0.0,0.0,0.0,0.0,0.0,0.0,0.0,0.0,0.0,0.0,0.0,0.0,0.0,0.0,0.0,0.0,0.0,0.0,0.0,0.0,0.0,0.0,0.0,0.0,0.0,0.0,0.0,0.0,0.0,0.0,0.0,0.0,0.0,0.0,504.0
69b7d5469605ebc57c75317b,69b7d5469605ebc57c75317b,0.0,0.0,0.0,0.0,0.1,0.0,0.0,0.0,0.1,0.0,0.0,0.0,0.0,0.0,0.0,0.0,0.0,0.8,0.0,0.0,0.0,0.0,0.0,0.0,0.0,0.0,0.0,0.0,0.0,0.0,84.0,550.0,4.0,1,10.0,2,0.1,135.0,1.9,29.0,0.0,1.0,0.0,0.0,0.0,0.0,0.0,7.72638,0.1,140.0,1.55,25.0,0.0,1.0,0.0,1.0,0.0,0.0,1.0,7.434038,0.0,0.0,0.0,0.0,0.0,0.0,0.0,0.0,0.0,0.0,0.0,0.0,197.0
69b7d5479605ebc57c75317d,69b7d5479605ebc57c75317d,0.0,0.0,0.0,0.0,0.0,0.0,0.0,0.0,0.0,0.0,0.0,0.0,0.0,0.0,0.0,0.0,0.0,1.0,0.0,0.0,0.0,0.0,0.0,0.0,0.0,0.0,0.0,0.0,0.0,0.0,75.0,550.0,4.0,1,10.0,0,0.0,0.0,0.0,0.0,0.0,0.0,0.0,0.0,0.0,0.0,0.0,0.0,0.0,0.0,0.0,0.0,0.0,0.0,0.0,0.0,0.0,0.0,0.0,0.0,0.0,0.0,0.0,0.0,0.0,0.0,0.0,0.0,0.0,0.0,0.0,0.0,440.0
69b96125f753f624649ce443,69b96125f753f624649ce443,0.0,0.0,0.0,0.0,0.3,0.0,0.0,0.0,0.0,0.0,0.0,0.0,0.0,0.0,0.0,0.0,0.0,0.7,0.0,0.0,0.0,0.0,0.0,0.0,0.0,0.0,0.0,0.0,0.0,0.0,58.0,500.0,5.0,1,5.0,1,0.3,140.0,1.55,25.0,0.0,1.0,0.0,1.0,0.0,0.0,1.0,7.434038,0.0,0.0,0.0,0.0,0.0,0.0,0.0,0.0,0.0,0.0,0.0,0.0,0.0,0.0,0.0,0.0,0.0,0.0,0.0,0.0,0.0,0.0,0.0,0.0,241.0
69b96126f753f624649ce445,69b96126f753f624649ce445,0.0,0.0,0.0,0.0,0.15,0.15,0.0,0.0,0.0,0.0,0.0,0.0,0.0,0.0,0.0,0.0,0.0,0.7,0.0,0.0,0.0,0.0,0.0,0.0,0.0,0.0,0.0,0.0,0.0,0.0,76.0,500.0,5.0,1,5.0,2,0.15,140.0,1.83,26.0,0.0,1.0,1.0,0.0,0.0,0.0,0.0,7.9024681,0.15,140.0,1.55,25.0,0.0,1.0,0.0,1.0,0.0,0.0,1.0,7.434038,0.0,0.0,0.0,0.0,0.0,0.0,0.0,0.0,0.0,0.0,0.0,0.0,202.0
69b96129f753f624649ce44f,69b96129f753f624649ce44f,0.0,0.0,0.0,0.0,0.0,0.0,0.0,0.0,0.01,0.0,0.0,0.0,0.0,0.0,0.0,0.0,0.0,0.99,0.0,0.0,0.0,0.0,0.0,0.0,0.0,0.0,0.0,0.0,0.0,0.0,94.0,500.0,1.0,1,10.0,1,0.01,135.0,1.9,29.0,0.0,1.0,0.0,0.0,0.0,0.0,0.0,7.72638,0.0,0.0,0.0,0.0,0.0,0.0,0.0,0.0,0.0,0.0,0.0,0.0,0.0,0.0,0.0,0.0,0.0,0.0,0.0,0.0,0.0,0.0,0.0,0.0,263.0
69b9612af753f624649ce451,69b9612af753f624649ce451,0.0,0.0,0.0,0.0,0.01,0.0,0.0,0.0,0.0,0.0,0.0,0.0,0.0,0.0,0.0,0.0,0.0,0.99,0.0,0.0,0.0,0.0,0.0,0.0,0.0,0.0,0.0,0.0,0.0,0.0,98.0,500.0,1.0,1,10.0,1,0.01,140.0,1.55,25.0,0.0,1.0,0.0,1.0,0.0,0.0,1.0,7.434038,0.0,0.0,0.0,0.0,0.0,0.0,0.0,0.0,0.0,0.0,0.0,0.0,0.0,0.0,0.0,0.0,0.0,0.0,0.0,0.0,0.0,0.0,0.0,0.0,403.0
69b9612bf753f624649ce455,69b9612bf753f624649ce455,0.0,0.0,0.0,0.0,0.0,0.0,0.01,0.0,0.0,0.0,0.0,0.0,0.0,0.0,0.0,0.0,0.0,0.99,0.0,0.0,0.0,0.0,0.0,0.0,0.0,0.0,0.0,0.0,0.0,0.0,98.0,500.0,1.0,1,10.0,1,0.01,135.0,1.88,27.0,0.0,1.0,1.0,0.0,0.0,0.0,0.0,7.88101,0.0,0.0,0.0,0.0,0.0,0.0,0.0,0.0,0.0,0.0,0.0,0.0,0.0,0.0,0.0,0.0,0.0,0.0,0.0,0.0,0.0,0.0,0.0,0.0,362.0
69c148c9a3603e6d7d9ad766,69c148c9a3603e6d7d9ad766,0.0,0.0,0.0,0.0,0.0,0.0,0.0,0.0,0.0,0.0,0.0,0.0,0.0,0.2,0.0,0.0,0.0,0.8,0.0,0.0,0.0,0.0,0.0,0.0,0.0,0.0,0.0,0.0,0.0,0.0,109.0,500.0,1.0,1,10.0,1,0.2,155.0,1.33,40.0,0.0,0.0,0.0,1.0,0.0,0.0,0.0,6.634126,0.0,0.0,0.0,0.0,0.0,0.0,0.0,0.0,0.0,0.0,0.0,0.0,0.0,0.0,0.0,0.0,0.0,0.0,0.0,0.0,0.0,0.0,0.0,0.0,475.0
69c148cda3603e6d7d9ad770,69c148cda3603e6d7d9ad770,0.0,0.0,0.0,0.0,0.0,0.0,0.0,0.0,0.0,0.0,0.0,0.0,0.0,0.0,0.0,0.0,0.0,1.0,0.0,0.0,0.0,0.0,0.0,0.0,0.0,0.0,0.0,0.0,0.0,0.0,21.0,600.0,0.33,1,5.0,0,0.0,0.0,0.0,0.0,0.0,0.0,0.0,0.0,0.0,0.0,0.0,0.0,0.0,0.0,0.0,0.0,0.0,0.0,0.0,0.0,0.0,0.0,0.0,0.0,0.0,0.0,0.0,0.0,0.0,0.0,0.0,0.0,0.0,0.0,0.0,0.0,471.0
69c148cda3603e6d7d9ad772,69c148cda3603e6d7d9ad772,0.0,0.0,0.0,0.0,0.0,0.0,0.0,0.0,0.05,0.0,0.0,0.0,0.0,0.0,0.0,0.0,0.0,0.95,0.0,0.0,0.0,0.0,0.0,0.0,0.0,0.0,0.0,0.0,0.0,0.0,25.0,600.0,0.33,1,5.0,1,0.05,135.0,1.9,29.0,0.0,1.0,0.0,0.0,0.0,0.0,0.0,7.72638,0.0,0.0,0.0,0.0,0.0,0.0,0.0,0.0,0.0,0.0,0.0,0.0,0.0,0.0,0.0,0.0,0.0,0.0,0.0,0.0,0.0,0.0,0.0,0.0,221.0
69c148cea3603e6d7d9ad774,69c148cea3603e6d7d9ad774,0.0,0.0,0.0,0.0,0.0,0.0,0.0,0.0,0.15,0.0,0.0,0.0,0.0,0.0,0.0,0.0,0.0,0.85,0.0,0.0,0.0,0.0,0.0,0.0,0.0,0.0,0.0,0.0,0.0,0.0,24.0,600.0,0.33,1,5.0,1,0.15,135.0,1.9,29.0,0.0,1.0,0.0,0.0,0.0,0.0,0.0,7.72638,0.0,0.0,0.0,0.0,0.0,0.0,0.0,0.0,0.0,0.0,0.0,0.0,0.0,0.0,0.0,0.0,0.0,0.0,0.0,0.0,0.0,0.0,0.0,0.0,186.0
69c148cfa3603e6d7d9ad776,69c148cfa3603e6d7d9ad776,0.0,0.0,0.0,0.0,0.0,0.0,0.0,0.0,0.4,0.0,0.0,0.0,0.0,0.0,0.0,0.0,0.0,0.6,0.0,0.0,0.0,0.0,0.0,0.0,0.0,0.0,0.0,0.0,0.0,0.0,31.0,600.0,0.33,0,5.0,1,0.4,135.0,1.9,29.0,0.0,1.0,0.0,0.0,0.0,0.0,0.0,7.72638,0.0,0.0,0.0,0.0,0.0,0.0,0.0,0.0,0.0,0.0,0.0,0.0,0.0,0.0,0.0,0.0,0.0,0.0,0.0,0.0,0.0,0.0,0.0,0.0,179.0
69cd301529cce59b64a17775,69cd301529cce59b64a17775,0.0,0.0,0.0,0.0,0.0,0.0,0.0,0.0,0.0,0.0,0.0,0.0,0.0,0.5,0.0,0.0,0.0,0.5,0.0,0.0,0.0,0.0,0.0,0.0,0.0,0.0,0.0,0.0,0.0,0.0,61.4,500.0,4.0,1,10.0,1,0.5,155.0,1.33,40.0,0.0,0.0,0.0,1.0,0.0,0.0,0.0,6.634126,0.0,0.0,0.0,0.0,0.0,0.0,0.0,0.0,0.0,0.0,0.0,0.0,0.0,0.0,0.0,0.0,0.0,0.0,0.0,0.0,0.0,0.0,0.0,0.0,488.0
69cd301629cce59b64a1777a,69cd301629cce59b64a1777a,0.0,0.0,0.0,0.0,0.0,0.0,0.0,0.0,0.0,0.0,0.0,0.0,0.0,0.5,0.0,0.0,0.0,0.5,0.0,0.0,0.0,0.0,0.0,0.0,0.0,0.0,0.0,0.0,0.0,0.0,136.0,500.0,4.0,1,10.0,1,0.5,155.0,1.33,40.0,0.0,0.0,0.0,1.0,0.0,0.0,0.0,6.634126,0.0,0.0,0.0,0.0,0.0,0.0,0.0,0.0,0.0,0.0,0.0,0.0,0.0,0.0,0.0,0.0,0.0,0.0,0.0,0.0,0.0,0.0,0.0,0.0,492.0
69cd301729cce59b64a1777f,69cd301729cce59b64a1777f,0.0,0.0,0.0,0.0,0.0,0.0,0.0,0.0,0.0,0.0,0.0,0.0,0.0,0.5,0.0,0.0,0.0,0.5,0.0,0.0,0.0,0.0,0.0,0.0,0.0,0.0,0.0,0.0,0.0,0.0,126.0,500.0,4.0,1,10.0,1,0.5,155.0,1.33,40.0,0.0,0.0,0.0,1.0,0.0,0.0,0.0,6.634126,0.0,0.0,0.0,0.0,0.0,0.0,0.0,0.0,0.0,0.0,0.0,0.0,0.0,0.0,0.0,0.0,0.0,0.0,0.0,0.0,0.0,0.0,0.0,0.0,525.0
69cd303129cce59b64a177de,69cd303129cce59b64a177de,0.0,0.0,0.0,0.0,0.0,0.0,0.0,0.0,0.0,0.0,0.0,0.0,0.0,0.0,0.0,0.0,0.2,0.8,0.0,0.0,0.0,0.0,0.0,0.0,0.0,0.0,0.0,0.0,0.0,0.0,66.0,500.0,5.0,1,10.0,1,0.2,195.0,1.1,57.0,0.0,0.0,1.0,0.0,0.0,0.0,0.0,5.5769,0.0,0.0,0.0,0.0,0.0,0.0,0.0,0.0,0.0,0.0,0.0,0.0,0.0,0.0,0.0,0.0,0.0,0.0,0.0,0.0,0.0,0.0,0.0,0.0,525.0
69cd303229cce59b64a177e1,69cd303229cce59b64a177e1,0.0,0.0,0.0,0.0,0.0,0.0,0.0,0.0,0.0,0.0,0.0,0.0,0.0,0.0,0.0,0.0,0.5,0.5,0.0,0.0,0.0,0.0,0.0,0.0,0.0,0.0,0.0,0.0,0.0,0.0,84.0,500.0,5.0,1,10.0,1,0.5,195.0,1.1,57.0,0.0,0.0,1.0,0.0,0.0,0.0,0.0,5.5769,0.0,0.0,0.0,0.0,0.0,0.0,0.0,0.0,0.0,0.0,0.0,0.0,0.0,0.0,0.0,0.0,0.0,0.0,0.0,0.0,0.0,0.0,0.0,0.0,553.0
69cd303629cce59b64a177ee,69cd303629cce59b64a177ee,0.0,0.0,0.0,0.0,0.0,0.0,0.0,0.0,0.0,0.0,0.0,0.0,0.0,0.0,0.0,0.0,0.05,0.95,0.0,0.0,0.0,0.0,0.0,0.0,0.0,0.0,0.0,0.0,0.0,0.0,49.0,600.0,5.0,1,10.0,1,0.05,195.0,1.1,57.0,0.0,0.0,1.0,0.0,0.0,0.0,0.0,5.5769,0.0,0.0,0.0,0.0,0.0,0.0,0.0,0.0,0.0,0.0,0.0,0.0,0.0,0.0,0.0,0.0,0.0,0.0,0.0,0.0,0.0,0.0,0.0,0.0,524.0
69cd303729cce59b64a177f3,69cd303729cce59b64a177f3,0.0,0.0,0.0,0.0,0.0,0.0,0.0,0.0,0.0,0.0,0.0,0.0,0.0,0.0,0.0,0.0,0.05,0.95,0.0,0.0,0.0,0.0,0.0,0.0,0.0,0.0,0.0,0.0,0.0,0.0,12.0,750.0,5.0,1,10.0,1,0.05,195.0,1.1,57.0,0.0,0.0,1.0,0.0,0.0,0.0,0.0,5.5769,0.0,0.0,0.0,0.0,0.0,0.0,0.0,0.0,0.0,0.0,0.0,0.0,0.0,0.0,0.0,0.0,0.0,0.0,0.0,0.0,0.0,0.0,0.0,0.0,605.0
69cd303829cce59b64a177f8,69cd303829cce59b64a177f8,0.0,0.0,0.0,0.0,0.0,0.0,0.0,0.0,0.0,0.0,0.0,0.0,0.0,0.0,0.0,0.0,0.05,0.95,0.0,0.0,0.0,0.0,0.0,0.0,0.0,0.0,0.0,0.0,0.0,0.0,8.57,900.0,5.0,1,10.0,1,0.05,195.0,1.1,57.0,0.0,0.0,1.0,0.0,0.0,0.0,0.0,5.5769,0.0,0.0,0.0,0.0,0.0,0.0,0.0,0.0,0.0,0.0,0.0,0.0,0.0,0.0,0.0,0.0,0.0,0.0,0.0,0.0,0.0,0.0,0.0,0.0,608.0
69cd303929cce59b64a177fd,69cd303929cce59b64a177fd,0.0,0.0,0.0,0.0,0.0,0.0,0.0,0.0,0.0,0.0,0.0,0.0,0.0,0.0,0.0,0.0,0.0,0.95,0.05,0.0,0.0,0.0,0.0,0.0,0.0,0.0,0.0,0.0,0.0,0.0,49.6,600.0,5.0,1,10.0,1,0.05,185.0,1.13,59.0,0.0,0.0,1.0,0.0,0.0,0.0,0.0,5.4702,0.0,0.0,0.0,0.0,0.0,0.0,0.0,0.0,0.0,0.0,0.0,0.0,0.0,0.0,0.0,0.0,0.0,0.0,0.0,0.0,0.0,0.0,0.0,0.0,452.0
69cd303a29cce59b64a17802,69cd303a29cce59b64a17802,0.0,0.0,0.0,0.0,0.0,0.0,0.0,0.0,0.0,0.0,0.0,0.0,0.0,0.0,0.0,0.0,0.0,0.95,0.05,0.0,0.0,0.0,0.0,0.0,0.0,0.0,0.0,0.0,0.0,0.0,10.9,750.0,5.0,1,10.0,1,0.05,185.0,1.13,59.0,0.0,0.0,1.0,0.0,0.0,0.0,0.0,5.4702,0.0,0.0,0.0,0.0,0.0,0.0,0.0,0.0,0.0,0.0,0.0,0.0,0.0,0.0,0.0,0.0,0.0,0.0,0.0,0.0,0.0,0.0,0.0,0.0,426.0
69cd303b29cce59b64a17807,69cd303b29cce59b64a17807,0.0,0.0,0.0,0.0,0.0,0.0,0.0,0.0,0.0,0.0,0.0,0.0,0.0,0.0,0.0,0.0,0.0,0.95,0.05,0.0,0.0,0.0,0.0,0.0,0.0,0.0,0.0,0.0,0.0,0.0,5.51,900.0,5.0,1,10.0,1,0.05,185.0,1.13,59.0,0.0,0.0,1.0,0.0,0.0,0.0,0.0,5.4702,0.0,0.0,0.0,0.0,0.0,0.0,0.0,0.0,0.0,0.0,0.0,0.0,0.0,0.0,0.0,0.0,0.0,0.0,0.0,0.0,0.0,0.0,0.0,0.0,493.0
69cd303c29cce59b64a1780c,69cd303c29cce59b64a1780c,0.0,0.0,0.0,0.0,0.0,0.0,0.0,0.0,0.0,0.0,0.0,0.0,0.0,0.05,0.0,0.0,0.0,0.95,0.0,0.0,0.0,0.0,0.0,0.0,0.0,0.0,0.0,0.0,0.0,0.0,44.1,600.0,5.0,1,10.0,1,0.05,155.0,1.33,40.0,0.0,0.0,0.0,1.0,0.0,0.0,0.0,6.634126,0.0,0.0,0.0,0.0,0.0,0.0,0.0,0.0,0.0,0.0,0.0,0.0,0.0,0.0,0.0,0.0,0.0,0.0,0.0,0.0,0.0,0.0,0.0,0.0,492.0
69cd303d29cce59b64a17811,69cd303d29cce59b64a17811,0.0,0.0,0.0,0.0,0.0,0.0,0.0,0.0,0.0,0.0,0.0,0.0,0.0,0.05,0.0,0.0,0.0,0.95,0.0,0.0,0.0,0.0,0.0,0.0,0.0,0.0,0.0,0.0,0.0,0.0,14.8,750.0,5.0,1,10.0,1,0.05,155.0,1.33,40.0,0.0,0.0,0.0,1.0,0.0,0.0,0.0,6.634126,0.0,0.0,0.0,0.0,0.0,0.0,0.0,0.0,0.0,0.0,0.0,0.0,0.0,0.0,0.0,0.0,0.0,0.0,0.0,0.0,0.0,0.0,0.0,0.0,511.0
69cd303e29cce59b64a17816,69cd303e29cce59b64a17816,0.0,0.0,0.0,0.0,0.0,0.0,0.0,0.0,0.0,0.0,0.0,0.0,0.0,0.05,0.0,0.0,0.0,0.95,0.0,0.0,0.0,0.0,0.0,0.0,0.0,0.0,0.0,0.0,0.0,0.0,10.6,900.0,5.0,1,10.0,1,0.05,155.0,1.33,40.0,0.0,0.0,0.0,1.0,0.0,0.0,0.0,6.634126,0.0,0.0,0.0,0.0,0.0,0.0,0.0,0.0,0.0,0.0,0.0,0.0,0.0,0.0,0.0,0.0,0.0,0.0,0.0,0.0,0.0,0.0,0.0,0.0,533.0
69cd303f29cce59b64a1781b,69cd303f29cce59b64a1781b,0.0,0.0,0.0,0.0,0.0,0.0,0.0,0.0,0.0,0.0,0.0,0.0,0.0,0.0,0.0,0.0,0.0,1.0,0.0,0.0,0.0,0.0,0.0,0.0,0.0,0.0,0.0,0.0,0.0,0.0,53.8,600.0,5.0,1,10.0,0,0.0,0.0,0.0,0.0,0.0,0.0,0.0,0.0,0.0,0.0,0.0,0.0,0.0,0.0,0.0,0.0,0.0,0.0,0.0,0.0,0.0,0.0,0.0,0.0,0.0,0.0,0.0,0.0,0.0,0.0,0.0,0.0,0.0,0.0,0.0,0.0,480.0
69cd304029cce59b64a17820,69cd304029cce59b64a17820,0.0,0.0,0.0,0.0,0.0,0.0,0.0,0.0,0.0,0.0,0.0,0.0,0.0,0.0,0.0,0.0,0.0,1.0,0.0,0.0,0.0,0.0,0.0,0.0,0.0,0.0,0.0,0.0,0.0,0.0,8.01,750.0,5.0,1,10.0,0,0.0,0.0,0.0,0.0,0.0,0.0,0.0,0.0,0.0,0.0,0.0,0.0,0.0,0.0,0.0,0.0,0.0,0.0,0.0,0.0,0.0,0.0,0.0,0.0,0.0,0.0,0.0,0.0,0.0,0.0,0.0,0.0,0.0,0.0,0.0,0.0,484.0
69cd304129cce59b64a17825,69cd304129cce59b64a17825,0.0,0.0,0.0,0.0,0.0,0.0,0.0,0.0,0.0,0.0,0.0,0.0,0.0,0.0,0.0,0.0,0.0,1.0,0.0,0.0,0.0,0.0,0.0,0.0,0.0,0.0,0.0,0.0,0.0,0.0,10.6,900.0,5.0,1,10.0,0,0.0,0.0,0.0,0.0,0.0,0.0,0.0,0.0,0.0,0.0,0.0,0.0,0.0,0.0,0.0,0.0,0.0,0.0,0.0,0.0,0.0,0.0,0.0,0.0,0.0,0.0,0.0,0.0,0.0,0.0,0.0,0.0,0.0,0.0,0.0,0.0,488.0
69cd304229cce59b64a1782a,69cd304229cce59b64a1782a,0.0,0.0,0.0,0.0,0.0,0.0,0.0,0.0,0.0,0.0,0.0,0.0,0.0,0.0,0.0,0.0,0.1,0.9,0.0,0.0,0.0,0.0,0.0,0.0,0.0,0.0,0.0,0.0,0.0,0.0,27.0,850.0,2.0,1,5.0,1,0.1,195.0,1.1,57.0,0.0,0.0,1.0,0.0,0.0,0.0,0.0,5.5769,0.0,0.0,0.0,0.0,0.0,0.0,0.0,0.0,0.0,0.0,0.0,0.0,0.0,0.0,0.0,0.0,0.0,0.0,0.0,0.0,0.0,0.0,0.0,0.0,393.0
69cd304329cce59b64a1782f,69cd304329cce59b64a1782f,0.0,0.0,0.0,0.0,0.0,0.0,0.0,0.0,0.0,0.0,0.0,0.0,0.0,0.0,0.0,0.0,0.2,0.8,0.0,0.0,0.0,0.0,0.0,0.0,0.0,0.0,0.0,0.0,0.0,0.0,25.4,850.0,2.0,1,5.0,1,0.2,195.0,1.1,57.0,0.0,0.0,1.0,0.0,0.0,0.0,0.0,5.5769,0.0,0.0,0.0,0.0,0.0,0.0,0.0,0.0,0.0,0.0,0.0,0.0,0.0,0.0,0.0,0.0,0.0,0.0,0.0,0.0,0.0,0.0,0.0,0.0,432.0
69cd304829cce59b64a17840,69cd304829cce59b64a17840,0.0,0.0,0.0,0.0,0.0,0.0,0.1,0.0,0.0,0.0,0.0,0.0,0.0,0.3,0.0,0.0,0.0,0.6,0.0,0.0,0.0,0.0,0.0,0.0,0.0,0.0,0.0,0.0,0.0,0.0,34.8,500.0,3.0,1,10.0,2,0.3,155.0,1.33,40.0,0.0,0.0,0.0,1.0,0.0,0.0,0.0,6.634126,0.1,135.0,1.88,27.0,0.0,1.0,1.0,0.0,0.0,0.0,0.0,7.88101,0.0,0.0,0.0,0.0,0.0,0.0,0.0,0.0,0.0,0.0,0.0,0.0,402.0
69cd304929cce59b64a17846,69cd304929cce59b64a17846,0.0,0.0,0.0,0.0,0.0,0.0,0.0,0.0,0.0,0.0,0.0,0.0,0.0,0.33,0.0,0.0,0.0,0.67,0.0,0.0,0.0,0.0,0.0,0.0,0.0,0.0,0.0,0.0,0.0,0.0,52.7,500.0,3.0,1,10.0,1,0.33,155.0,1.33,40.0,0.0,0.0,0.0,1.0,0.0,0.0,0.0,6.634126,0.0,0.0,0.0,0.0,0.0,0.0,0.0,0.0,0.0,0.0,0.0,0.0,0.0,0.0,0.0,0.0,0.0,0.0,0.0,0.0,0.0,0.0,0.0,0.0,558.0
69cd304d29cce59b64a1785a,69cd304d29cce59b64a1785a,0.0,0.0,0.0,0.0,0.0,0.0,0.0,0.0,0.0,0.0,0.0,0.0,0.0,0.0,0.0,0.0,0.0,1.0,0.0,0.0,0.0,0.0,0.0,0.0,0.0,0.0,0.0,0.0,0.0,0.0,83.0,500.0,5.0,1,10.0,0,0.0,0.0,0.0,0.0,0.0,0.0,0.0,0.0,0.0,0.0,0.0,0.0,0.0,0.0,0.0,0.0,0.0,0.0,0.0,0.0,0.0,0.0,0.0,0.0,0.0,0.0,0.0,0.0,0.0,0.0,0.0,0.0,0.0,0.0,0.0,0.0,425.0
69cd305229cce59b64a17871,69cd305229cce59b64a17871,0.0,0.0,0.0,0.0,0.0,0.0,0.0,0.0,0.0,0.0,0.0,0.0,0.0,0.0,0.0,0.0,0.08826049700085689,0.9117395029991431,0.0,0.0,0.0,0.0,0.0,0.0,0.0,0.0,0.0,0.0,0.0,0.0,98.0,300.0,2.0,1,10.0,1,0.08826049700085689,195.0,1.1,57.0,0.0,0.0,1.0,0.0,0.0,0.0,0.0,5.5769,0.0,0.0,0.0,0.0,0.0,0.0,0.0,0.0,0.0,0.0,0.0,0.0,0.0,0.0,0.0,0.0,0.0,0.0,0.0,0.0,0.0,0.0,0.0,0.0,446.0
69cd305329cce59b64a17875,69cd305329cce59b64a17875,0.0,0.0,0.0,0.0,0.0,0.0,0.0,0.0,0.0,0.0,0.0,0.0,0.0,0.0,0.0,0.0,0.0,0.896814404432133,0.0,0.0,0.0,0.0,0.10318559556786704,0.0,0.0,0.0,0.0,0.0,0.0,0.0,96.0,300.0,2.0,1,10.0,1,0.10318559556786704,180.0,1.2,64.0,0.0,0.0,1.0,0.0,0.0,0.0,0.0,6.1498,0.0,0.0,0.0,0.0,0.0,0.0,0.0,0.0,0.0,0.0,0.0,0.0,0.0,0.0,0.0,0.0,0.0,0.0,0.0,0.0,0.0,0.0,0.0,0.0,450.0
69cd305829cce59b64a17885,69cd305829cce59b64a17885,0.0,0.0,0.0,0.0,0.1,0.0,0.0,0.0,0.0,0.0,0.0,0.0,0.0,0.0,0.0,0.0,0.0,0.9,0.0,0.0,0.0,0.0,0.0,0.0,0.0,0.0,0.0,0.0,0.0,0.0,121.0,550.0,6.0,1,10.0,1,0.1,140.0,1.55,25.0,0.0,1.0,0.0,1.0,0.0,0.0,1.0,7.434038,0.0,0.0,0.0,0.0,0.0,0.0,0.0,0.0,0.0,0.0,0.0,0.0,0.0,0.0,0.0,0.0,0.0,0.0,0.0,0.0,0.0,0.0,0.0,0.0,420.0
69cd305929cce59b64a17888,69cd305929cce59b64a17888,0.0,0.0,0.0,0.0,0.0,0.1,0.0,0.0,0.0,0.0,0.0,0.0,0.0,0.0,0.0,0.0,0.0,0.9,0.0,0.0,0.0,0.0,0.0,0.0,0.0,0.0,0.0,0.0,0.0,0.0,100.0,550.0,6.0,1,10.0,1,0.1,140.0,1.83,26.0,0.0,1.0,1.0,0.0,0.0,0.0,0.0,7.9024681,0.0,0.0,0.0,0.0,0.0,0.0,0.0,0.0,0.0,0.0,0.0,0.0,0.0,0.0,0.0,0.0,0.0,0.0,0.0,0.0,0.0,0.0,0.0,0.0,399.0
69cd305a29cce59b64a1788b,69cd305a29cce59b64a1788b,0.0,0.0,0.0,0.0,0.0,0.0,0.1,0.0,0.0,0.0,0.0,0.0,0.0,0.0,0.0,0.0,0.0,0.9,0.0,0.0,0.0,0.0,0.0,0.0,0.0,0.0,0.0,0.0,0.0,0.0,68.0,550.0,6.0,1,10.0,1,0.1,135.0,1.88,27.0,0.0,1.0,1.0,0.0,0.0,0.0,0.0,7.88101,0.0,0.0,0.0,0.0,0.0,0.0,0.0,0.0,0.0,0.0,0.0,0.0,0.0,0.0,0.0,0.0,0.0,0.0,0.0,0.0,0.0,0.0,0.0,0.0,346.0
69cd305a29cce59b64a1788e,69cd305a29cce59b64a1788e,0.0,0.0,0.0,0.0,0.0,0.0,0.0,0.0,0.1,0.0,0.0,0.0,0.0,0.0,0.0,0.0,0.0,0.9,0.0,0.0,0.0,0.0,0.0,0.0,0.0,0.0,0.0,0.0,0.0,0.0,121.0,550.0,6.0,1,10.0,1,0.1,135.0,1.9,29.0,0.0,1.0,0.0,0.0,0.0,0.0,0.0,7.72638,0.0,0.0,0.0,0.0,0.0,0.0,0.0,0.0,0.0,0.0,0.0,0.0,0.0,0.0,0.0,0.0,0.0,0.0,0.0,0.0,0.0,0.0,0.0,0.0,153.0
69cd305b29cce59b64a17891,69cd305b29cce59b64a17891,0.0,0.0,0.0,0.0,0.0,0.0,0.0,0.0,0.0,0.0,0.0,0.0,0.0,0.0,0.0,0.0,0.0,1.0,0.0,0.0,0.0,0.0,0.0,0.0,0.0,0.0,0.0,0.0,0.0,0.0,105.0,550.0,6.0,1,10.0,0,0.0,0.0,0.0,0.0,0.0,0.0,0.0,0.0,0.0,0.0,0.0,0.0,0.0,0.0,0.0,0.0,0.0,0.0,0.0,0.0,0.0,0.0,0.0,0.0,0.0,0.0,0.0,0.0,0.0,0.0,0.0,0.0,0.0,0.0,0.0,0.0,541.0
69cd305c29cce59b64a17894,69cd305c29cce59b64a17894,0.0,0.0,0.0,0.0,0.0,0.0,0.0,0.0,0.1,0.0,0.0,0.0,0.0,0.0,0.0,0.0,0.0,0.9,0.0,0.0,0.0,0.0,0.0,0.0,0.0,0.0,0.0,0.0,0.0,0.0,47.0,700.0,5.0,1,5.0,1,0.1,135.0,1.9,29.0,0.0,1.0,0.0,0.0,0.0,0.0,0.0,7.72638,0.0,0.0,0.0,0.0,0.0,0.0,0.0,0.0,0.0,0.0,0.0,0.0,0.0,0.0,0.0,0.0,0.0,0.0,0.0,0.0,0.0,0.0,0.0,0.0,110.0
