Repository: Iwanap1/co_oxidation

# Training an Extrapolatable Model for CO Oxidation Light-Off Prediction over Cerium-Based Catalysts
Extrapolatable NNs for CO Oxidation light-off prediction



The exact architecture can be dictated by the provided model configs. In the most physically-informed scenario, the archictecture includes latent states for both the H<sub>2</sub>-TPR and dynamic oxygen storage capacity (OSC), which are trained both on those experimental measurements and the conversion itself. The weight-hourly space velocity is not included in the features for the conversion net, rather is used to calculate conversion using the solution for a simple first-order kinetic model in a PFR. The conversion net therefore predicts the apparent rate constant (or rather, the log(k<sub>app</sub>))

File: src/db/migrations/committed/16-3-2026.json (part 1 of 5)
{
    "create": [
        {
            "doi": "10.1039/C2CE26651B",
            "name": "CeO2",
            "Ce": 1,
            "deposit": null,
            "Sbet" : 10,
            "calcination_temp" : null,
            "calcination_time" : null,
            "Dpore": null,
            "Vtotal": null,
            "calcination_flowing_gas" : null,
            "calcination_reactive_gas" : null,
            "synthesis_para" : "To obtain Ce1−xCoxO2−y, Ce1−xNixO2−y and Ce1−(x+y)CoxNiyO2−z typical solid solutions, 0.099 g (0.27 mmol) CeCl3·7H2O, 0.04 g (0.67 mmol) urea and 0.4 g polyvinylpyrrolidone were dissolved in 19 mL deionized water in a Teflon bottle (inner volume: 25 mL). During the vigorous magnetic stirring process, quantitative solutions (200 μL to 1000 μL) of CoCl2 (0.05 M), NiCl2 (0.05 M) and 100 μL H2O2 (30%) were added into the Teflon bottle. After stirring for 20 minutes, the Teflon container was kept in a stainless steel autoclave. Sealed tightly enough, the autoclave was placed in a temperature-controlled electric oven and subjected to hydrothermal treatment at temperature of 180 °C for 6 h. Then, brown or yellow precipitates were centrifugally separated, with the supernatant discarded. After that, the precipitates were washed with deionized water for three times and once with ethanol, and subsequently dried in air at 50 °C for 3 h. Finally, Ce1−xCoxO2−y (dark brown), Ce1−xNixO2−y (light yellow) and Ce1−(x+y)CoxNiyO2−z (brown) powders were obtained.",
            "synthesis" : "hydrothermal",
            "description" : "solid solution",
            "particle_size_nm": null,
            "crystallite_size_nm": 21,
            "phase_types": "Fluorite",
            "phase_flag": "single",
            "microscopy": null,
            "image_path": "",
            "morphology": null,
            "pretreatment_temp": 0,
            "pretreatment_o2_vol%": 0,
            "pretreatment_time_h": 0, 
            "osc": null,
            "hierarchical": false,
            "lattice_parameter_A": 5.421,
            "reactions": [
                {
                    "gas_co_content" : 1,
                    "gas_o2_content" : 10,
                    "gas_h2o_content" : 0,
                    "gas_co2_content" : 0,
                    "flow_mL_h_g" : 80000,
                    "flow_h-1": null,
                    "notes": null,
                    "mass_catalyst_g": 0.03,
                    "temps": [219.955340961161, 229.91574282412, 235.1188969969703, 239.887087177453, 245.21334436701113, 249.852960285599, 254.9863560823149, 260.1471081049658, 264.94128670008683, 270.08425717588, 275.06309029606274, 279.9625903610338, 285.0658943092211, 290.0953364473837, 300.2212434772499, 310.09547322851336, 320.0545072801756, 329.9410473331099, 340.39386126290015],
                    "conversion": [3.263288496760344, 8.155267148512122, 12.310691848671642, 17.33757409850917, 23.5441243082498, 28.52669515725624, 35.847923272347714, 42.732930263702066, 49.49189593713689, 54.98650964019142, 58.263583906099214, 66.21895740197333, 69.83772180317861, 74.58593457667841, 79.65417413395829, 85.86269373929142, 90.89548417590642, 94.38229907241467, 97.16111625342182]
                }
            ]
        },
        {
            "doi": "10.1039/C2CE26651B",
            "name": "Ce0.92Co0.06Ni0.02O2−z",
            "Ce": 0.92,
            "Co": 0.06,
            "Ni": 0.02,
            "deposit": null,
            "Sbet" : 38,
            "calcination_temp" : null,
            "calcination_time" : null,
            "Dpore": null,
            "Vtotal": null,
            "calcination_flowing_gas" : null,
            "calcination_reactive_gas" : null,
            "synthesis_para" : "To obtain Ce1−xCoxO2−y, Ce1−xNixO2−y and Ce1−(x+y)CoxNiyO2−z typical solid solutions, 0.099 g (0.27 mmol) CeCl3·7H2O, 0.04 g (0.67 mmol) urea and 0.4 g polyvinylpyrrolidone were dissolved in 19 mL deionized water in a Teflon bottle (inner volume: 25 mL). During the vigorous magnetic stirring process, quantitative solutions (200 μL to 1000 μL) of CoCl2 (0.05 M), NiCl2 (0.05 M) and 100 μL H2O2 (30%) were added into the Teflon bottle. After stirring for 20 minutes, the Teflon container was kept in a stainless steel autoclave. Sealed tightly enough, the autoclave was placed in a temperature-controlled electric oven and subjected to hydrothermal treatment at temperature of 180 °C for 6 h. Then, brown or yellow precipitates were centrifugally separated, with the supernatant discarded. After that, the precipitates were washed with deionized water for three times and once with ethanol, and subsequently dried in air at 50 °C for 3 h. Finally, Ce1−xCoxO2−y (dark brown), Ce1−xNixO2−y (light yellow) and Ce1−(x+y)CoxNiyO2−z (brown) powders were obtained.",
            "synthesis" : "hydrothermal",
            "description" : "solid solution",
            "particle_size_nm": null,
            "crystallite_size_nm": 20,
            "phase_types": "Fluorite",
            "phase_flag": "single",
            "microscopy": true,
            "image_path": "200_200nm_SEM.png",
            "morphology": "flower-like",
            "pretreatment_temp": 0,
            "pretreatment_o2_vol%": 0,
            "pretreatment_time_h": 0, 
            "osc": null,
            "hierarchical": false,
            "lattice_parameter_A": 5.385,
            "reactions": [
                {
                    "gas_co_content" : 1,
                    "gas_o2_content" : 10,
                    "gas_h2o_content" : 0,
                    "gas_co2_content" : 0,
                    "flow_mL_h_g" : 80000,
                    "flow_h-1": null,
                    "notes": null,
                    "mass_catalyst_g": 0.03,
                    "temps": [196.9583296288444, 208.9950690402752, 215.11055334806008, 220.30413284183314, 225.15165607752755, 233.32569638692644, 237.5043598985084, 245.63599805770795],
                    "conversion": [3.5941469562991117, 6.356224274770073, 12.263426354451818, 18.640329282943064, 30.364141245051893, 59.04838804970754, 77.33127203261319, 95.65058983397995]
                }
            ]
        },
        {
            "doi": "10.1039/C2CE26651B",
            "name": "Ce0.98Co0.02O2−z",
            "Ce": 0.98,
            "Co": 0.02,
            "deposit": null,
            "Sbet" : 26,
            "calcination_temp" : null,
            "calcination_time" : null,
            "Dpore": null,
            "Vtotal": null,
            "calcination_flowing_gas" : null,
            "calcination_reactive_gas" : null,
            "synthesis_para" : "To obtain Ce1−xCoxO2−y, Ce1−xNixO2−y and Ce1−(x+y)CoxNiyO2−z typical solid solutions, 0.099 g (0.27 mmol) CeCl3·7H2O, 0.04 g (0.67 mmol) urea and 0.4 g polyvinylpyrrolidone were dissolved in 19 mL deionized water in a Teflon bottle (inner volume: 25 mL). During the vigorous magnetic stirring process, quantitative solutions (200 μL to 1000 μL) of CoCl2 (0.05 M), NiCl2 (0.05 M) and 100 μL H2O2 (30%) were added into the Teflon bottle. After stirring for 20 minutes, the Teflon container was kept in a stainless steel autoclave. Sealed tightly enough, the autoclave was placed in a temperature-controlled electric oven and subjected to hydrothermal treatment at temperature of 180 °C for 6 h. Then, brown or yellow precipitates were centrifugally separated, with the supernatant discarded. After that, the precipitates were washed with deionized water for three times and once with ethanol, and subsequently dried in air at 50 °C for 3 h. Finally, Ce1−xCoxO2−y (dark brown), Ce1−xNixO2−y (light yellow) and Ce1−(x+y)CoxNiyO2−z (brown) powders were obtained.",
            "synthesis" : "hydrothermal",
            "description" : "solid solution",
            "particle_size_nm": null,
            "crystallite_size_nm": 19,
            "phase_types": "Fluorite",
            "phase_flag": "single",
            "microscopy": true,
            "image_path": "201_100nm_SEM.png",
            "morphology": "flower-like",
            "pretreatment_temp": 0,
            "pretreatment_o2_vol%": 0,
            "pretreatment_time_h": 0, 
            "osc": null,
            "hierarchical": false,
            "lattice_parameter_A": 5.402,
            "reactions": [
                {
                    "gas_co_content" : 1,
                    "gas_o2_content" : 10,
                    "gas_h2o_content" : 0,
                    "gas_co2_content" : 0,
                    "flow_mL_h_g" : 80000,
                    "flow_h-1": null,
                    "notes": null,
                    "mass_catalyst_g": 0.03,
                    "temps": [213.07114670460064, 219.0881485990193, 225.12429985159247, 227.02145412018956, 229.19627408202763, 232.03995376797815, 234.11765912774672, 236.9640744362908, 240.13329321086863, 245.12033319883187, 250.99645052968492],
                    "conversion": [5.469996258148374, 10.572700238296866, 20.908088307698367, 30.345431986923213, 38.71536325501703, 51.993028339602574, 62.96157709199046, 77.31551686787324, 85.80262717372038, 94.3064773421037, 98.23345215353407]
                }
            ]
        },
        {
            "doi": "10.2174/2405461503666180821130801",
            "name": "CM",
            "Ce": 0.7,
            "Mn": 0.3,
            "deposit": null,
            "Sbet" : 58,
            "calcination_temp" : 500,
            "calcination_time" : 5,
            "Dpore": null,
            "Vtotal": null,
            "calcination_flowing_gas" : null,
            "calcination_reactive_gas" : null,
            "synthesis_para" : "A simple and facile co-precipitation method was used to synthesize the optimized Ce0.7Mn0.3O2-δ, and Ce0.7Mn0.15Fe0.15O2-δ (mole ratio based on oxides) catalysts with the nanostructure. Therefore, in both the doped and codoped ceria samples, the total mole ratio of dopant oxides is equal to 30%. For synthesis, Ce(NO3)3.6H2O (Aldrich, AR grade), Mn(NO3)2.4H2O (Merck, AR grade), and Fe(NO3)3.9H2O (Aldrich, AR grade) were used as precursors of the respective metals. All the precursor materials are analytical grade reagents and used without further purification. In all experiments, double-distilled water is used. To synthesize nanosized Mn/Fe co-doped CeO2 catalyst, the desired quantity of Ce(NO3)3.6H2O was dissolved in distilled water and stirred for 1 h on a magnetic stirrer. An appropriate amount of Mn and Fe nitrate precursors were dissolved separately in distilled water and then added simultaneously to the above solution. Then, the mixture solution was stirred vigorously for 2 h to make a clear solution. Under constant stirring, ammonia solution (Merck, 25 wt%) was added to the precursor solution drop wise until the pH value of the solution is reached to 8.5 ± 0.05. After coprecipitation occurred, the solution containing the precipitated product was again stirred for another 12 h and followed by aging for 24 h. After that, the precipitate was separated by vacuum filtration and then washed several times with distilled water until free from anion impurities. The obtained precipitates were then dried in an oven at 373 K for 12 h. The oven dried sample was crushed using an agate mortar and calcined at 773 K for 5 h (with the heating rate of 5 K min−1) in a muffle furnace to obtain Ce0.7Mn0.15Fe0.15O2–δ solid solution. The Mn-doped CeO2 sample was also prepared with the similar process by adding the manganese precursor into CeO2 solution, separately. The un-doped CeO2 was also obtained by the same method. The synthesis process of Mn/Fe co-doped CeO2 solid solution is shown with the help of schematic diagram in Fig. S1 (Supporting Information). Hereafter, the synthesized Ce0.7Mn0.3O2-δ and Ce0.7Mn0.15Fe0.15O2-δ catalysts are denoted as CM and CMF, respectively. ",
            "synthesis" : "coprecipitation",
            "description" : "solid solution",
            "particle_size_nm": null,
            "crystallite_size_nm": 7.19,
            "phase_types": "Fluorite",
            "phase_flag": "single",
            "microscopy": true,
            "image_path": "202_1000nm_SEM.png",
            "morphology": "morphology",
            "pretreatment_temp": 0,
            "pretreatment_o2_vol%": 0,
            "pretreatment_time_h": 0, 
            "osc": null,
            "hierarchical": false,
            "lattice_parameter_A": 5.35,
            "reactions": [
                {
                    "gas_co_content" : 1,
                    "gas_o2_content" : 1,
                    "gas_h2o_content" : 0,
                    "gas_co2_content" : 0,
                    "flow_mL_h_g" : null,
                    "flow_h-1": 28800,
                    "notes": null,
                    "mass_catalyst_g": 0.1,
                    "temps": [61.95899611699974, 73.33513740423682, 81.76379664472796, 88.35140402692613, 92.9690259516349, 98.08439153835775, 102.30621729809148, 108.9238092382423, 114.252065186429, 118.8576932879567, 123.92808203775056, 127.706136339785, 133.9879012308661, 141.76589556378465, 151.56784755850737, 162.9379919341539],
                    "conversion": [3.2169533441235307, 9.00023121852161, 14.652317714354648, 19.49916057623677, 23.424949483779518, 27.759693585193972, 32.57577433072291, 39.432107204970194, 44.76842962411911, 50.55261226664522, 56.5729393905884, 60.500537834387224, 67.98477978949062, 76.63345832537472, 85.37442321031838, 92.62794929277291]
                }
            ]
        },
        {
            "doi": "10.2174/2405461503666180821130801",
            "name": "CMF",
            "Ce": 0.7,
            "Mn": 0.15,
            "Fe": 0.15,
            "deposit": null,
            "Sbet" : 76,
            "calcination_temp" : 500,
            "calcination_time" : 5,
            "Dpore": null,
            "Vtotal": null,
            "calcination_flowing_gas" : null,
            "calcination_reactive_gas" : null,
            "synthesis_para" : "A simple and facile co-precipitation method was used to synthesize the optimized Ce0.7Mn0.3O2-δ, and Ce0.7Mn0.15Fe0.15O2-δ (mole ratio based on oxides) catalysts with the nanostructure. Therefore, in both the doped and codoped ceria samples, the total mole ratio of dopant oxides is equal to 30%. For synthesis, Ce(NO3)3.6H2O (Aldrich, AR grade), Mn(NO3)2.4H2O (Merck, AR grade), and Fe(NO3)3.9H2O (Aldrich, AR grade) were used as precursors of the respective metals. All the precursor materials are analytical grade reagents and used without further purification. In all experiments, double-distilled water is used. To synthesize nanosized Mn/Fe co-doped CeO2 catalyst, the desired quantity of Ce(NO3)3.6H2O was dissolved in distilled water and stirred for 1 h on a magnetic stirrer. An appropriate amount of Mn and Fe nitrate precursors were dissolved separately in distilled water and then added simultaneously to the above solution. Then, the mixture solution was stirred vigorously for 2 h to make a clear solution. Under constant stirring, ammonia solution (Merck, 25 wt%) was added to the precursor solution drop wise until the pH value of the solution is reached to 8.5 ± 0.05. After coprecipitation occurred, the solution containing the precipitated product was again stirred for another 12 h and followed by aging for 24 h. After that, the precipitate was separated by vacuum filtration and then washed several times with distilled water until free from anion impurities. The obtained precipitates were then dried in an oven at 373 K for 12 h. The oven dried sample was crushed using an agate mortar and calcined at 773 K for 5 h (with the heating rate of 5 K min−1) in a muffle furnace to obtain Ce0.7Mn0.15Fe0.15O2–δ solid solution. The Mn-doped CeO2 sample was also prepared with the similar process by adding the manganese precursor into CeO2 solution, separately. The un-doped CeO2 was also obtained by the same method. The synthesis process of Mn/Fe co-doped CeO2 solid solution is shown with the help of schematic diagram in Fig. S1 (Supporting Information). Hereafter, the synthesized Ce0.7Mn0.3O2-δ and Ce0.7Mn0.15Fe0.15O2-δ catalysts are denoted as CM and CMF, respectively. ",
            "synthesis" : "coprecipitation",
            "description" : "solid solution",
            "particle_size_nm": null,
            "crystallite_size_nm": 7.19,
            "phase_types": "Fluorite",
            "phase_flag": "single",
            "microscopy": true,
            "image_path": "203_1000nm_SEM.png",
            "morphology": "morphology",
            "pretreatment_temp": 0,
            "pretreatment_o2_vol%": 0,
            "pretreatment_time_h": 0, 
            "osc": null,
            "hierarchical": false,
            "lattice_parameter_A": 5.35,
            "reactions": [
                {
                    "gas_co_content" : 1,
                    "gas_o2_content" : 1,
                    "gas_h2o_content" : 0,
                    "gas_co2_content" : 0,
                    "flow_mL_h_g" : null,
                    "flow_h-1": 28800,
                    "notes": null,
                    "mass_catalyst_g": 0.1,
                    "temps": [45.43150777349665, 54.63976552075681, 61.236368270340776, 72.95433351823812, 82.1685881770888, 90.8101377790438, 100.70204344762448, 107.29564774141318, 116.27302439243789, 125.74814470547668, 130.42573574609077, 136.13779403607143, 145.18413517038726],
                    "conversion": [7.911795160495813, 13.477928684165553, 18.499391794758377, 24.93591225759754, 33.02001548158797, 39.77682386175143, 47.62659214058086, 54.103827169181585, 62.33721713429775, 70.47560644597027, 77.56717903350658, 83.47712444582952, 91.81818181818181]
                }
            ]
        },
        {
            "doi": "10.1016/j.jiec.2012.08.021",
            "name": "CZH773",
            "Ce": 0.5,
            "Zr": 0.3,
            "Hf": 0.2,
            "deposit": null,
            "Sbet" : 86,
            "calcination_temp" : 500,
            "calcination_time" : null,
            "Dpore": null,
            "Vtotal": null,
            "calcination_flowing_gas" : null,
            "calcination_reactive_gas" : null,
            "synthesis_para" : "Ce–Zr–M (M = Hf, Pr and Tb) mixed oxides were prepared by adopting a coprecipitation method using ultrahigh dilute aqueous solutions of the corresponding metal salts. The ratio of the metal oxide components was 50, 30 and 20 mol% Ce, Zr and M, respectively, thus forming solid solutions of the composition Ce0.5Zr0.3M0.2O2. The metal precursors employed in this investigation were used as received: (NH4)2Ce(NO3)6 (Loba Chemie, GR grade), Zr(NO3)4·5H2O (Fluka, AR grade), HfCl4 (Aldrich, AR grade), Pr(NO3)3·6H2O (Aldrich, AR grade) and Tb(NO3)3·5H2O (Aldrich, AR grade). In a typical procedure, the calculated quantities of the metal salts were dissolved separately in 500 mL of double distilled water under stirring condition and mixed together. After mixing of the metal salt solutions, the content was diluted up to 3000 mL using double distilled water. Upon complete mixing, excess ammonium hydroxide was added drop-wise until the precipitation was complete (pH = ∼8.5). The resulting slurry was filtered off and thoroughly washed with double distilled water until free from anion impurities. The mixed metal hydroxides thus obtained were kept overnight in a hood and subsequently oven dried at 393 K for 12 h. The final product was obtained after calcination at 773 K for 5 h in air atmosphere. Some portion of the calcined samples was once again heated at 1073 K for 5 h in air atmosphere. Hereafter the samples will be referred as CZMxxx where, C stands for Ce, Z for Zr, and M = H, P and T for Hf, Pr and Tb and xxx for 773 or 1073, respectively depending on the calcination temperature used. Unpromoted CexZr1−xO2 (CZ; 50:50 mol% based on oxides) was also prepared by coprecipitation method, annealed at various temperatures, characterized by different techniques and evaluated for catalytic activity.",
            "synthesis" : "coprecipitation",
            "description" : "solid solution",
            "particle_size_nm": null,
            "crystallite_size_nm": 3.3,
            "phase_types": "Fluorite",
            "phase_flag": "single",
            "microscopy": true,
            "image_path": "204_unk_SEM.png",
            "morphology": "polyhedra",
            "pretreatment_temp": 500,
            "pretreatment_o2_vol%": 10.2,
            "pretreatment_time_h": 1, 
            "osc": null,
            "hierarchical": false,
            "lattice_parameter_A": 5.39,
            "reactions": [
                {
                    "gas_co_content" : 1,
                    "gas_o2_content" : 1,
                    "gas_h2o_content" : 0,
                    "gas_co2_content" : 0,
                    "flow_mL_h_g" : 33000,
                    "flow_h-1": null,
                    "notes": "range of flow rates given as 50–60 N mL min−1. Assumed 55",
                    "mass_catalyst_g": 0.1,
                    "temps": [246.60572258443284, 276.6400210116491, 305.2436733306554, 328.2977783271019, 348.4040725519884, 364.87349751259154, 379.2510274078423, 392.52853567345426, 408.5715477551525, 423.48981862002904, 439.4586719401786, 454.09575750084974, 468.840991255446, 480.31087970830885],
                    "conversion": [3.6401657731645183, 5.389148701570282, 8.582183186951067, 12.547811870271092, 17.689061252423862, 23.407475000950534, 29.8870765370138, 36.473137903501765, 44.02342116269343, 51.644424166381505, 59.28519828143416, 66.25679631953157, 72.6284171704498, 77.32709782897989]
                }
            ]
        },
        {
            "doi": "10.1016/j.jiec.2012.08.021",
            "name": "CZT773",
            "Ce": 0.5,
            "Zr": 0.3,
            "Tb": 0.2,
            "deposit": null,
            "Sbet" : 92,
            "calcination_temp" : 500,
            "calcination_time" : null,
            "Dpore": null,
            "Vtotal": null,
            "calcination_flowing_gas" : null,
            "calcination_reactive_gas" : null,
            "synthesis_para" : "Ce–Zr–M (M = Hf, Pr and Tb) mixed oxides were prepared by adopting a coprecipitation method using ultrahigh dilute aqueous solutions of the corresponding metal salts. The ratio of the metal oxide components was 50, 30 and 20 mol% Ce, Zr and M, respectively, thus forming solid solutions of the composition Ce0.5Zr0.3M0.2O2. The metal precursors employed in this investigation were used as received: (NH4)2Ce(NO3)6 (Loba Chemie, GR grade), Zr(NO3)4·5H2O (Fluka, AR grade), HfCl4 (Aldrich, AR grade), Pr(NO3)3·6H2O (Aldrich, AR grade) and Tb(NO3)3·5H2O (Aldrich, AR grade). In a typical procedure, the calculated quantities of the metal salts were dissolved separately in 500 mL of double distilled water under stirring condition and mixed together. After mixing of the metal salt solutions, the content was diluted up to 3000 mL using double distilled water. Upon complete mixing, excess ammonium hydroxide was added drop-wise until the precipitation was complete (pH = ∼8.5). The resulting slurry was filtered off and thoroughly washed with double distilled water until free from anion impurities. The mixed metal hydroxides thus obtained were kept overnight in a hood and subsequently oven dried at 393 K for 12 h. The final product was obtained after calcination at 773 K for 5 h in air atmosphere. Some portion of the calcined samples was once again heated at 1073 K for 5 h in air atmosphere. Hereafter the samples will be referred as CZMxxx where, C stands for Ce, Z for Zr, and M = H, P and T for Hf, Pr and Tb and xxx for 773 or 1073, respectively depending on the calcination temperature used. Unpromoted CexZr1−xO2 (CZ; 50:50 mol% based on oxides) was also prepared by coprecipitation method, annealed at various temperatures, characterized by different techniques and evaluated for catalytic activity.",
            "synthesis" : "coprecipitation",
            "description" : "solid solution",
            "particle_size_nm": null,
            "crystallite_size_nm": 3.2,
            "phase_types": "Fluorite",
            "phase_flag": "single",
            "microscopy": true,
            "image_path": "205_unk_SEM.png",
            "morphology": "polyhedra",
            "pretreatment_temp": 500,
            "pretreatment_o2_vol%": 10.2,
            "pretreatment_time_h": 1, 
            "osc": null,
            "hierarchical": false,
            "lattice_parameter_A": 5.39,
            "reactions": [
                {
                    "gas_co_content" : 1,
                    "gas_o2_content" : 1,
                    "gas_h2o_content" : 0,
                    "gas_co2_content" : 0,
                    "flow_mL_h_g" : 33000,
                    "flow_h-1": null,
                    "notes": "range of flow rates given as 50–60 N mL min−1. Assumed 55",
                    "mass_catalyst_g": 0.1,
                    "temps": [226.79915335413898, 258.3382566511139, 288.70317955690143, 311.90869202484316, 330.911874671693, 347.0692148441121, 361.65686123041746, 381.670457003368, 399.7806445632358, 420.07233569199394, 440.16627012328894, 463.3810524364243],
                    "conversion": [3.9998479145279644, 6.960952055054941, 13.435230599596974, 23.053115851108323, 33.132580510246754, 43.59073799475305, 54.622257708832365, 66.21269153264134, 74.78574959127029, 82.90179080643321, 89.15934755332496, 93.25653016995551]
                }
            ]
        },
        {
            "doi": "10.1016/j.jiec.2012.08.021",
            "name": "CZP773",
            "Ce": 0.5,
            "Zr": 0.3,
            "Pr": 0.2,
            "deposit": null,
            "Sbet" : 88,
            "calcination_temp" : 500,
            "calcination_time" : null,
            "Dpore": null,
            "Vtotal": null,
            "calcination_flowing_gas" : null,
            "calcination_reactive_gas" : null,
            "synthesis_para" : "Ce–Zr–M (M = Hf, Pr and Tb) mixed oxides were prepared by adopting a coprecipitation method using ultrahigh dilute aqueous solutions of the corresponding metal salts. The ratio of the metal oxide components was 50, 30 and 20 mol% Ce, Zr and M, respectively, thus forming solid solutions of the composition Ce0.5Zr0.3M0.2O2. The metal precursors employed in this investigation were used as received: (NH4)2Ce(NO3)6 (Loba Chemie, GR grade), Zr(NO3)4·5H2O (Fluka, AR grade), HfCl4 (Aldrich, AR grade), Pr(NO3)3·6H2O (Aldrich, AR grade) and Tb(NO3)3·5H2O (Aldrich, AR grade). In a typical procedure, the calculated quantities of the metal salts were dissolved separately in 500 mL of double distilled water under stirring condition and mixed together. After mixing of the metal salt solutions, the content was diluted up to 3000 mL using double distilled water. Upon complete mixing, excess ammonium hydroxide was added drop-wise until the precipitation was complete (pH = ∼8.5). The resulting slurry was filtered off and thoroughly washed with double distilled water until free from anion impurities. The mixed metal hydroxides thus obtained were kept overnight in a hood and subsequently oven dried at 393 K for 12 h. The final product was obtained after calcination at 773 K for 5 h in air atmosphere. Some portion of the calcined samples was once again heated at 1073 K for 5 h in air atmosphere. Hereafter the samples will be referred as CZMxxx where, C stands for Ce, Z for Zr, and M = H, P and T for Hf, Pr and Tb and xxx for 773 or 1073, respectively depending on the calcination temperature used. Unpromoted CexZr1−xO2 (CZ; 50:50 mol% based on oxides) was also prepared by coprecipitation method, annealed at various temperatures, characterized by different techniques and evaluated for catalytic activity.",
            "synthesis" : "coprecipitation",
            "description" : "solid solution",
            "particle_size_nm": null,
            "crystallite_size_nm": 3.5,
            "phase_types": "Fluorite",
            "phase_flag": "single",
            "microscopy": true,
            "image_path": "206_unk_SEM.png",
            "morphology": "polyhedra",
            "pretreatment_temp": 500,
            "pretreatment_o2_vol%": 10.2,
            "pretreatment_time_h": 1, 
            "osc": null,
            "hierarchical": false,
            "lattice_parameter_A": 5.39,
            "reactions": [
                {
                    "gas_co_content" : 1,
                    "gas_o2_content" : 1,
                    "gas_h2o_content" : 0,
                    "gas_co2_content" : 0,
                    "flow_mL_h_g" : 33000,
                    "flow_h-1": null,
                    "notes": "range of flow rates given as 50–60 N mL min−1. Assumed 55",
                    "mass_catalyst_g": 0.1,
                    "temps": [273.31523653554984, 298.69298272718845, 324.32101473905385, 341.13342397181964, 354.12665698482834, 370.12949973735437, 382.8878966721256, 396.9317121404072, 412.65336958872786, 422.0344529246361],
                    "conversion": [8.656705068248355, 14.426827877267023, 23.258431238355953, 32.865670506824834, 42.32234515797878, 54.839739933842814, 66.73738641116307, 76.82521577126344, 86.47655982662256, 92.43983118512604]
                }
            ]
        },
        {
            "doi": "10.1016/j.cej.2024.151340",
            "name": "0",
            "Ce": 1,
            "deposit": null,
            "Sbet" : 75,
            "calcination_temp" : 500,
            "calcination_time" : 1,
            "Dpore": 11.1,
            "Vtotal": 0.213,
            "calcination_flowing_gas" : null,
            "calcination_reactive_gas" : null,
            "synthesis_para" : "Appropriate amounts of salts were dissolved in concentrated nitric acid (68 %) with the concentration of salts of 0.667 M. After the dissolution of the salts, this mixture was added to distilled water, giving a concentration of 0.1 M. Then, the co-precipitation was carried out by the addition of 2.5 M KOH solution up to pH 11. Ultrasonic processing (35 kHz, 150 W) was used during all processes at 30 °C under stirring. The resulting precipitates were filtered, washed with a distilled water–ethanol solution (H2O/C2H5OH = 9 vol), dried at 150 °C for 12 h, and calcined in static air by heating at a rate of 4 °C/min from room temperature to 500 °C and kept for 1 h in a muffle furnace",
            "synthesis" : "coprecipitation",
            "description" : "solid solution",
            "particle_size_nm": null,
            "crystallite_size_nm": 13,
            "phase_types": "Fluorite",
            "phase_flag": "single",
            "microscopy": null,
            "image_path": "",
            "morphology": null,
            "pretreatment_temp": 0,
            "pretreatment_o2_vol%": 0,
            "pretreatment_time_h": 0, 
            "osc": null,
            "hierarchical": false,
            "lattice_parameter_A": 5.4090,
            "reactions": [
                {
                    "gas_co_content" : 1,
                    "gas_o2_content" : 2,
                    "gas_h2o_content" : 0,
                    "gas_co2_content" : 0,
                    "flow_mL_h_g" : 12000,
                    "flow_h-1": null,
                    "notes": null,
                    "mass_catalyst_g": 0.3,
                    "temps": [272.86249633028046, 323.7204911379872, 367.52398989172167, 420.7162141158998, 469.815621780001, 516.5117229548869, 546.6120574030474],
                    "conversion": [23.015856279654486, 34.09238006407397, 52.13366316557849, 72.4433269800073, 87.3928383146113, 94.78518999148383, 97.59860497181556]
                }
            ]
        },
        {
            "doi": "10.1016/j.cej.2024.151340",
            "name": "Cu1",
            "Ce": 0.99,
            "Cu": 0.01,
            "deposit": null,
            "Sbet" : 94,
            "calcination_temp" : 500,
            "calcination_time" : 1,
            "Dpore": 8.8,
            "Vtotal": 0.239,
            "calcination_flowing_gas" : null,
            "calcination_reactive_gas" : null,
            "synthesis_para" : "Appropriate amounts of salts were dissolved in concentrated nitric acid (68 %) with the concentration of salts of 0.667 M. After the dissolution of the salts, this mixture was added to distilled water, giving a concentration of 0.1 M. Then, the co-precipitation was carried out by the addition of 2.5 M KOH solution up to pH 11. Ultrasonic processing (35 kHz, 150 W) was used during all processes at 30 °C under stirring. The resulting precipitates were filtered, washed with a distilled water–ethanol solution (H2O/C2H5OH = 9 vol), dried at 150 °C for 12 h, and calcined in static air by heating at a rate of 4 °C/min from room temperature to 500 °C and kept for 1 h in a muffle furnace",
            "synthesis" : "coprecipitation",
            "description" : "solid solution",
            "particle_size_nm": null,
            "crystallite_size_nm": 10,
            "phase_types": "Fluorite",
            "phase_flag": "single",
            "microscopy": true,
            "image_path": "207_50nm_TEM.png",
            "morphology": "polyhedra",
            "pretreatment_temp": 0,
            "pretreatment_o2_vol%": 0,
            "pretreatment_time_h": 0, 
            "osc": null,
            "hierarchical": false,
            "lattice_parameter_A": 5.4050,
            "reactions": [
                {
                    "gas_co_content" : 1,
                    "gas_o2_content" : 2,
                    "gas_h2o_content" : 0,
                    "gas_co2_content" : 0,
                    "flow_mL_h_g" : 12000,
                    "flow_h-1": null,
                    "notes": null,
                    "mass_catalyst_g": 0.3,
                    "temps": [124.3985977354233, 169.46850948946286, 211.409805490476, 262.60167281644493, 296.6624261019232, 326.65626672960354, 347.67584432330375, 366.63174436877944, 386.6612172531502],
                    "conversion": [18.384362707327952, 29.29932276248023, 49.36307230625735, 73.79423334279574, 84.78705543614907, 90.54300661016262, 93.13905673384971, 95.07587493410114, 96.73693174905713]
                }
            ]
        },
        {
            "doi": "10.1016/j.cej.2024.151340",
            "name": "Mn1",
            "Ce": 0.99,
            "Mn": 0.01,
            "deposit": null,
            "Sbet" : 98,
            "calcination_temp" : 500,
            "calcination_time" : 1,
            "Dpore": 8.5,
            "Vtotal": 0.251,
            "calcination_flowing_gas" : null,
            "calcination_reactive_gas" : null,
            "synthesis_para" : "Appropriate amounts of salts were dissolved in concentrated nitric acid (68 %) with the concentration of salts of 0.667 M. After the dissolution of the salts, this mixture was added to distilled water, giving a concentration of 0.1 M. Then, the co-precipitation was carried out by the addition of 2.5 M KOH solution up to pH 11. Ultrasonic processing (35 kHz, 150 W) was used during all processes at 30 °C under stirring. The resulting precipitates were filtered, washed with a distilled water–ethanol solution (H2O/C2H5OH = 9 vol), dried at 150 °C for 12 h, and calcined in static air by heating at a rate of 4 °C/min from room temperature to 500 °C and kept for 1 h in a muffle furnace",
            "synthesis" : "coprecipitation",
            "description" : "solid solution",
            "particle_size_nm": null,
            "crystallite_size_nm": 11,
            "phase_types": "Fluorite",
            "phase_flag": "single",
            "microscopy": true,
            "image_path": "208_50nm_TEM.png",
            "morphology": "polyhedra",
            "pretreatment_temp": 0,
            "pretreatment_o2_vol%": 0,
            "pretreatment_time_h": 0, 
            "osc": null,
            "hierarchical": false,
            "lattice_parameter_A": 5.4066,
            "reactions": [
                {
                    "gas_co_content" : 1,
                    "gas_o2_content" : 2,
                    "gas_h2o_content" : 0,
                    "gas_co2_content" : 0,
                    "flow_mL_h_g" : 12000,
                    "flow_h-1": null,
                    "notes": null,
                    "mass_catalyst_g": 0.3,
                    "temps": [174.37298165428075, 219.37093812421207, 271.2478197548915, 320.7242731077199, 366.62886615741513, 393.528629568441, 425.7933789625775, 445.62425526280947],
                    "conversion": [19.03905267853522, 24.151344336753315, 42.5319761547508, 63.82789245305973, 79.66048907092744, 87.32925098341376, 93.77817429741677, 96.04201305811266]
                }
            ]
        },
        {
            "doi": "10.1016/j.cej.2024.151340",
            "name": "Ni1",
            "Ce": 0.99,
            "Ni": 0.01,
            "deposit": null,
            "Sbet" : 86,
            "calcination_temp" : 500,
            "calcination_time" : 1,
            "Dpore": 9.7,
            "Vtotal": 0.217,
            "calcination_flowing_gas" : null,
            "calcination_reactive_gas" : null,
            "synthesis_para" : "Appropriate amounts of salts were dissolved in concentrated nitric acid (68 %) with the concentration of salts of 0.667 M. After the dissolution of the salts, this mixture was added to distilled water, giving a concentration of 0.1 M. Then, the co-precipitation was carried out by the addition of 2.5 M KOH solution up to pH 11. Ultrasonic processing (35 kHz, 150 W) was used during all processes at 30 °C under stirring. The resulting precipitates were filtered, washed with a distilled water–ethanol solution (H2O/C2H5OH = 9 vol), dried at 150 °C for 12 h, and calcined in static air by heating at a rate of 4 °C/min from room temperature to 500 °C and kept for 1 h in a muffle furnace",
            "synthesis" : "coprecipitation",
            "description" : "solid solution",
            "particle_size_nm": null,
            "crystallite_size_nm": 10,
            "phase_types": "Fluorite",
            "phase_flag": "single",
            "microscopy": true,
            "image_path": "209_50nm_TEM.png",
            "morphology": "polyhedra",
            "pretreatment_temp": 0,
            "pretreatment_o2_vol%": 0,
            "pretreatment_time_h": 0, 
            "osc": null,
            "hierarchical": false,
            "lattice_parameter_A": 5.4063,
            "reactions": [
                {
                    "gas_co_content" : 1,
                    "gas_o2_content" : 2,
                    "gas_h2o_content" : 0,
                    "gas_co2_content" : 0,
                    "flow_mL_h_g" : 12000,
                    "flow_h-1": null,
                    "notes": null,
                    "mass_catalyst_g": 0.3,
                    "temps": [128.53170925460083, 163.59408009486583, 210.41970078114656, 257.60221967660414, 302.4965605374196, 357.52508361204013, 407.62323061956374, 452.6787513167817, 488.834842475492],
                    "conversion": [16.714221987915163, 21.32300579909972, 33.85814509915244, 47.712397096394824, 61.864471389756275, 76.05807210349163, 86.70246157589521, 93.78531165091853, 97.99570136664099]
                }
            ]
        },
        {
            "doi": "10.1016/j.cej.2024.151340",
            "name": "Co1",
            "Ce": 0.99,
            "Co": 0.01,
            "deposit": null,
            "Sbet" : 98,
            "calcination_temp" : 500,
            "calcination_time" : 1,
            "Dpore": 8.5,
            "Vtotal": 0.233,
            "calcination_flowing_gas" : null,
            "calcination_reactive_gas" : null,
