Repository: Iwanap1/co_oxidation

# Training an Extrapolatable Model for CO Oxidation Light-Off Prediction over Cerium-Based Catalysts
Extrapolatable NNs for CO Oxidation light-off prediction



The exact architecture can be dictated by the provided model configs. In the most physically-informed scenario, the archictecture includes latent states for both the H<sub>2</sub>-TPR and dynamic oxygen storage capacity (OSC), which are trained both on those experimental measurements and the conversion itself. The weight-hourly space velocity is not included in the features for the conversion net, rather is used to calculate conversion using the solution for a simple first-order kinetic model in a PFR.

File: src/db/migrations/committed/17-3-2026.json (part 1 of 2)
{
    "create": [
        {
            "doi": "10.1016/j.jre.2023.08.015",
            "name": "CZ",
            "Ce": 0.8,
            "Zr": 0.2,
            "deposit": null,
            "Sbet" : 109,
            "calcination_temp" : 500,
            "calcination_time" : 1,
            "Dpore": null,
            "Vtotal": 0.0838,
            "calcination_flowing_gas" : null,
            "calcination_reactive_gas" : null,
            "synthesis_para" : "The Ce0.8Zr0.2O2 support (designated as CZ) was synthesised by the co-precipitation method (diluted NH3), by using the corresponding cerium and zirconium nitrate salts. The precipitated solid was dried overnight (110 °C) and calcined in air in an oven at 500 °C for 1 h",
            "synthesis" : "coprecipitation",
            "description" : "solid solution",
            "particle_size_nm": null,
            "crystallite_size_nm": 5.2,
            "phase_types": "Fluorite",
            "phase_flag": "single",
            "microscopy": true,
            "image_path": "300_20nm_TEM.png",
            "morphology": "polyhedra",
            "pretreatment_temp": 500,
            "pretreatment_o2_vol%": 5,
            "pretreatment_time_h": 0.5, 
            "osc": null,
            "hierarchical": false,
            "lattice_parameter_A": 0.5372,
            "reactions": [
                {
                    "gas_co_content" : 1,
                    "gas_o2_content" : 10,
                    "gas_h2o_content" : 0,
                    "gas_co2_content" : 0,
                    "flow_mL_h_g" : 120000,
                    "flow_h-1": null,
                    "notes": "100 mg of SiC also used",
                    "mass_catalyst_g": 0.05,
                    "temps": [234.69999299049044, 253.87567466529592, 271.4485151522232, 289.7106240800019, 262.53709198813056, 280.1800275707376, 298.95616720016824, 309.2648192714783, 317.84445898268655, 326.59232692352623, 335.8285240309353, 345.21192083927195, 354.0859599523353, 361.4693100306082, 372.1891866632398, 380.51181102362204, 389.48164676744784, 398.2668987593168],
                    "conversion": [3.3077414722290173, 5.278814515556327, 8.536845178446026, 12.384304009216226, 6.636787577032028, 9.532639486163825, 15.254905983445513, 18.620248869670885, 22.507949784191965, 26.881711945586392, 32.57004884284283, 36.23365658510412, 40.69894976052015, 45.34099248025377, 50.17398783268762, 53.651377305042885, 58.366802648086924, 64.45992756424926]
                }
            ]
        },
        {
            "doi": "10.1016/j.jre.2023.08.015",
            "name": "Cu0.2CZ",
            "Ce": null,
            "deposit": {
                "Cu": 1,
                "wt.%": 0.2,
                "oxide": true,
                "calcination_temp": 500,
                "calcination_time": 1,
                "crystal_observed": false,
                "diameter_nm": null
            },
            "Sbet" : 104,
            "calcination_temp" : 500,
            "calcination_time" : 1,
            "Dpore": null,
            "Vtotal": 0.0817,
            "calcination_flowing_gas" : null,
            "calcination_reactive_gas" : null,
            "synthesis_para" : "Ce0.8Zr0.2O2-supported metal catalysts were prepared by incipient wetness impregnation (IWI) of the ceria-zirconia support with the corresponding metal precursors (Cu: 0.20 wt%, Co: 0.19 wt%, Ag: 0.34 wt%, Pt: 0.61 wt%) with the purpose to reach the same molar composition in all the catalysts (being 31.5 μmol·atom/g support). After impregnation, the samples were dried overnight in a muffle at 110 °C and, subsequently, calcined under air at 500 °C for 1 h.",
            "synthesis" : "incipient wetness impregnation",
            "description" : "solid solution",
            "particle_size_nm": null,
            "crystallite_size_nm": 5.5,
            "phase_types": "Fluorite",
            "phase_flag": "single",
            "microscopy": true,
            "image_path": "301_20nm_TEM.png",
            "morphology": "polyhedra",
            "pretreatment_temp": 500,
            "pretreatment_o2_vol%": 5,
            "pretreatment_time_h": 0.5, 
            "osc": "688 umol CO2 g-1",
            "hierarchical": false,
            "lattice_parameter_A": 0.5374,
            "reactions": [
                {
                    "gas_co_content" : 1,
                    "gas_o2_content" : 10,
                    "gas_h2o_content" : 0,
                    "gas_co2_content" : 0,
                    "flow_mL_h_g" : 120000,
                    "flow_h-1": null,
                    "notes": "100 mg of SiC also used",
                    "mass_catalyst_g": 0.05,
                    "temps": [71.84805719759808, 96.26451552606369, 118.92625995934485, 142.4127900184584, 165.7778219117269, 188.62882310334354, 212.0312390476413, 234.25138437813968, 257.7729619850931, 281.6753896119068],
                    "conversion": [0.8490290610969519, 7.786448675562009, 23.71757947811541, 50.04379285584655, 70.44258401521309, 82.80242714999251, 90.49971199293002, 94.5436468796604, 96.77510987666986, 98.0297160171384]
                }
            ]
        },
        {
            "doi": "10.1016/j.jre.2023.08.015",
            "name": "Co0.2CZ",
            "Ce": null,
            "deposit": {
                "Cu": 1,
                "wt.%": 0.19,
                "oxide": true,
                "calcination_temp": 500,
                "calcination_time": 1,
                "crystal_observed": false,
                "diameter_nm": null
            },
            "Sbet" : 95,
            "calcination_temp" : 500,
            "calcination_time" : 1,
            "Dpore": null,
            "Vtotal": 0.0835,
            "calcination_flowing_gas" : null,
            "calcination_reactive_gas" : null,
            "synthesis_para" : "Ce0.8Zr0.2O2-supported metal catalysts were prepared by incipient wetness impregnation (IWI) of the ceria-zirconia support with the corresponding metal precursors (Cu: 0.20 wt%, Co: 0.19 wt%, Ag: 0.34 wt%, Pt: 0.61 wt%) with the purpose to reach the same molar composition in all the catalysts (being 31.5 μmol·atom/g support). After impregnation, the samples were dried overnight in a muffle at 110 °C and, subsequently, calcined under air at 500 °C for 1 h.",
            "synthesis" : "incipient wetness impregnation",
            "description" : "solid solution",
            "particle_size_nm": null,
            "crystallite_size_nm": 5.5,
            "phase_types": "Fluorite",
            "phase_flag": "single",
            "microscopy": true,
            "image_path": "302_20nm_TEM.png",
            "morphology": "polyhedra",
            "pretreatment_temp": 500,
            "pretreatment_o2_vol%": 5,
            "pretreatment_time_h": 0.5, 
            "osc": "111 umol CO2 g-1",
            "hierarchical": false,
            "lattice_parameter_A": 0.5383,
            "reactions": [
                {
                    "gas_co_content" : 1,
                    "gas_o2_content" : 10,
                    "gas_h2o_content" : 0,
                    "gas_co2_content" : 0,
                    "flow_mL_h_g" : 120000,
                    "flow_h-1": null,
                    "notes": "100 mg of SiC also used",
                    "mass_catalyst_g": 0.05,
                    "temps": [130.4498936891049, 138.11128764690764, 146.1979251851679, 155.7448772167574, 164.3502184630482, 173.21958456973294, 182.57260683660832, 190.70130143227647, 200.7552746559499, 209.7695039603729, 217.97530316128882, 228.1647935699432, 237.11827379144373, 245.791373630225, 255.02523423444472, 263.0347671674572, 271.8574032103554, 282.1099792051216, 291.7831024089348, 300.3160120563565, 309.2461272459637, 328.12740951891396, 345.2072478328933, 364.1375966728195, 381.5094978854646],
                    "conversion": [3.380335035073738, 4.068395761167179, 5.885602013682309, 9.108124955615349, 12.883779284006534, 16.06842732358581, 20.283588331373835, 25.544254456218983, 31.01559972540696, 36.789155152959374, 42.71105394806404, 49.85047304174919, 52.78814515556327, 60.0135718400101, 65.45177656963854, 71.33658952285514, 75.2645325211271, 79.50178722195483, 82.97365327105017, 85.18460069595133, 87.35136073477311, 89.60333930389086, 91.41423307268036, 93.62123519525302, 95.34533231281513]
                }
            ]
        },
        {
            "doi": "10.1016/j.jre.2023.08.015",
            "name": "Pt0.6CZ",
            "Ce": null,
            "deposit": {
                "Pt": 1,
                "wt.%": 0.61,
                "oxide": true,
                "calcination_temp": 500,
                "calcination_time": 1,
                "crystal_observed": false,
                "diameter_nm": null
            },
            "Sbet" : 98,
            "calcination_temp" : 500,
            "calcination_time" : 1,
            "Dpore": null,
            "Vtotal": 0.0840,
            "calcination_flowing_gas" : null,
            "calcination_reactive_gas" : null,
            "synthesis_para" : "Ce0.8Zr0.2O2-supported metal catalysts were prepared by incipient wetness impregnation (IWI) of the ceria-zirconia support with the corresponding metal precursors (Cu: 0.20 wt%, Co: 0.19 wt%, Ag: 0.34 wt%, Pt: 0.61 wt%) with the purpose to reach the same molar composition in all the catalysts (being 31.5 μmol·atom/g support). After impregnation, the samples were dried overnight in a muffle at 110 °C and, subsequently, calcined under air at 500 °C for 1 h.",
            "synthesis" : "incipient wetness impregnation",
            "description" : "solid solution",
            "particle_size_nm": null,
            "crystallite_size_nm": 5.8,
            "phase_types": "Fluorite",
            "phase_flag": "single",
            "microscopy": true,
            "image_path": "303_10nm_TEM.png",
            "morphology": "polyhedra",
            "pretreatment_temp": 500,
            "pretreatment_o2_vol%": 5,
            "pretreatment_time_h": 0.5, 
            "osc": "150 umol CO2 g-1",
            "hierarchical": false,
            "lattice_parameter_A": 0.5365,
            "reactions": [
                {
                    "gas_co_content" : 1,
                    "gas_o2_content" : 10,
                    "gas_h2o_content" : 0,
                    "gas_co2_content" : 0,
                    "flow_mL_h_g" : 120000,
                    "flow_h-1": null,
                    "notes": "100 mg of SiC also used",
                    "mass_catalyst_g": 0.05,
                    "temps": [152.13965279562606, 161.06042197247598, 170.36905067875418, 179.36926096404122, 187.87880557956962, 197.06827262319212, 205.82315007359986, 214.53363396341035, 223.87731021752845, 232.30741372461972, 241.55996635435406, 250.33820883665507, 259.34776513469944, 268.35264842636514, 277.01406574919974, 285.77595270917544, 294.78317250403046, 312.52424122058926, 330.7045725367415, 348.54611089044135, 365.51146054814365],
                    "conversion": [2.219627090023909, 2.9226799649657154, 4.302746719481114, 5.953461213732809, 7.597074163793172, 10.051052212131017, 12.88062304214372, 17.611829594501828, 23.01847190550212, 28.920644188964204, 45.34020341978806, 62.287644102167555, 73.65484917109198, 80.07701230145267, 83.94814294619397, 88.37003779599631, 90.69539898842449, 92.39424617108409, 94.27852256318403, 95.60098790370307, 97.20120252814974]
                }
            ]
        },
        {
            "doi": "10.1016/j.jre.2023.08.015",
            "name": "Ag0.3CZ",
            "Ce": null,
            "deposit": {
                "Ag": 1,
                "wt.%": 0.34,
                "oxide": true,
                "calcination_temp": 500,
                "calcination_time": 1,
                "crystal_observed": false,
                "diameter_nm": null
            },
            "Sbet" : 86,
            "calcination_temp" : 500,
            "calcination_time" : 1,
            "Dpore": null,
            "Vtotal": 0.0787,
            "calcination_flowing_gas" : null,
            "calcination_reactive_gas" : null,
            "synthesis_para" : "Ce0.8Zr0.2O2-supported metal catalysts were prepared by incipient wetness impregnation (IWI) of the ceria-zirconia support with the corresponding metal precursors (Cu: 0.20 wt%, Co: 0.19 wt%, Ag: 0.34 wt%, Pt: 0.61 wt%) with the purpose to reach the same molar composition in all the catalysts (being 31.5 μmol·atom/g support). After impregnation, the samples were dried overnight in a muffle at 110 °C and, subsequently, calcined under air at 500 °C for 1 h.",
            "synthesis" : "incipient wetness impregnation",
            "description" : "solid solution",
            "particle_size_nm": null,
            "crystallite_size_nm": 5.7,
            "phase_types": "Fluorite",
            "phase_flag": "single",
            "microscopy": true,
            "image_path": "304_10nm_TEM.png",
            "morphology": "polyhedra",
            "pretreatment_temp": 500,
            "pretreatment_o2_vol%": 5,
            "pretreatment_time_h": 0.5, 
            "osc": "150 umol CO2 g-1",
            "hierarchical": false,
            "lattice_parameter_A": 0.5365,
            "reactions": [
                {
                    "gas_co_content" : 1,
                    "gas_o2_content" : 10,
                    "gas_h2o_content" : 0,
                    "gas_co2_content" : 0,
                    "flow_mL_h_g" : 120000,
                    "flow_h-1": null,
                    "notes": "100 mg of SiC also used",
                    "mass_catalyst_g": 0.05,
                    "temps": [104.3394705483773, 129.62043505689385, 111.02420617304142, 120.7323769246945, 138.3519474754083, 147.52038599032687, 156.51825977242459, 165.8409074978387, 174.87616533096568, 184.00721979485502, 193.28313745648262, 202.15016705997803, 210.3699852800299, 219.84216920956098, 228.8750905394986, 237.7678216780766, 247.4199163531858, 255.41776677025163, 264.95303628589454, 273.9649290871282, 282.55858781747236, 300.61274796140094, 291.07514194256873],
                    "conversion": [2.9124221789115703, 8.996078369485454, 5.711219650761838, 7.767511224385125, 11.569204548144524, 15.437178951023018, 19.059755549067727, 22.598691737747863, 28.95220660759234, 32.77836080578855, 38.62135355432287, 44.60085376342389, 50.75079103311687, 57.59746869402603, 64.2192641222097, 70.8497392155161, 76.83949721067125, 82.51994350327067, 87.81690640953816, 92.75879210623911, 94.47420955867848, 96.87689867674561, 95.72408133635281]
                }
            ]
        },
        {
            "doi": "10.1016/j.apcatb.2016.12.054",
            "name": "CeO2",
            "Ce": 1,
            "deposit": null,
            "Sbet" : 21,
            "calcination_temp" : 600,
            "calcination_time" : 0.33,
            "Dpore": null,
            "Vtotal": 0.05,
            "calcination_flowing_gas" : null,
            "calcination_reactive_gas" : null,
            "synthesis_para" : "",
            "synthesis" : "solution combustion",
            "description" : "solid solution",
            "particle_size_nm": null,
            "crystallite_size_nm": 28.6,
            "phase_types": "Fluorite",
            "phase_flag": "single",
            "microscopy": true,
            "image_path": "305_100nm_SEM.png",
            "morphology": "spherical",
            "pretreatment_temp": 150,
            "pretreatment_o2_vol%": 0,
            "pretreatment_time_h": 1, 
            "osc": null,
            "hierarchical": false,
            "lattice_parameter_A": 0.5413,
            "reactions": [
                {
                    "gas_co_content" : 1,
                    "gas_o2_content" : 10,
                    "gas_h2o_content" : 0,
                    "gas_co2_content" : 0,
                    "flow_mL_h_g" : 30000,
                    "flow_h-1": 19100,
                    "notes": null,
                    "mass_catalyst_g": 0.1,
                    "temps": [146.82344250184684, 166.1900071528242, 186.02560945579904, 205.68766782753485, 226.06031824204686, 241.2641737315463, 256.28744972502665, 271.04102906860845, 286.3855958537072, 301.04302247862944, 315.72859136267164, 330.88554308697127, 345.9181998334916, 360.9016076265522, 375.8685991017929, 390.7136407875142, 406.00661343089314, 420.943117458754, 435.85851479227495],
                    "conversion": [0.4277343169041288, 0.3864877995577878, 0.45073718234728233, 0.5752699366429681, 1.3534013504268394, 3.156350079815976, 6.878848270323328, 12.174266535788295, 18.823681053372596, 30.103017143083775, 47.74462853346818, 64.87065845702331, 74.6246666071765, 80.42694111464748, 86.64881961589181, 91.31205568279842, 95.22492241490427, 97.91625767175309, 99.41382353232795]
                }
            ]
        },
        {
            "doi": "10.1016/j.apcatb.2016.12.054",
            "name": "Ce0.95Cu0.05",
            "Ce": 0.95,
            "Cu": 0.05,
            "deposit": null,
            "Sbet" : 25,
            "calcination_temp" : 600,
            "calcination_time" : 0.33,
            "Dpore": null,
            "Vtotal": 0.06,
            "calcination_flowing_gas" : null,
            "calcination_reactive_gas" : null,
            "synthesis_para" : "",
            "synthesis" : "solution combustion",
            "description" : "solid solution",
            "particle_size_nm": null,
            "crystallite_size_nm": 14.3,
            "phase_types": "Fluorite",
            "phase_flag": "single",
            "microscopy": true,
            "image_path": "306_100nm_SEM.png",
            "morphology": "polyhedra",
            "pretreatment_temp": 150,
            "pretreatment_o2_vol%": 0,
            "pretreatment_time_h": 1, 
            "osc": null,
            "hierarchical": false,
            "lattice_parameter_A": 0.5394,
            "reactions": [
                {
                    "gas_co_content" : 1,
                    "gas_o2_content" : 10,
                    "gas_h2o_content" : 0,
                    "gas_co2_content" : 0,
                    "flow_mL_h_g" : 30000,
                    "flow_h-1": 19100,
                    "notes": null,
                    "mass_catalyst_g": 0.1,
                    "temps": [80.13801432910026, 90.30440543614638, 100.37229863627303, 110.32527761166027, 120.22900763358778, 130.21716443287482, 140.71891746109918, 150.31073744444836, 170.29408660780243],
                    "conversion": [2.567794005373944, 10.332450895822799, 23.58844700913174, 43.05363038757845, 68.89853951634493, 89.8073510019136, 97.21189406783863, 99.5891212310499, 99.74776168238199]
                }
            ]
        },
        {
            "doi": "10.1016/j.apcatb.2016.12.054",
            "name": "Ce0.85Cu0.15",
            "Ce": 0.85,
            "Cu": 0.15,
            "deposit": null,
            "Sbet" : 24,
            "calcination_temp" : 600,
            "calcination_time" : 0.33,
            "Dpore": null,
            "Vtotal": 0.06,
            "calcination_flowing_gas" : null,
            "calcination_reactive_gas" : null,
            "synthesis_para" : "",
            "synthesis" : "solution combustion",
            "description" : "solid solution",
            "particle_size_nm": null,
            "crystallite_size_nm": 9.7,
            "phase_types": "Fluorite",
            "phase_flag": "single",
            "microscopy": true,
            "image_path": "307_100nm_SEM.png",
            "morphology": "polyhedra",
            "pretreatment_temp": 150,
            "pretreatment_o2_vol%": 0,
            "pretreatment_time_h": 1, 
            "osc": null,
            "hierarchical": false,
            "lattice_parameter_A": 0.5390,
            "reactions": [
                {
                    "gas_co_content" : 1,
                    "gas_o2_content" : 10,
                    "gas_h2o_content" : 0,
                    "gas_co2_content" : 0,
                    "flow_mL_h_g" : 30000,
                    "flow_h-1": 19100,
                    "notes": null,
                    "mass_catalyst_g": 0.1,
                    "temps": [80.18960847081999, 90.2246690353068, 100.17295763417408, 110.27837384646051, 120.26653064574758, 130.32738828109427, 140.10447813698244],
                    "conversion": [5.871481404364594, 14.313533022001447, 28.668114260785075, 51.881178301952275, 76.33243106576639, 91.28112079478866, 97.69019502860486]
                }
            ]
        },
        {
            "doi": "10.1016/j.apcatb.2016.12.054",
            "name": "Ce0.60Cu0.40",
            "Ce": 0.6,
            "Cu": 0.4,
            "deposit": null,
            "Sbet" : 31,
            "calcination_temp" : 600,
            "calcination_time" : 0.33,
            "Dpore": null,
            "Vtotal": 0.07,
            "calcination_flowing_gas" : null,
            "calcination_reactive_gas" : null,
            "synthesis_para" : "",
            "synthesis" : "solution combustion",
            "description" : "solid solution",
            "particle_size_nm": null,
            "crystallite_size_nm": 9.1,
            "phase_types": "Fluorite & CuO",
            "phase_flag": "multi",
            "microscopy": true,
            "image_path": "308_100nm_SEM.png",
            "morphology": "spherical",
            "pretreatment_temp": 150,
            "pretreatment_o2_vol%": 0,
            "pretreatment_time_h": 1, 
            "osc": null,
            "hierarchical": false,
            "lattice_parameter_A": 0.5381,
            "reactions": [
                {
                    "gas_co_content" : 1,
                    "gas_o2_content" : 10,
                    "gas_h2o_content" : 0,
                    "gas_co2_content" : 0,
                    "flow_mL_h_g" : 30000,
                    "flow_h-1": 19100,
                    "notes": null,
                    "mass_catalyst_g": 0.1,
                    "temps": [70.62593074659068, 80.3373553311992, 90.46622342608552, 100.32774005933325, 110.24085083430072, 120.26887583400757, 130.2851748924145, 140.12558483132233],
                    "conversion": [3.117483169239616, 10.971771914691097, 27.296667559019205, 51.151432225824685, 79.24348334771013, 95.0020325807827, 99.13302993347017, 99.69858314246905]
                }
            ]
        },
        {
            "doi": "10.1016/j.apcatb.2016.12.054",
            "name": "Ce0.40Cu0.60",
            "Ce": 0.4,
            "Cu": 0.6,
            "deposit": null,
            "Sbet" : 25,
            "calcination_temp" : 600,
            "calcination_time" : 0.33,
            "Dpore": null,
            "Vtotal": 0.06,
            "calcination_flowing_gas" : null,
            "calcination_reactive_gas" : null,
            "synthesis_para" : "",
            "synthesis" : "solution combustion",
            "description" : "solid solution",
            "particle_size_nm": null,
            "crystallite_size_nm": 7.1,
            "phase_types": "Fluorite & CuO",
            "phase_flag": "multi",
            "microscopy": true,
            "image_path": "309_100nm_SEM.png",
            "morphology": "spherical",
            "pretreatment_temp": 150,
            "pretreatment_o2_vol%": 0,
            "pretreatment_time_h": 1, 
            "osc": null,
            "hierarchical": false,
            "lattice_parameter_A": 0.5373,
            "reactions": [
                {
                    "gas_co_content" : 1,
                    "gas_o2_content" : 10,
                    "gas_h2o_content" : 0,
                    "gas_co2_content" : 0,
                    "flow_mL_h_g" : 30000,
                    "flow_h-1": 19100,
                    "notes": null,
                    "mass_catalyst_g": 0.1,
                    "temps": [70.73380940655011, 80.23651223601975, 89.88930711412858, 100.35119194193314, 110.30886129384035, 120.30874403442736, 130.2265451859148, 140.25457018562165, 150.04573117106975, 160.41849884499476, 170.26828953694258, 180.17436474713006, 190.38531443111594, 200.2609021939236, 210.31003388797035, 220.30991662855735],
                    "conversion": [1.9268865819923242, 5.138562519210366, 14.3365358874446, 29.6675491041772, 48.092844324142106, 65.14272683105784, 75.91758628553299, 83.15555687755932, 87.83782979862578, 90.80599264304908, 93.01585413010501, 94.49596954103335, 95.71512140952042, 96.50673726166751, 97.20158243850204, 97.84883547993695]
                }
            ]
        },
        {
            "doi": "10.1016/j.apcatb.2016.12.054",
            "name": "Ce0.15Cu0.85",
            "Ce": 0.4,
            "Cu": 0.6,
            "deposit": null,
            "Sbet" : 16,
            "calcination_temp" : 600,
            "calcination_time" : 0.33,
            "Dpore": null,
            "Vtotal": 0.02,
            "calcination_flowing_gas" : null,
            "calcination_reactive_gas" : null,
            "synthesis_para" : "",
            "synthesis" : "solution combustion",
            "description" : "solid solution",
            "particle_size_nm": null,
            "crystallite_size_nm": 6.9,
            "phase_types": "Fluorite & CuO",
            "phase_flag": "multi",
            "microscopy": true,
            "image_path": "310_100nm_SEM.png",
            "morphology": "spherical",
            "pretreatment_temp": 150,
            "pretreatment_o2_vol%": 0,
            "pretreatment_time_h": 1, 
            "osc": null,
            "hierarchical": false,
            "lattice_parameter_A": 0.5373,
            "reactions": [
                {
                    "gas_co_content" : 1,
                    "gas_o2_content" : 10,
                    "gas_h2o_content" : 0,
                    "gas_co2_content" : 0,
                    "flow_mL_h_g" : 30000,
                    "flow_h-1": 19100,
                    "notes": null,
                    "mass_catalyst_g": 0.1,
                    "temps": [80.43116286159871, 90.39821296654588, 100.48017729623245, 110.564486814179, 120.26887583400757, 130.57363304839294, 140.39059110470092, 150.33184413878823, 160.34814319719516, 170.52156986902122, 180.68796097606733, 190.28447133593647, 200.1342620278843, 210.44605480704962, 220.3169521933373, 230.51148555950329, 240.47619047619045],
                    "conversion": [0.8885848280238342, 1.7269996133139003, 3.587058905182584, 6.873295854526706, 13.283956492856221, 21.75297698721953, 32.044776267388485, 44.28309388540211, 58.36322714338122, 69.91542480938358, 78.38285889923358, 84.7030944803038, 88.88882278870084, 92.47568339331926, 95.71353500500709, 98.1240766629981, 99.28849757577561]
                }
            ]
        },
        {
            "doi": "10.1016/j.fuel.2022.124379",
            "name": "10% Mn-CeO2",
            "Ce": 0.9,
            "Mn": 0.1,
            "deposit": null,
            "Sbet" : 32.13,
            "calcination_temp" : 500,
            "calcination_time" : 0.67,
            "Dpore": 3.19,
            "Vtotal": null,
            "calcination_flowing_gas" : null,
            "calcination_reactive_gas" : null,
            "synthesis_para" : "First, 1.25 g Ce (NO3)6·6H2O and 1.25 g (CH3CO2)3Ce·xH2O were weighed and stirred in 10 ml deionized water until completely dissolved. Then, C4H6MnO4·4H2O was added to the above solution with Mn/Ce atomic ratio of 0,0.05, 0.1, 0.15, 0.2, 0.25, 0.3, 0.4 and 0.5, and stirred continuously for 0.5 h to obtain the mixed solution (or add C4H6CoO4·4H2O to the above solution at Co/Ce atomic ratios of 0,0.05, 0.1, 0.3, 0.35, 0.4, 0.45 and 0.5. Or add C4H6CuO4·H2O to the solution at Cu/Ce atomic ratios of 0, 0.05, 0.1, 0.2, 0.3, 0.35, 0.4, 0.45, and 0.6). Then 0.3 g of glycine was weighed and stirred in the continuously stirred mixed solution for minutes, and 6 ml of hydrazine hydrate was added to the crucible for another 30 min to obtain the precursor suspension, which was incubated in a muffle furnace at 500 ℃ for 40 min. After the reaction is completed, the furnace is cooled to room temperature naturally, and the target product can be obtained without washing. The products were named as CeO2, 5%, 10%, 15%, 20%, 25%, 30%, 40% and 50% Mn-CeO2 (5%, 10%, 30%, 35%, 40%, 45% and 50% Co-CeO2 or 5%, 10%, 20%, 30%, 35%, 40%, 45% and 60% Cu-CeO2), respectively.",
            "synthesis" : "solution combustion",
            "description" : "solid solution",
            "particle_size_nm": null,
            "crystallite_size_nm": 4.98,
            "phase_types": "Fluorite",
            "phase_flag": "single",
            "microscopy": null,
            "image_path": "",
            "morphology": null,
            "pretreatment_temp": 0,
            "pretreatment_o2_vol%": 0,
            "pretreatment_time_h": 0, 
            "osc": null,
            "hierarchical": false,
            "lattice_parameter_A": 5.39,
            "reactions": [
                {
                    "gas_co_content" : 1,
                    "gas_o2_content" : 19.8,
                    "gas_h2o_content" : 0,
                    "gas_co2_content" : 0,
                    "flow_mL_h_g" : 30000,
                    "flow_h-1": null,
                    "notes": null,
                    "mass_catalyst_g": 0.1,
                    "temps": [60.096951092531604, 80.0232158145203, 100.00925547422736, 119.95865888178444, 139.96590900326254, 159.8478245779118, 179.87821338495831, 200.42343794590175],
                    "conversion": [3.4617274245848484, 4.789230618060333, 9.550948216566768, 33.53345779699322, 52.36710228947627, 88.16055812125381, 92.47027611280339, 95.5104647735089]
                }
            ]
        },
        {
            "doi": "10.1016/j.fuel.2022.124379",
            "name": "20% Mn-CeO2",
            "Ce": 0.8,
            "Mn": 0.2,
            "deposit": null,
            "Sbet" : 77.89,
            "calcination_temp" : 500,
            "calcination_time" : 0.67,
            "Dpore": 3.41,
            "Vtotal": null,
            "calcination_flowing_gas" : null,
            "calcination_reactive_gas" : null,
            "synthesis_para" : "First, 1.25 g Ce (NO3)6·6H2O and 1.25 g (CH3CO2)3Ce·xH2O were weighed and stirred in 10 ml deionized water until completely dissolved. Then, C4H6MnO4·4H2O was added to the above solution with Mn/Ce atomic ratio of 0,0.05, 0.1, 0.15, 0.2, 0.25, 0.3, 0.4 and 0.5, and stirred continuously for 0.5 h to obtain the mixed solution (or add C4H6CoO4·4H2O to the above solution at Co/Ce atomic ratios of 0,0.05, 0.1, 0.3, 0.35, 0.4, 0.45 and 0.5. Or add C4H6CuO4·H2O to the solution at Cu/Ce atomic ratios of 0, 0.05, 0.1, 0.2, 0.3, 0.35, 0.4, 0.45, and 0.6). Then 0.3 g of glycine was weighed and stirred in the continuously stirred mixed solution for minutes, and 6 ml of hydrazine hydrate was added to the crucible for another 30 min to obtain the precursor suspension, which was incubated in a muffle furnace at 500 ℃ for 40 min. After the reaction is completed, the furnace is cooled to room temperature naturally, and the target product can be obtained without washing. The products were named as CeO2, 5%, 10%, 15%, 20%, 25%, 30%, 40% and 50% Mn-CeO2 (5%, 10%, 30%, 35%, 40%, 45% and 50% Co-CeO2 or 5%, 10%, 20%, 30%, 35%, 40%, 45% and 60% Cu-CeO2), respectively.",
            "synthesis" : "solution combustion",
            "description" : "solid solution",
            "particle_size_nm": null,
            "crystallite_size_nm": 4.52,
            "phase_types": "Fluorite",
            "phase_flag": "single",
            "microscopy": true,
            "image_path": "311_5000nm_SEM.png",
            "morphology": "sponge",
            "pretreatment_temp": 0,
            "pretreatment_o2_vol%": 0,
            "pretreatment_time_h": 0, 
            "osc": null,
            "hierarchical": false,
            "lattice_parameter_A": 5.35,
            "reactions": [
                {
                    "gas_co_content" : 1,
                    "gas_o2_content" : 19.8,
                    "gas_h2o_content" : 0,
                    "gas_co2_content" : 0,
                    "flow_mL_h_g" : 30000,
                    "flow_h-1": null,
                    "notes": null,
                    "mass_catalyst_g": 0.1,
                    "temps": [20.15765157767271, 40.26709756041125, 60.172151820628905, 79.94223041503089, 100.2040060777614, 120.19583040886057, 139.89456472275998],
                    "conversion": [0.11005207821558416, 10.349808391470965, 20.68389505748256, 78.05541908224428, 89.70325243195441, 95.72467328289281, 97.98761914120075]
                }
            ]
        },
        {
            "doi": "10.1016/j.fuel.2022.124379",
            "name": "40% Co-CeO2",
            "Ce": 0.6,
            "Co": 0.4,
            "deposit": null,
            "Sbet" : 83.9,
            "calcination_temp" : 500,
            "calcination_time" : 0.67,
            "Dpore": 3.41,
            "Vtotal": null,
            "calcination_flowing_gas" : null,
            "calcination_reactive_gas" : null,
            "synthesis_para" : "First, 1.25 g Ce (NO3)6·6H2O and 1.25 g (CH3CO2)3Ce·xH2O were weighed and stirred in 10 ml deionized water until completely dissolved. Then, C4H6MnO4·4H2O was added to the above solution with Mn/Ce atomic ratio of 0,0.05, 0.1, 0.15, 0.2, 0.25, 0.3, 0.4 and 0.5, and stirred continuously for 0.5 h to obtain the mixed solution (or add C4H6CoO4·4H2O to the above solution at Co/Ce atomic ratios of 0,0.05, 0.1, 0.3, 0.35, 0.4, 0.45 and 0.5. Or add C4H6CuO4·H2O to the solution at Cu/Ce atomic ratios of 0, 0.05, 0.1, 0.2, 0.3, 0.35, 0.4, 0.45, and 0.6). Then 0.3 g of glycine was weighed and stirred in the continuously stirred mixed solution for minutes, and 6 ml of hydrazine hydrate was added to the crucible for another 30 min to obtain the precursor suspension, which was incubated in a muffle furnace at 500 ℃ for 40 min. After the reaction is completed, the furnace is cooled to room temperature naturally, and the target product can be obtained without washing. The products were named as CeO2, 5%, 10%, 15%, 20%, 25%, 30%, 40% and 50% Mn-CeO2 (5%, 10%, 30%, 35%, 40%, 45% and 50% Co-CeO2 or 5%, 10%, 20%, 30%, 35%, 40%, 45% and 60% Cu-CeO2), respectively.",
            "synthesis" : "solution combustion",
            "description" : "solid solution",
            "particle_size_nm": null,
            "crystallite_size_nm": 5.3,
            "phase_types": "Fluorite & Co3O4",
            "phase_flag": "multi",
            "microscopy": true,
            "image_path": "312_5000nm_SEM.png",
            "morphology": "sponge",
            "pretreatment_temp": 0,
            "pretreatment_o2_vol%": 0,
            "pretreatment_time_h": 0, 
            "osc": null,
            "hierarchical": false,
            "lattice_parameter_A": 5.38,
            "reactions": [
                {
                    "gas_co_content" : 1,
                    "gas_o2_content" : 19.8,
                    "gas_h2o_content" : 0,
                    "gas_co2_content" : 0,
                    "flow_mL_h_g" : 30000,
                    "flow_h-1": null,
                    "notes": null,
                    "mass_catalyst_g": 0.1,
                    "temps": [39.72063403863307, 60.270957930600844, 80.2893824849752, 100.1213680962756, 120.09044116571863, 140.139938877272, 160.26437773261, 180.20968897597496],
                    "conversion": [1.7682558841279419, 4.257694628847314, 19.248642124321062, 36.76222088111044, 55.95151880909273, 75.51800442566888, 89.2476362904848, 97.13236773285053]
                }
            ]
        },
        {
            "doi": "10.1016/j.fuel.2022.124379",
            "name": "35% Cu-CeO2",
            "Ce": 0.65,
            "Co": 0.35,
            "deposit": null,
            "Sbet" : 54.56,
            "calcination_temp" : 500,
            "calcination_time" : 0.67,
            "Dpore": 3.54,
            "Vtotal": null,
            "calcination_flowing_gas" : null,
            "calcination_reactive_gas" : null,
            "synthesis_para" : "First, 1.25 g Ce (NO3)6·6H2O and 1.25 g (CH3CO2)3Ce·xH2O were weighed and stirred in 10 ml deionized water until completely dissolved. Then, C4H6MnO4·4H2O was added to the above solution with Mn/Ce atomic ratio of 0,0.05, 0.1, 0.15, 0.2, 0.25, 0.3, 0.4 and 0.5, and stirred continuously for 0.5 h to obtain the mixed solution (or add C4H6CoO4·4H2O to the above solution at Co/Ce atomic ratios of 0,0.05, 0.1, 0.3, 0.35, 0.4, 0.45 and 0.5. Or add C4H6CuO4·H2O to the solution at Cu/Ce atomic ratios of 0, 0.05, 0.1, 0.2, 0.3, 0.35, 0.4, 0.45, and 0.6). Then 0.3 g of glycine was weighed and stirred in the continuously stirred mixed solution for minutes, and 6 ml of hydrazine hydrate was added to the crucible for another 30 min to obtain the precursor suspension, which was incubated in a muffle furnace at 500 ℃ for 40 min. After the reaction is completed, the furnace is cooled to room temperature naturally, and the target product can be obtained without washing. The products were named as CeO2, 5%, 10%, 15%, 20%, 25%, 30%, 40% and 50% Mn-CeO2 (5%, 10%, 30%, 35%, 40%, 45% and 50% Co-CeO2 or 5%, 10%, 20%, 30%, 35%, 40%, 45% and 60% Cu-CeO2), respectively.",
            "synthesis" : "solution combustion",
            "description" : "solid solution",
            "particle_size_nm": null,
            "crystallite_size_nm": 6.44,
            "phase_types": "Fluorite & CuO",
            "phase_flag": "multi",
            "microscopy": true,
            "image_path": "313_2000nm_SEM.png",
            "morphology": "sponge",
            "pretreatment_temp": 0,
            "pretreatment_o2_vol%": 0,
            "pretreatment_time_h": 0, 
            "osc": null,
            "hierarchical": false,
            "lattice_parameter_A": 5.39,
            "reactions": [
                {
                    "gas_co_content" : 1,
                    "gas_o2_content" : 19.8,
                    "gas_h2o_content" : 0,
                    "gas_co2_content" : 0,
                    "flow_mL_h_g" : 30000,
                    "flow_h-1": null,
                    "notes": null,
                    "mass_catalyst_g": 0.1,
                    "temps": [60.02099535102942, 80.39934014611052, 100.03856288964587, 120.08698073997901, 140.38819975576837, 40.338924952331986],
                    "conversion": [15.432846104631134, 63.572026182390864, 95.17495939760815, 97.9516708499434, 98.94482996210444, 2.6694227078104236]
                }
            ]
        },
        {
            "doi": "10.1016/j.ijhydene.2022.12.183",
            "name": "Cu0·1Ce0·9O2-y",
            "Ce": 0.9,
            "Cu": 0.1,
            "deposit": null,
            "Sbet" : 35.5,
            "calcination_temp" : null,
            "calcination_time" : null,
            "Dpore": 12.59,
            "Vtotal": 0.112,
            "calcination_flowing_gas" : null,
            "calcination_reactive_gas" : null,
            "synthesis_para" : "Using Cu(NO3)2, Ni(NO3)2 and CeO2 (all the raw materials were analytical reagent, from Sinopharm Chemical Reagent Co., Ltd.) as the raw materials and keeping the molar ratio of (Cu + Ni)/Ce = 1/9, the ternary Cu–Ni–Ce and binary Cu–Ce and Ni–Ce catalysts with different mole ratio of Cu/Ni were prepared by the mechanical ball milling method. The weighted 40 g raw materials and 40 mL deionized water were placed in the ball mill jar (ball to material ratio 5:1), and then ball milled for 6 h with a rate of 500 r/min to get the slurry mixture. After 8 h of drying at 80 °C, the obtained catalyst precursor was calcined up to 400 °C for 4 h. The obtained catalysts were named as Cu0.1-xNixCe0.9O2-y, where x = 0, 0.01, 0.03, 0.05, and 0.1.",
            "synthesis" : "ball mill (solid-state)",
            "description" : "solid solution",
            "particle_size_nm": null,
            "crystallite_size_nm": 20.5,
