Repository: Iwanap1/co_oxidation

# Training an Extrapolatable Model for CO Oxidation Light-Off Prediction over Cerium-Based Catalysts
Extrapolatable NNs for CO Oxidation light-off prediction



The exact architecture can be dictated by the provided model configs. In the most physically-informed scenario, the archictecture includes latent states for both the H<sub>2</sub>-TPR and dynamic oxygen storage capacity (OSC), which are trained both on those experimental measurements and the conversion itself. The weight-hourly space velocity is not included in the features for the conversion net, rather is used to calculate conversion using the solution for a simple first-order kinetic model in a PFR.

File: src/db/migrations/committed/5-3-2026.json (part 1 of 17)
{
    "create": [
        {
            "doi": "10.1016/j.apcatb.2011.06.025",
            "name": "CeO2",
            "Ce" : 1,
            "Sbet" : 66,
            "calcination_temp" : 500,
            "calcination_time" : 2,
            "Dpore" : null,
            "Vtotal" : 0.147,
            "calcination_flowing_gas" : 0,
            "calcination_reactive_gas" : 0,
            "synthesis_para" : "Two microemulsion systems with the composition given in Table 1 were prepared separately. The first one, ME1, contains the adequate amounts of the metal nitrates in the aqueous solution, and the second one, ME2, contains the adequate amount of the precipitating agent (NH3) in the aqueous solution. Then, ME1 was added dropwise to the ME2 and precipitated particles were obtained. The mixture was kept under vigorous stirring during 24 h at room temperature and after that, the particles were collected by centrifugation. The surfactant, cosurfactant and oil phase excesses were washed first with a 50/50 methanol/chloroform mixture and then with methanol. The obtained solid was dried at 60 °C during 24 h and finally calcined (10 °C/min) at 500 °C for 2 h.",
            "synthesis" : "microemulsion",
            "description" : "solid solutione",
            "particle_size_nm": null,
            "crystallite_size_nm": 9.7,
            "phase_types": "Fluorite",
            "phase_flag": "single",
            "microscopy": false,
            "image_path": null,
            "morphology": "nanoparticle",
            "pretreatment_temp": 300,
            "pretreatment_o2_vol%": 21,
            "pretreatment_time_h": 1, 
            "osc": null,
            "hierarchical": false,
            "lattice_parameter_A": 5.405,
            "reactions": [
                {
                    "gas_co_content" : 3.4,
                    "gas_o2_content" : 21,
                    "gas_h2o_content" : 0,
                    "gas_co2_content" : 0,
                    "flow_mL_h_g" : 18000,
                    "temps": [203.75477340414517, 209.8492000170533, 217.83654402494656, 226.01360610508493, 232.35104238356547, 238.8952500441559, 245.08560152505314, 255.02768117619115, 265.14668891717577, 274.7114640875566, 285.93254197854935, 295.61882198171645, 307.7543836142054, 318.6045520156403, 329.17547246804025, 341.26626916213434, 351.20195382207305, 363.1456657185838, 373.40109993848625, 384.6221778294791, 394.9010603504455, 399.86996851228145],
                    "conversion": [4.30817793885544, 4.736072952592506, 5.001071686054441, 5.12577697238947, 5.610568773016894, 6.30034488805752, 6.695504764131643, 7.87552853607685, 8.789774166520528, 10.484986652637323, 12.204360787981528, 14.782642582958243, 17.88312776446289, 21.792638491066036, 27.610919506634712, 34.281872917519145, 43.379123555659476, 53.069503711930786, 62.754428011924944, 72.37076440443482, 79.5382007365406, 84.38923637497321]
                }
            ]
        },
        {
            "doi": "10.1016/j.apcatb.2011.06.025",
            "name": "CeFe5",
            "Ce" : 0.942,
            "Fe": 0.058,
            "Sbet" : 97,
            "calcination_temp" : 500,
            "calcination_time" : 2,
            "Dpore" : null,
            "Vtotal" : 0.2362,
            "calcination_flowing_gas" : 0,
            "calcination_reactive_gas" : 0,
            "synthesis_para" : "Two microemulsion systems with the composition given in Table 1 were prepared separately. The first one, ME1, contains the adequate amounts of the metal nitrates in the aqueous solution, and the second one, ME2, contains the adequate amount of the precipitating agent (NH3) in the aqueous solution. Then, ME1 was added dropwise to the ME2 and precipitated particles were obtained. The mixture was kept under vigorous stirring during 24 h at room temperature and after that, the particles were collected by centrifugation. The surfactant, cosurfactant and oil phase excesses were washed first with a 50/50 methanol/chloroform mixture and then with methanol. The obtained solid was dried at 60 °C during 24 h and finally calcined (10 °C/min) at 500 °C for 2 h.",
            "synthesis" : "microemulsion",
            "description" : "solid solutione",
            "particle_size_nm": null,
            "crystallite_size_nm": 9.0,
            "phase_types": "Fluorite",
            "phase_flag": "single",
            "microscopy": false,
            "morphology": null,
            "pretreatment_temp": 300,
            "pretreatment_o2_vol%": 21,
            "pretreatment_time_h": 1, 
            "osc": null,
            "hierarchical": false,
            "lattice_parameter_A": 5.382,
            "reactions": [
                {
                    "gas_co_content" : 3.4,
                    "gas_o2_content" : 21,
                    "gas_h2o_content" : 0,
                    "gas_co2_content" : 0,
                    "flow_mL_h_g" : 18000,
                    "temps": [75.71639127601391, 99.59955174156927, 124.401459276087, 147.18468125536722, 158.49315735941678, 166.35046987959146, 177.21555992715798, 181.76453033357492, 187.96767179687072, 193.0879280837561, 198.51088062074047, 205.66048078152883, 210.33521934819814, 215.63027206119702, 222.40896273242748, 227.57398395770778, 233.3337393645206, 239.05725648787083, 245.07494320638767, 249.9436631727683, 255.98692985608224, 261.71257864316556, 272.1790475726441, 281.89090754060817, 292.87963408469403, 303.16277993312667],
                    "conversion": [4.0774731591356375, 5.1249975643498775, 6.098478205802694, 8.827185752421036, 11.945597318836343, 14.66495196897956, 18.870637750628397, 21.760682761442684, 25.13707838896358, 28.910192708637787, 33.2600689776115, 38.619278657859354, 44.30817793885544, 49.345492098750995, 54.8909803004618, 60.56585023674519, 65.30309230139709, 69.4986457785312, 74.1220942694024, 77.75647395802888, 80.96607626507668, 83.91223865474171, 88.22937978605249, 91.50289355234699, 93.63535394867598, 95.20819937257653]
                }
            ]
        },
        {
            "doi": "10.1016/j.apcatb.2011.06.025",
            "name": "CeFe10",
            "Ce" : 0.892,
            "Fe": 0.108,
            "Sbet" : 81,
            "calcination_temp" : 500,
            "calcination_time" : 2,
            "Dpore" : null,
            "Vtotal" : 0.2835,
            "calcination_flowing_gas" : 0,
            "calcination_reactive_gas" : 0,
            "synthesis_para" : "Two microemulsion systems with the composition given in Table 1 were prepared separately. The first one, ME1, contains the adequate amounts of the metal nitrates in the aqueous solution, and the second one, ME2, contains the adequate amount of the precipitating agent (NH3) in the aqueous solution. Then, ME1 was added dropwise to the ME2 and precipitated particles were obtained. The mixture was kept under vigorous stirring during 24 h at room temperature and after that, the particles were collected by centrifugation. The surfactant, cosurfactant and oil phase excesses were washed first with a 50/50 methanol/chloroform mixture and then with methanol. The obtained solid was dried at 60 °C during 24 h and finally calcined (10 °C/min) at 500 °C for 2 h.",
            "synthesis" : "microemulsion",
            "description" : "solid solutione",
            "particle_size_nm": null,
            "crystallite_size_nm": 8.7,
            "phase_types": "Fluorite",
            "phase_flag": "single",
            "microscopy": false,
            "morphology": null,
            "pretreatment_temp": 300,
            "pretreatment_o2_vol%": 21,
            "pretreatment_time_h": 1, 
            "osc": null,
            "hierarchical": false,
            "lattice_parameter_A": 5.382,
            "reactions": [
                {
                    "gas_co_content" : 3.4,
                    "gas_o2_content" : 21,
                    "gas_h2o_content" : 0,
                    "gas_co2_content" : 0,
                    "flow_mL_h_g" : 18000,
                    "temps": [144.36875346395357, 161.83986942037018, 174.2589423293603, 186.16002095120925, 194.98937213367358, 206.73697096673996, 217.99215547746223, 228.36909453015085, 234.62126425930776, 239.66904397926805, 211.3733395862136, 200.56580445944053, 223.51742787363497, 245.16234141944443, 256.0210364758117, 266.2381007485185, 277.22895895633746],
                    "conversion": [6.26838915843417, 10.340016757272851, 16.834044543169462, 25.264901307456988, 34.55154809921864, 46.15693380877224, 57.6500847606243, 68.63506167066113, 72.83451218799323, 76.59593538707352, 52.342316010989656, 39.92400771613959, 63.2992342316011, 80.5896221819528, 86.02287562596209, 90.41328111299468, 93.61119229944856]
                }
            ]
        },
        {
            "doi": "10.1016/j.apcatb.2011.06.025",
            "name": "CeFe25",
            "Ce" : 0.734,
            "Fe": 0.266,
            "Sbet" : 84,
            "calcination_temp" : 500,
            "calcination_time" : 2,
            "Dpore" : null,
            "Vtotal" : 0.2988,
            "calcination_flowing_gas" : 0,
            "calcination_reactive_gas" : 0,
            "synthesis_para" : "Two microemulsion systems with the composition given in Table 1 were prepared separately. The first one, ME1, contains the adequate amounts of the metal nitrates in the aqueous solution, and the second one, ME2, contains the adequate amount of the precipitating agent (NH3) in the aqueous solution. Then, ME1 was added dropwise to the ME2 and precipitated particles were obtained. The mixture was kept under vigorous stirring during 24 h at room temperature and after that, the particles were collected by centrifugation. The surfactant, cosurfactant and oil phase excesses were washed first with a 50/50 methanol/chloroform mixture and then with methanol. The obtained solid was dried at 60 °C during 24 h and finally calcined (10 °C/min) at 500 °C for 2 h.",
            "synthesis" : "microemulsion",
            "description" : "solid solutione",
            "particle_size_nm": null,
            "crystallite_size_nm": 7.9,
            "phase_types": "Fluorite",
            "phase_flag": "single",
            "microscopy": false,
            "morphology": null,
            "pretreatment_temp": 300,
            "pretreatment_o2_vol%": 21,
            "pretreatment_time_h": 1, 
            "osc": null,
            "hierarchical": false,
            "lattice_parameter_A": 5.382,
            "reactions": [
                {
                    "gas_co_content" : 3.4,
                    "gas_o2_content" : 21,
                    "gas_h2o_content" : 0,
                    "gas_co2_content" : 0,
                    "flow_mL_h_g" : 18000,
                    "temps": [144.191825374107, 159.62933412915447, 170.71824886869558, 181.03976466432385, 191.80040318896894, 202.467248509358, 213.53271494783513, 224.95630089347162, 219.33510362930977, 207.83904111674818, 197.14235250409584, 230.43680835124945, 236.13048218233644, 241.3829016206735, 246.49676291635961, 251.93037377200943, 257.2979030519334, 262.4948992332101, 267.3955941555871, 273.391964236773, 283.4853920129605, 294.67662661169004, 305.0663556467772, 315.86536411861795, 327.43177153437153],
                    "conversion": [6.162389665049396, 9.20286042750531, 12.634594025837377, 16.869897312990783, 22.063093080805128, 28.089476042945385, 34.44243097367549, 41.769645953898014, 37.9201496463436, 31.49938621616882, 24.724771536018395, 45.018218662925506, 48.34784980807077, 51.95183258315309, 55.35550749205978, 58.449757409247674, 62.20260711989244, 65.42623877165292, 68.26172521969565, 71.60304748543481, 76.92250735566337, 81.83043978098634, 85.71033300208491, 89.14284600845657, 92.06017030065665]
                }
            ]
        },
        {
            "doi": "10.1016/j.apcatb.2011.06.025",
            "name": "CeFe50",
            "Ce" : 0.456,
            "Fe": 0.544,
            "Sbet" : 110,
            "calcination_temp" : 500,
            "calcination_time" : 2,
            "Dpore" : null,
            "Vtotal" : 0.3486,
            "calcination_flowing_gas" : 0,
            "calcination_reactive_gas" : 0,
            "synthesis_para" : "Two microemulsion systems with the composition given in Table 1 were prepared separately. The first one, ME1, contains the adequate amounts of the metal nitrates in the aqueous solution, and the second one, ME2, contains the adequate amount of the precipitating agent (NH3) in the aqueous solution. Then, ME1 was added dropwise to the ME2 and precipitated particles were obtained. The mixture was kept under vigorous stirring during 24 h at room temperature and after that, the particles were collected by centrifugation. The surfactant, cosurfactant and oil phase excesses were washed first with a 50/50 methanol/chloroform mixture and then with methanol. The obtained solid was dried at 60 °C during 24 h and finally calcined (10 °C/min) at 500 °C for 2 h.",
            "synthesis" : "microemulsion",
            "description" : "solid solutione",
            "particle_size_nm": null,
            "crystallite_size_nm": 6.2,
            "phase_types": "Fluorite & Hematite",
            "phase_flag": "multi",
            "microscopy": false,
            "morphology": null,
            "pretreatment_temp": 300,
            "pretreatment_o2_vol%": 21,
            "pretreatment_time_h": 1, 
            "osc": null,
            "hierarchical": false,
            "lattice_parameter_A": 5.382,
            "reactions": [
                {
                    "gas_co_content" : 3.4,
                    "gas_o2_content" : 21,
                    "gas_h2o_content" : 0,
                    "gas_co2_content" : 0,
                    "flow_mL_h_g" : 18000,
                    "temps": [124.88961027096491, 151.35421551729388, 166.85141085686791, 184.51011322179656, 190.88591944747276, 196.22573709886657, 201.12216869377735, 207.13132875736184, 213.77998794087372, 218.06676370812042, 224.05034380690782, 231.3342387828809, 236.1390088372688, 247.82052609460933, 254.4670536143881, 258.1207252529067, 270.21152194700073, 279.9468302160289, 290.6541771473467, 301.2123076173481, 312.5570220048602, 321.60380288809984, 333.14463033905633, 343.66865418932827, 139.05877910482303, 160.56300284424844],
                    "conversion": [5.594201204185422, 10.578515617388593, 15.647006098867909, 23.761423199080298, 28.284328052843865, 32.306852945188126, 35.77833635353949, 40.24122678825432, 45.021336295083884, 49.03918473919059, 52.711755421757175, 57.127881374096376, 61.28446444925079, 66.70680618070575, 70.26324506537284, 73.31852458058106, 77.78375323941466, 82.37836363282088, 85.52639270474074, 88.87784727499464, 91.54965803472263, 93.56442781707293, 95.0819352701623, 96.46538454044153, 7.6604119171489256, 13.141988659613023]
                }
            ]
        },
        {
            "doi": "10.1016/j.apcatb.2011.06.025",
            "name": "Fe2O3",
            "Fe": 1,
            "Sbet" : 33,
            "calcination_temp" : 500,
            "calcination_time" : 2,
            "Dpore" : null,
            "Vtotal" : 0.1850,
            "calcination_flowing_gas" : 0,
            "calcination_reactive_gas" : 0,
            "synthesis_para" : "Two microemulsion systems with the composition given in Table 1 were prepared separately. The first one, ME1, contains the adequate amounts of the metal nitrates in the aqueous solution, and the second one, ME2, contains the adequate amount of the precipitating agent (NH3) in the aqueous solution. Then, ME1 was added dropwise to the ME2 and precipitated particles were obtained. The mixture was kept under vigorous stirring during 24 h at room temperature and after that, the particles were collected by centrifugation. The surfactant, cosurfactant and oil phase excesses were washed first with a 50/50 methanol/chloroform mixture and then with methanol. The obtained solid was dried at 60 °C during 24 h and finally calcined (10 °C/min) at 500 °C for 2 h.",
            "synthesis" : "microemulsion",
            "description" : "solid solutione",
            "particle_size_nm": null,
            "crystallite_size_nm": 13.9,
            "phase_types": "Fluorite & Hematite",
            "phase_flag": "multi",
            "microscopy": null,
            "morphology": null,
            "hierarchical": false,
            "reactions": [
                {
                    "gas_co_content" : 3.4,
                    "gas_o2_content" : 21,
                    "gas_h2o_content" : 0,
                    "gas_co2_content" : 0,
                    "flow_mL_h_g" : 18000,
                    "temps": [143.03433196703838, 159.88087044965926, 176.59311411709535, 187.2620911012175, 199.25269959985627, 209.50387049229252, 220.00657770523352, 231.25323556102344, 240.78390411167481, 252.51871296234265, 264.17465025488605, 274.1167299060241, 286.0284668465385, 296.9788234434287, 307.0829095382816, 319.1737062323757, 330.30312258284556, 340.62677004220694, 352.063145970242, 364.22215590379494, 374.92950283511277],
                    "conversion": [3.546696284172171, 6.276183238830109, 9.516182459422069, 12.54418269324448, 15.465404025642524, 19.678883887687302, 24.638257243623467, 30.16426024434442, 35.60842540090801, 41.54751466261374, 46.60119639134078, 52.28931626429726, 58.318816858595895, 64.2750530971727, 71.4627540383079, 78.30751544202178, 83.92392977533564, 89.07893454920988, 93.37113462325364, 96.11231269850548, 98.2268467099238]
                }
            ]
        },
        {
            "doi": "10.1039/C6RA13577C",
            "name": "Mn-CeO2",
            "Ce": 0.9,
            "Mn": 0.1,
            "Sbet" : 123,
            "calcination_temp" : 400,
            "calcination_time" : 3,
            "Dpore" : 23.4,
            "Vtotal" : 1.05,
            "calcination_flowing_gas" : 0,
            "calcination_reactive_gas" : 0,
            "synthesis_para" : "Mn–CeO2, Co–CeO2, and Ni–CeO2 NRs were synthesized using manganese(ii) nitrate tetrahydrate [Mn(NO3)2·4H2O], nickel(ii) nitrate hexahydrate [Ni(NO3)2·6H2O], cobalt(ii) nitrate hexahydrate [Co(NO3)2·6H2O], and cerium(iii) nitrate hexahydrate [Ce(NO3)3·6H2O] precursors. All chemicals were purchased from Sigma-Aldrich, AR grade. For Mn–CeO2 NRs, 1.88 mmol (0.816 g) of cerium(iii) nitrate hexahydrate was mixed with Milli-Q water (20 mL) by stirring until a homogeneous solution was obtained. Then, the required amount of Mn(NO3)2·4H2O was mixed to the Ce(NO3)3·6H2O solution. The Ce/Mn molar ratio was maintained at 9 : 1. NaOH (50 mL) was used as a precipitating agent and it was added slowly to the above solution and kept stirring 1 hour. The resultant precipitate was transformed to Teflon autoclave (100 mL) and it was kept at 100 °C for 24 h. After reaction, the collected precipitate was washed with distilled water and absolute ethanol before drying in air at 70 °C for 4 h. The dried powder was calcined in air at 400 °C for 3 h to obtain 10% Mn doped CeO2 NRs. Similarly, Co–CeO2 NRs, Ni–CeO2 NRs, and pure CeO2 NRs were prepared. The as-prepared Ce0.9Mn0.1O2−δ, Ce0.9Co0.1O2−δ, and Ce0.9Ni0.1O2−δ catalysts are represented as Mn–CeO2, Co–CeO2, and Ni–CeO2, respectively.",
            "synthesis" : "coprecipitation",
            "description" : "solid solution",
            "particle_size_nm": 100,
            "crystallite_size_nm": 7.63,
            "phase_types": "Fluorite",
            "phase_flag": "single",
            "microscopy": true,
            "morphology": "nanorods",
            "image_path": "27_50nm_TEM.png",
            "pretreatment_temp": 0,
            "pretreatment_o2_vol%": 0,
            "pretreatment_time_h": 0, 
            "osc": null,
            "hierarchical": false,
            "lattice_parameter_A": 5.36,
            "reactions": [
                {
                    "gas_co_content" : 1,
                    "gas_o2_content" : 6,
                    "gas_h2o_content" : 0,
                    "gas_co2_content" : 0,
                    "flow_mL_h_g" : null,
                    "flow_h-1": 28800,
                    "mass_catalyst_g": 0.1,
                    "temps": [70.05872324303846, 90.12691797688956, 110.50956620572077, 130.1648039401402, 150.19890130706574, 170.2405758666414, 189.83140746353476, 210.38454252699376, 229.77457851865884, 250.0056828944876, 270.278461829892, 289.92991096798636, 309.57757150975567],
                    "conversion": [2.1931452343756743, 8.431655173009036, 12.634104659894183, 16.812387257144337, 18.832911851270055, 25.191393134877135, 39.60349038934585, 54.303001009830744, 70.99800623160512, 83.55961022259432, 91.81260303294465, 95.9511828829373, 95.94255185092481]
                }
            ]
        },
        {
            "doi": "10.1039/C6RA13577C",
            "name": "Ni-CeO2",
            "Ce": 0.9,
            "Ni": 0.1,
            "Sbet" : 139,
            "calcination_temp" : 400,
            "calcination_time" : 3,
            "Dpore" : 21.5,
            "Vtotal" : 1.09,
            "calcination_flowing_gas" : 0,
            "calcination_reactive_gas" : 0,
            "synthesis_para" : "Mn–CeO2, Co–CeO2, and Ni–CeO2 NRs were synthesized using manganese(ii) nitrate tetrahydrate [Mn(NO3)2·4H2O], nickel(ii) nitrate hexahydrate [Ni(NO3)2·6H2O], cobalt(ii) nitrate hexahydrate [Co(NO3)2·6H2O], and cerium(iii) nitrate hexahydrate [Ce(NO3)3·6H2O] precursors. All chemicals were purchased from Sigma-Aldrich, AR grade. For Mn–CeO2 NRs, 1.88 mmol (0.816 g) of cerium(iii) nitrate hexahydrate was mixed with Milli-Q water (20 mL) by stirring until a homogeneous solution was obtained. Then, the required amount of Mn(NO3)2·4H2O was mixed to the Ce(NO3)3·6H2O solution. The Ce/Mn molar ratio was maintained at 9 : 1. NaOH (50 mL) was used as a precipitating agent and it was added slowly to the above solution and kept stirring 1 hour. The resultant precipitate was transformed to Teflon autoclave (100 mL) and it was kept at 100 °C for 24 h. After reaction, the collected precipitate was washed with distilled water and absolute ethanol before drying in air at 70 °C for 4 h. The dried powder was calcined in air at 400 °C for 3 h to obtain 10% Mn doped CeO2 NRs. Similarly, Co–CeO2 NRs, Ni–CeO2 NRs, and pure CeO2 NRs were prepared. The as-prepared Ce0.9Mn0.1O2−δ, Ce0.9Co0.1O2−δ, and Ce0.9Ni0.1O2−δ catalysts are represented as Mn–CeO2, Co–CeO2, and Ni–CeO2, respectively.",
            "synthesis" : "coprecipitation",
            "description" : "solid solution",
            "particle_size_nm": 100,
            "crystallite_size_nm": 7.13,
            "phase_types": "Fluorite",
            "phase_flag": "single",
            "microscopy": true,
            "morphology": "nanorods",
            "image_path": "28_50nm_TEM.png",
            "pretreatment_temp": 0,
            "pretreatment_o2_vol%": 0,
            "pretreatment_time_h": 0, 
            "osc": null,
            "hierarchical": false,
            "lattice_parameter_A": 5.39,
            "reactions": [
                {
                    "gas_co_content" : 1,
                    "gas_o2_content" : 6,
                    "gas_h2o_content" : 0,
                    "gas_co2_content" : 0,
                    "flow_mL_h_g" : null,
                    "flow_h-1": 28800,
                    "mass_catalyst_g": 0.1,
                    "temps": [110.4186398939193, 149.45633642735368, 190.03978026141317, 230.0663004356886, 250.08903201363896, 270.032203068763, 289.96021973858683, 310.1496495548399, 330.3580223527183, 349.7973100966092, 369.6230346656564],
                    "conversion": [6.214343048998368, 7.675576768714235, 9.075530161141367, 10.945011695048377, 13.973640828233831, 27.210191522600358, 51.9976523592926, 75.54828630859392, 85.68198099446751, 89.65052951381396, 92.28730979363202]
                }
            ]
        },
        {
            "doi": "10.1039/C6RA13577C",
            "name": "Co-CeO2",
            "Ce": 0.9,
            "Co": 0.1,
            "Sbet" : 132,
            "calcination_temp" : 400,
            "calcination_time" : 3,
            "Dpore" : 22.8,
            "Vtotal" : 1.07,
            "calcination_flowing_gas" : 0,
            "calcination_reactive_gas" : 0,
            "synthesis_para" : "Mn–CeO2, Co–CeO2, and Ni–CeO2 NRs were synthesized using manganese(ii) nitrate tetrahydrate [Mn(NO3)2·4H2O], nickel(ii) nitrate hexahydrate [Ni(NO3)2·6H2O], cobalt(ii) nitrate hexahydrate [Co(NO3)2·6H2O], and cerium(iii) nitrate hexahydrate [Ce(NO3)3·6H2O] precursors. All chemicals were purchased from Sigma-Aldrich, AR grade. For Mn–CeO2 NRs, 1.88 mmol (0.816 g) of cerium(iii) nitrate hexahydrate was mixed with Milli-Q water (20 mL) by stirring until a homogeneous solution was obtained. Then, the required amount of Mn(NO3)2·4H2O was mixed to the Ce(NO3)3·6H2O solution. The Ce/Mn molar ratio was maintained at 9 : 1. NaOH (50 mL) was used as a precipitating agent and it was added slowly to the above solution and kept stirring 1 hour. The resultant precipitate was transformed to Teflon autoclave (100 mL) and it was kept at 100 °C for 24 h. After reaction, the collected precipitate was washed with distilled water and absolute ethanol before drying in air at 70 °C for 4 h. The dried powder was calcined in air at 400 °C for 3 h to obtain 10% Mn doped CeO2 NRs. Similarly, Co–CeO2 NRs, Ni–CeO2 NRs, and pure CeO2 NRs were prepared. The as-prepared Ce0.9Mn0.1O2−δ, Ce0.9Co0.1O2−δ, and Ce0.9Ni0.1O2−δ catalysts are represented as Mn–CeO2, Co–CeO2, and Ni–CeO2, respectively.",
            "synthesis" : "coprecipitation",
            "description" : "solid solution",
            "particle_size_nm": 100,
            "crystallite_size_nm": 7.52,
            "phase_types": "Fluorite",
            "phase_flag": "single",
            "microscopy": true,
            "morphology": "nanorods",
            "image_path": "29_50nm_TEM.png",
            "pretreatment_temp": 0,
            "pretreatment_o2_vol%": 0,
            "pretreatment_time_h": 0, 
            "osc": null,
            "hierarchical": false,
            "lattice_parameter_A": 5.37,
            "reactions": [
                {
                    "gas_co_content" : 1,
                    "gas_o2_content" : 6,
                    "gas_h2o_content" : 0,
                    "gas_co2_content" : 0,
                    "flow_mL_h_g" : null,
                    "flow_h-1": 28800,
                    "mass_catalyst_g": 0.1,
                    "temps": [50.0738776283387, 70.66111005872324, 90.30119340784239, 110.48304603144535, 130.19890130706574, 150.58154953589695, 170.24436446296647, 189.967796931237, 210.50956620572077, 230.26709604091684, 249.99052850918736, 270.25194165561663, 290.3542337563932],
                    "conversion": [7.293222050560585, 11.08397131044959, 17.32593366188795, 24.26700960633863, 30.997488369684362, 54.35306099550323, 63.29653636685338, 72.38242376640974, 81.47780530117986, 92.34513770811576, 96.16178006404225, 97.2967607736857, 98.41361631610292]
                }
            ]
        },
        {
            "doi": "10.1039/C6RA13577C",
            "name": "CeO2",
            "Ce": 1,
            "Sbet" : 108,
            "calcination_temp" : 400,
            "calcination_time" : 3,
            "Dpore" : 34.8,
            "Vtotal" : 0.87,
            "calcination_flowing_gas" : 0,
            "calcination_reactive_gas" : 0,
            "synthesis_para" : "Mn–CeO2, Co–CeO2, and Ni–CeO2 NRs were synthesized using manganese(ii) nitrate tetrahydrate [Mn(NO3)2·4H2O], nickel(ii) nitrate hexahydrate [Ni(NO3)2·6H2O], cobalt(ii) nitrate hexahydrate [Co(NO3)2·6H2O], and cerium(iii) nitrate hexahydrate [Ce(NO3)3·6H2O] precursors. All chemicals were purchased from Sigma-Aldrich, AR grade. For Mn–CeO2 NRs, 1.88 mmol (0.816 g) of cerium(iii) nitrate hexahydrate was mixed with Milli-Q water (20 mL) by stirring until a homogeneous solution was obtained. Then, the required amount of Mn(NO3)2·4H2O was mixed to the Ce(NO3)3·6H2O solution. The Ce/Mn molar ratio was maintained at 9 : 1. NaOH (50 mL) was used as a precipitating agent and it was added slowly to the above solution and kept stirring 1 hour. The resultant precipitate was transformed to Teflon autoclave (100 mL) and it was kept at 100 °C for 24 h. After reaction, the collected precipitate was washed with distilled water and absolute ethanol before drying in air at 70 °C for 4 h. The dried powder was calcined in air at 400 °C for 3 h to obtain 10% Mn doped CeO2 NRs. Similarly, Co–CeO2 NRs, Ni–CeO2 NRs, and pure CeO2 NRs were prepared. The as-prepared Ce0.9Mn0.1O2−δ, Ce0.9Co0.1O2−δ, and Ce0.9Ni0.1O2−δ catalysts are represented as Mn–CeO2, Co–CeO2, and Ni–CeO2, respectively.",
            "synthesis" : "coprecipitation",
            "description" : "solid solution",
            "particle_size_nm": 100,
            "crystallite_size_nm": 8.41,
            "phase_types": "Fluorite",
            "phase_flag": "single",
            "microscopy": true,
            "morphology": "nanorods",
            "image_path": "30_50nm_TEM.png",
            "pretreatment_temp": 0,
            "pretreatment_o2_vol%": 0,
            "pretreatment_time_h": 0, 
            "osc": null,
            "hierarchical": false,
            "lattice_parameter_A": 5.41,
            "reactions": [
                {
                    "gas_co_content" : 1,
                    "gas_o2_content" : 6,
                    "gas_h2o_content" : 0,
                    "gas_co2_content" : 0,
                    "flow_mL_h_g" : null,
                    "flow_h-1": 28800,
                    "mass_catalyst_g": 0.1,
                    "temps": [110.41106270126917, 150.50198901307067, 190.56260655427167, 230.04356885773822, 250.31634779314265, 269.92991096798636, 290.48683462777046, 310.26330744459176, 329.82004167455955, 349.7291153627581, 370.22921007766627, 390.22921007766627, 410.03220306876307],
                    "conversion": [4.26631912377763, 6.28339130509835, 7.408014776326805, 9.264549762215069, 10.2812853332873, 20.84307920698078, 35.361338155203214, 47.22987027558885, 68.53988831444576, 72.89424396475086, 76.83948869766358, 84.03690629288543, 95.33406409404373]
                }
            ]
        },
        {
            "doi": "10.1021/acs.iecr.7b03143",
            "name": "La-CeO2",
            "La": 0.198,
            "Ce": 0.802,
            "Sbet" : 197.6,
            "calcination_temp" : 300,
            "calcination_time" : 4,
            "Dpore" : null,
            "Vtotal" : null,
            "calcination_flowing_gas" : 0,
            "calcination_reactive_gas" : 0,
            "synthesis_para" : "The M (M = La, Pr, Nd, and Pm)-doped CeO2 catalysts were synthesized by the citric-aided sol–gel method. In this method, lanthanum nitrate [La(NO3)3·6H2O], praseodymium nitrate [Pr(NO3)3·6H2O], neodymium nitrate [Nd(NO3)3·6H2O], promethium nitrate [Pm(NO3)3·6H2O], and cerium nitrate [Ce(NO3)4·6H2O] were used as La, Pr, Nd, and Ce precursors [(mol ratio of M(NO3)3·6H2O:Ce(NO3)4·6H2O = 20:80)]. Citric acid was used as a gelating agent. The required amount of metal nitrates and citric acid was dissolved in propan-2-ol (mol ratio of metal nitrates to citric acid is 1.5). After mixing, the above solution was heated at around 80 °C on a magnetic stirrer until it produced spongy yellow gel. The spongy gel was cooled at room temperature and then dried in an oven at 110 °C for 15 h. The obtained product was crushed properly and calcined at 300 °C for 4 h. The calcined samples were designated as La-CeO2, Pr-CeO2, Nd-CeO2, and Pm-CeO2.",
            "synthesis" : "sol-gel",
            "description" : "solid solution",
            "particle_size_nm": 3.7,
            "crystallite_size_nm": 3.3,
            "phase_types": "Fluorite",
            "phase_flag": "single",
            "microscopy": true,
            "image_path": "31_20nm_TEM.png",
            "morphology": "spherical",
            "pretreatment_temp": 0,
            "pretreatment_o2_vol%": 0,
            "pretreatment_time_h": 0, 
            "osc": "282 umol O2 g-1",
            "hierarchical": false,
            "lattice_parameter_A": 5.49,
            "reactions": [
                {
                    "gas_co_content" : 0.5,
                    "gas_o2_content" : 20,
                    "gas_h2o_content" : 0,
                    "gas_co2_content" : 0,
                    "flow_mL_h_g" : 12000,
                    "flow_h-1": null,
                    "mass_catalyst_g": 0.5,
                    "temps": [109.95131742672638, 120.02752018601103, 129.97838348425537, 140.0255220206901, 150.1253394610403, 159.99445963251924, 170.0888275310851, 180.00517706469515, 189.93787522365827, 200.05040826150534, 209.87229907085313, 219.96303394156274, 230.00653945014125, 250.22070644226665],
                    "conversion": [1.9263961259396805, 6.030315176402261, 9.906011501116573, 15.968228778967516, 23.973202234783106, 35.117669674189564, 50.02658508454057, 60.919107722762554, 71.01325982216623, 80.92172533108655, 87.99499382408035, 90.99379136025652, 92.94963557984114, 96.03841340215462]
                }
            ]
        },
        {
            "doi": "10.1021/acs.iecr.7b03143",
            "name": "Pr-CeO2",
            "Pr": 0.199,
            "Ce": 0.801,
            "Sbet" : 193.8,
            "calcination_temp" : 300,
            "calcination_time" : 4,
            "Dpore" : null,
            "Vtotal" : null,
            "calcination_flowing_gas" : 0,
            "calcination_reactive_gas" : 0,
            "synthesis_para" : "The M (M = La, Pr, Nd, and Pm)-doped CeO2 catalysts were synthesized by the citric-aided sol–gel method. In this method, lanthanum nitrate [La(NO3)3·6H2O], praseodymium nitrate [Pr(NO3)3·6H2O], neodymium nitrate [Nd(NO3)3·6H2O], promethium nitrate [Pm(NO3)3·6H2O], and cerium nitrate [Ce(NO3)4·6H2O] were used as La, Pr, Nd, and Ce precursors [(mol ratio of M(NO3)3·6H2O:Ce(NO3)4·6H2O = 20:80)]. Citric acid was used as a gelating agent. The required amount of metal nitrates and citric acid was dissolved in propan-2-ol (mol ratio of metal nitrates to citric acid is 1.5). After mixing, the above solution was heated at around 80 °C on a magnetic stirrer until it produced spongy yellow gel. The spongy gel was cooled at room temperature and then dried in an oven at 110 °C for 15 h. The obtained product was crushed properly and calcined at 300 °C for 4 h. The calcined samples were designated as La-CeO2, Pr-CeO2, Nd-CeO2, and Pm-CeO2.",
            "synthesis" : "sol-gel",
            "description" : "solid solution",
            "particle_size_nm": 5.1,
            "crystallite_size_nm": 4.3,
            "phase_types": "Fluorite",
            "phase_flag": "single",
            "microscopy": true,
            "image_path": "32_20nm_TEM.png",
            "morphology": "spherical",
            "pretreatment_temp": 0,
            "pretreatment_o2_vol%": 0,
            "pretreatment_time_h": 0, 
            "osc": "267 umol O2 g-1",
            "hierarchical": false,
            "lattice_parameter_A": 5.47,
            "reactions": [
                {
                    "gas_co_content" : 0.5,
                    "gas_o2_content" : 20,
                    "gas_h2o_content" : 0,
                    "gas_co2_content" : 0,
                    "flow_mL_h_g" : 12000,
                    "flow_h-1": null,
                    "mass_catalyst_g": 0.5,
                    "temps": [129.93478714998048, 140.06548532710875, 149.96366972143758, 160.0634871617878, 169.92352476362612, 180.01244312040762, 190.08864587969228, 200.12125230470204, 209.94495962797794, 219.95395137192213, 239.88655870518886, 260.02988165411756],
                    "conversion": [2.840105031534, 7.907631146267045, 13.877414130176934, 24.994887483742197, 35.997840473132705, 49.95378285302947, 56.944433083297206, 64.97640062495398, 77.94664987034659, 85.94671531055468, 89.91648193441254, 93.99995091984393]
                }
            ]
        },
        {
            "doi": "10.1021/acs.iecr.7b03143",
            "name": "Nd-CeO2",
            "Nd": 0.196,
            "Ce": 0.804,
            "Sbet" : 191.5,
            "calcination_temp" : 300,
            "calcination_time" : 4,
            "Dpore" : null,
            "Vtotal" : null,
            "calcination_flowing_gas" : 0,
            "calcination_reactive_gas" : 0,
            "synthesis_para" : "The M (M = La, Pr, Nd, and Pm)-doped CeO2 catalysts were synthesized by the citric-aided sol–gel method. In this method, lanthanum nitrate [La(NO3)3·6H2O], praseodymium nitrate [Pr(NO3)3·6H2O], neodymium nitrate [Nd(NO3)3·6H2O], promethium nitrate [Pm(NO3)3·6H2O], and cerium nitrate [Ce(NO3)4·6H2O] were used as La, Pr, Nd, and Ce precursors [(mol ratio of M(NO3)3·6H2O:Ce(NO3)4·6H2O = 20:80)]. Citric acid was used as a gelating agent. The required amount of metal nitrates and citric acid was dissolved in propan-2-ol (mol ratio of metal nitrates to citric acid is 1.5). After mixing, the above solution was heated at around 80 °C on a magnetic stirrer until it produced spongy yellow gel. The spongy gel was cooled at room temperature and then dried in an oven at 110 °C for 15 h. The obtained product was crushed properly and calcined at 300 °C for 4 h. The calcined samples were designated as La-CeO2, Pr-CeO2, Nd-CeO2, and Pm-CeO2.",
            "synthesis" : "sol-gel",
            "description" : "solid solution",
            "particle_size_nm": 5.4,
            "crystallite_size_nm": 5.1,
            "phase_types": "Fluorite",
            "phase_flag": "single",
            "microscopy": true,
            "image_path": "33_20nm_TEM.png",
            "morphology": "spherical",
            "pretreatment_temp": 0,
            "pretreatment_o2_vol%": 0,
            "pretreatment_time_h": 0, 
            "osc": "253 umol O2 g-1",
            "hierarchical": false,
            "lattice_parameter_A": 5.43,
            "reactions": [
                {
                    "gas_co_content" : 0.5,
                    "gas_o2_content" : 20,
                    "gas_h2o_content" : 0,
                    "gas_co2_content" : 0,
                    "flow_mL_h_g" : 12000,
                    "flow_h-1": null,
                    "mass_catalyst_g": 0.5,
                    "temps": [150.02179816713743, 159.97811100716615, 169.9653045839729, 180.02152569004824, 190.00690275292686, 199.94141742581812, 210.07393211687452, 220.06294220760938, 229.85758530803537, 239.95376972052932, 250.13351377371686, 260.1497715733735, 280.1514064359088],
                    "conversion": [6.99637624847647, 12.957161203772628, 18.057407422555602, 26.96790975795303, 34.998241294407315, 49.88752464232836, 60.924015738370045, 69.90241228967108, 78.05708022151511, 85.03382440756161, 87.94918567841046, 90.01627825176483, 94.0555750967288]
                }
            ]
        },
        {
            "doi": "10.1021/acs.iecr.7b03143",
            "name": "Pm-CeO2",
            "Pm": 0.197,
            "Ce": 0.803,
            "Sbet" : 189.2,
            "calcination_temp" : 300,
            "calcination_time" : 4,
            "Dpore" : null,
            "Vtotal" : null,
            "calcination_flowing_gas" : 0,
            "calcination_reactive_gas" : 0,
