Repository: Iwanap1/co_oxidation

# Training an Extrapolatable Model for CO Oxidation Light-Off Prediction over Cerium-Based Catalysts
Extrapolatable NNs for CO Oxidation light-off prediction



The exact architecture can be dictated by the provided model configs. In the most physically-informed scenario, the archictecture includes latent states for both the H<sub>2</sub>-TPR and dynamic oxygen storage capacity (OSC), which are trained both on those experimental measurements and the conversion itself. The weight-hourly space velocity is not included in the features for the conversion net, rather is used to calculate conversion using the solution for a simple first-order kinetic model in a PFR.

File: src/db/migrations/committed/correction_16-3-2026.json
{
    "create": [
        {
          "doi": "10.1016/j.mcat.2021.112016",
          "name": "Bi05",
          "Ce": 0.85,
          "Cu": 0.08,
          "Mn": 0.02,
          "Bi": 0.05,
          "deposit": null,
          "Sbet": 93,
          "calcination_temp": 500,
          "calcination_time": 1,
          "Dpore": null,
          "Vtotal": 0.161,
          "calcination_flowing_gas": null,
          "calcination_reactive_gas": null,
          "synthesis_para": "Appropriate amounts of salts were dissolved in concentrated nitric acid (68%) with the concentration of salts of 0.667 M. After the dissolution of the salts, this mixture was added to distilled water, giving a concentration of 0.1 M. Then, the co-precipitation was carried out by the addition of 2.5 M KOH solution up to pH 11. Ultrasonic processing (35 kHz, 150 W) was used during all processes at 30 \u00b0C under stirring. The resulting precipitates were filtered, washed with a distilled water-ethanol solution (H2O/C2H5OH=9 vol.), dried at 150 \u00b0C for 12 h, and calcined in static air by heating at a rate of 4 \u00b0C/min from room temperature to 500 \u00b0C and kept for 1 h in a muffle furnace [25,26].",
          "synthesis": "coprecipitation",
          "description": "solid solution",
          "particle_size_nm": null,
          "crystallite_size_nm": 8,
          "phase_types": "Fluorite",
          "phase_flag": "single",
          "microscopy": true,
          "image_path": "211_20nm_TEM.png",
          "morphology": "polyhedra",
          "pretreatment_temp": 0,
          "pretreatment_o2_vol%": 0,
          "pretreatment_time_h": 0,
          "osc": null,
          "hierarchical": false,
          "lattice_parameter_A": null,
          "reactions": [
            {
              "gas_co_content": 1,
              "gas_o2_content": 2,
              "gas_h2o_content": 0,
              "gas_co2_content": 0,
              "flow_mL_h_g": 12000,
              "flow_h-1": null,
              "notes": null,
              "mass_catalyst_g": 0.3,
              "temps": [
                69.85032438689531,
                95.8456941341158,
                110.22935903303093,
                120.88943925485233,
                138.21466067246345,
                150.06568498129053,
                172.16975798853204
              ],
              "conversion": [
                25.89594449518499,
                62.92265538624237,
                73.81916069797626,
                79.77535291384257,
                87.91071800541589,
                92.8651316316557,
                95.85636687016296
              ]
            }
          ]
        },
        {
          "doi": "10.1016/j.mcat.2021.112016",
          "name": "Sn05",
          "Ce": 0.85,
          "Cu": 0.08,
          "Mn": 0.02,
          "Sn": 0.05,
          "deposit": null,
          "Sbet": 84,
          "calcination_temp": 500,
          "calcination_time": 1,
          "Dpore": null,
          "Vtotal": 0.191,
          "calcination_flowing_gas": null,
          "calcination_reactive_gas": null,
          "synthesis_para": "Appropriate amounts of salts were dissolved in concentrated nitric acid (68%) with the concentration of salts of 0.667 M. After the dissolution of the salts, this mixture was added to distilled water, giving a concentration of 0.1 M. Then, the co-precipitation was carried out by the addition of 2.5 M KOH solution up to pH 11. Ultrasonic processing (35 kHz, 150 W) was used during all processes at 30 \u00b0C under stirring. The resulting precipitates were filtered, washed with a distilled water-ethanol solution (H2O/C2H5OH=9 vol.), dried at 150 \u00b0C for 12 h, and calcined in static air by heating at a rate of 4 \u00b0C/min from room temperature to 500 \u00b0C and kept for 1 h in a muffle furnace [25,26].",
          "synthesis": "coprecipitation",
          "description": "solid solution",
          "particle_size_nm": null,
          "crystallite_size_nm": 7,
          "phase_types": "Fluorite",
          "phase_flag": "single",
          "microscopy": true,
          "image_path": "212_20nm_TEM.png",
          "morphology": "polyhedra",
          "pretreatment_temp": 0,
          "pretreatment_o2_vol%": 0,
          "pretreatment_time_h": 0,
          "osc": null,
          "hierarchical": false,
          "lattice_parameter_A": null,
          "reactions": [
            {
              "gas_co_content": 1,
              "gas_o2_content": 2,
              "gas_h2o_content": 0,
              "gas_co2_content": 0,
              "flow_mL_h_g": 12000,
              "flow_h-1": null,
              "notes": null,
              "mass_catalyst_g": 0.3,
              "temps": [
                58.162221349687826,
                87.1993673511146,
                111.41698971945561,
                132.1796523749219,
                150.0796341254348
              ],
              "conversion": [
                15.955633084290557,
                51.85663035249976,
                73.9011947470625,
                85.00806371984334,
                97.95214429121549
              ]
            }
          ]
        },
        {
          "doi": "10.1016/j.mcat.2021.112016",
          "name": "Ti05",
          "Ce": 0.85,
          "Cu": 0.08,
          "Mn": 0.02,
          "Ti": 0.05,
          "deposit": null,
          "Sbet": 99,
          "calcination_temp": 500,
          "calcination_time": 1,
          "Dpore": null,
          "Vtotal": 0.193,
          "calcination_flowing_gas": null,
          "calcination_reactive_gas": null,
          "synthesis_para": "Appropriate amounts of salts were dissolved in concentrated nitric acid (68%) with the concentration of salts of 0.667 M. After the dissolution of the salts, this mixture was added to distilled water, giving a concentration of 0.1 M. Then, the co-precipitation was carried out by the addition of 2.5 M KOH solution up to pH 11. Ultrasonic processing (35 kHz, 150 W) was used during all processes at 30 \u00b0C under stirring. The resulting precipitates were filtered, washed with a distilled water-ethanol solution (H2O/C2H5OH=9 vol.), dried at 150 \u00b0C for 12 h, and calcined in static air by heating at a rate of 4 \u00b0C/min from room temperature to 500 \u00b0C and kept for 1 h in a muffle furnace [25,26].",
          "synthesis": "coprecipitation",
          "description": "solid solution",
          "particle_size_nm": null,
          "crystallite_size_nm": 7,
          "phase_types": "Fluorite",
          "phase_flag": "single",
          "microscopy": true,
          "image_path": "213_20nm_TEM.png",
          "morphology": "polyhedra",
          "pretreatment_temp": 0,
          "pretreatment_o2_vol%": 0,
          "pretreatment_time_h": 0,
          "osc": null,
          "hierarchical": false,
          "lattice_parameter_A": null,
          "reactions": [
            {
              "gas_co_content": 1,
              "gas_o2_content": 2,
              "gas_h2o_content": 0,
              "gas_co2_content": 0,
              "flow_mL_h_g": 12000,
              "flow_h-1": null,
              "notes": null,
              "mass_catalyst_g": 0.3,
              "temps": [
                58.841757203589985,
                79.76570618800189,
                102.0009447331129,
                116.67831837505905,
                134.02739726027397,
                155.02314596126595
              ],
              "conversion": [
                17.807817240763878,
                26.808138497233625,
                58.81427806532215,
                76.91386757094415,
                87.7986792789577,
                95.86157415670178
              ]
            }
          ]
        }
      ]
}

File: src/db/migrations/committed/correction_5-3-2026.json
{
    "create": [
        {
          "doi": "10.1016/j.mcat.2025.115272",
          "name": "Ni05",
          "Ce": 0.85,
          "Cu": 0.08,
          "Mn": 0.02,
          "Ni": 0.05,
          "Sbet": 91,
          "calcination_temp": 500,
          "calcination_time": 1,
          "Dpore": null,
          "Vtotal": 0.24,
          "calcination_flowing_gas": null,
          "calcination_reactive_gas": null,
          "synthesis_para": "The Ce(NO3)3\u00b76H2O, Mn(NO3)2\u00b74H2O, Cu(NO3)2\u00b73H2O, Fe(NO3)3\u22199H2O, Ni(NO3)2\u22196H2O, and Co(NO3)2\u22196H2O (Acros Organics) compounds were used as initial salts. Appropriate amounts of salts were dissolved in concentrated nitric acid (68 %) with the concentration of salts of 0.667 M. After the dissolution of the salts, this mixture was added to distilled water, giving a concentration of 0.1 M. Then, the co-precipitation was carried out by the addition of 2.5 M KOH solution up to pH 11. Ultrasonic processing (35 kHz, 150 W) was used during all processes at 30 \u00b0C under stirring. The resulting precipitates were filtered, washed with a distilled water-ethanol solution (H2O/C2H5OH=9 vol.), dried at 150 \u00b0C for 12 h, and calcined in static air by heating at a rate of 4 \u00b0C/min from room temperature to 500 \u00b0C and kept for 1 h in a muffle furnace",
          "synthesis": "coprecipitation",
          "description": "solid solution",
          "particle_size_nm": null,
          "crystallite_size_nm": 8,
          "phase_types": "Fluorite & NiO",
          "phase_flag": "multi",
          "microscopy": true,
          "image_path": "65_10nm_TEM.png",
          "morphology": "spherical",
          "pretreatment_temp": 0,
          "pretreatment_o2_vol%": 0,
          "pretreatment_time_h": 0,
          "osc": null,
          "hierarchical": false,
          "lattice_parameter_A": 5.4048,
          "reactions": [
            {
              "gas_co_content": 1,
              "gas_o2_content": 2,
              "gas_h2o_content": 0,
              "gas_co2_content": 0,
              "flow_mL_h_g": 12000,
              "flow_h-1": null,
              "notes": null,
              "mass_catalyst_g": 0.3,
              "temps": [
                41.008820721878116,
                65.75492891029276,
                93.87867739411905,
                110.8579569514322,
                140.9989880213305,
                164.00298569593272,
                186.0400054546368,
                228.78469256662194,
                247.9595352075274,
                266.29142114820104,
                287.1192340541588
              ],
              "conversion": [
                10.515584621946426,
                35.05967066143695,
                40.48572838349794,
                51.38902595067448,
                70.27974542747944,
                77.03126960099688,
                86.12512858253953,
                90.99194634240172,
                92.80213760631581,
                95.08726886504478,
                97.70056785394696
              ]
            }
          ]
        },
        {
          "doi": "10.1016/j.apcatb.2008.02.012",
          "name": "2Au/Ce0.75Zr0.25O2",
          "Ce": 0.75,
          "Zr": 0.25,
          "deposit": {
            "Au": 1.68,
            "wt.%": 0,
            "oxide": true,
            "calcination_temp": 300,
            "calcination_time": 4,
            "crystal_observed": false,
            "diameter_nm": 3.9
          },
          "Sbet": 49.5,
          "calcination_temp": 550,
          "calcination_time": 4,
          "Dpore": null,
          "Vtotal": null,
          "calcination_flowing_gas": null,
          "calcination_reactive_gas": null,
          "synthesis_para": "Hydrogen tetrachloroaureate(III) trihydrate [HAuCl4\u00b73H2O, Sigma\u2013Aldrich] was used as a gold precursor. The catalysts were prepared by the direct anionic exchange (DAE) method of gold species with hydroxyl groups of the support [25], [44]. The optimisation of catalyst synthesis conditions was presented previously [45]. Aqueous solutions of HAuCl4 at the concentration 2.25 \u00d7 10\u22124 M were prepared using 900 cm3 of distilled water. The solution was heated up to 70 \u00b0C and the support was introduced. After 1 h of thermostating and vigorous stirring, the suspension was centrifuged. In order to remove the residual chlorine from the catalysts, the obtained solid was suspended in 4 M ammonia solution, stirred for 1 h and next centrifuged again. After drying in an oven at 120 \u00b0C overnight, the catalysts were calcined in air at 300 \u00b0C for 4 h.",
          "synthesis": "direct anionic exchange (DAE)",
          "description": "solid solution",
          "particle_size_nm": null,
          "crystallite_size_nm": 7,
          "phase_types": "Fluorite",
          "phase_flag": "single",
          "microscopy": true,
          "image_path": "133_2500nm_SEM.png",
          "morphology": "",
          "pretreatment_temp": 300,
          "pretreatment_o2_vol%": 20,
          "pretreatment_time_h": 1,
          "osc": null,
          "hierarchical": false,
          "lattice_parameter_A": 5.349,
          "reactions": [
            {
              "gas_co_content": 1.7,
              "gas_o2_content": 3.4,
              "gas_h2o_content": 0,
              "gas_co2_content": 0,
              "flow_mL_h_g": 30000,
              "flow_h-1": null,
              "notes": null,
              "mass_catalyst_g": 0.1,
              "temps": [
                21.4143734623719,
                29.585186633429462,
                36.59514150251723,
                44.596917412059895,
                52.464278149795526,
                59.52718445020122,
                67.9566449973117
              ],
              "conversion": [
                31.92494557844591,
                38.97608606492728,
                51.810896930308864,
                63.95873426507241,
                78.84815597690634,
                90.12998075527653,
                99.77048301101051
              ]
            }
          ]
        },
        {
          "doi": "10.1016/j.apcatb.2008.02.012",
          "name": "2Au/CeO2",
          "Ce": 1,
          "deposit": {
            "Au": 1.79,
            "wt.%": 0,
            "oxide": true,
            "calcination_temp": 300,
            "calcination_time": 4,
            "crystal_observed": false,
            "diameter_nm": 4.0
          },
          "Sbet": 51.5,
          "calcination_temp": 550,
          "calcination_time": 4,
          "Dpore": null,
          "Vtotal": null,
          "calcination_flowing_gas": null,
          "calcination_reactive_gas": null,
          "synthesis_para": "Hydrogen tetrachloroaureate(III) trihydrate [HAuCl4\u00b73H2O, Sigma\u2013Aldrich] was used as a gold precursor. The catalysts were prepared by the direct anionic exchange (DAE) method of gold species with hydroxyl groups of the support [25], [44]. The optimisation of catalyst synthesis conditions was presented previously [45]. Aqueous solutions of HAuCl4 at the concentration 2.25 \u00d7 10\u22124 M were prepared using 900 cm3 of distilled water. The solution was heated up to 70 \u00b0C and the support was introduced. After 1 h of thermostating and vigorous stirring, the suspension was centrifuged. In order to remove the residual chlorine from the catalysts, the obtained solid was suspended in 4 M ammonia solution, stirred for 1 h and next centrifuged again. After drying in an oven at 120 \u00b0C overnight, the catalysts were calcined in air at 300 \u00b0C for 4 h.",
          "synthesis": "direct anionic exchange (DAE)",
          "description": "solid solution",
          "particle_size_nm": null,
          "crystallite_size_nm": 7,
          "phase_types": "Fluorite",
          "phase_flag": "single",
          "microscopy": true,
          "image_path": "134_2500nm_SEM.png",
          "morphology": "",
          "pretreatment_temp": 300,
          "pretreatment_o2_vol%": 20,
          "pretreatment_time_h": 1,
          "osc": null,
          "hierarchical": false,
          "lattice_parameter_A": 5.349,
          "reactions": [
            {
              "gas_co_content": 1.7,
              "gas_o2_content": 3.4,
              "gas_h2o_content": 0,
              "gas_co2_content": 0,
              "flow_mL_h_g": 30000,
              "flow_h-1": null,
              "notes": null,
              "mass_catalyst_g": 0.1,
              "temps": [
                24.772716164035387,
                29.54241816967268,
                34.77646349609789,
                40.69887742965606,
                47.73327142089056,
                56.48451374293302,
                61.61061961321016,
                66.70413998729165,
                74.69573292927318
              ],
              "conversion": [
                14.602328296053255,
                19.53733791841499,
                26.13654289049437,
                35.09559264283686,
                45.14859450421176,
                60.517556866580435,
                68.00880209483547,
                76.58295737766981,
                91.92115973120485
              ]
            }
          ]
        }
      ],
    "update": [
        {
            "_id": "6967aeea5c48023e106c03f3",
            "doi": "10.1016/j.jssc.2021.122091",
            "name": "Bulk-NC",
            "particle_size_nm": null,
            "crystallite_size_nm": 33.1,
            "phase_types": "Fluorite & Halite",
            "phase_flag": "multi",
            "microscopy": true,
            "image_path": "SEM_100nm_6967aeea5c48023e106c03f3.png",
            "morphology": "polyhedra",
            "pretreatment_temp": 300,
            "pretreatment_o2_vol%": 0,
            "pretreatment_time_h": 1,
            "osc": null,
            "hierarchical": false,
            "lattice_parameter_A": 5.42,
            "failed_because": "'_id'"
          }
    ]
}

File: src/db/migrations/committed/correction_correction_5-3-2026.json
{
  "update": [
      {
          "_id": "6967aeea5c48023e106c03f3",
          "collection": "materials",
          "doi": "10.1016/j.jssc.2021.122091",
          "name": "Bulk-NC",
          "particle_size_nm": null,
          "crystallite_size_nm": 33.1,
          "phase_types": "Fluorite & Halite",
          "phase_flag": "multi",
          "microscopy": true,
          "image_path": "SEM_100nm_6967aeea5c48023e106c03f3.png",
          "morphology": "polyhedra",
          "pretreatment_temp": 300,
          "pretreatment_o2_vol%": 0,
          "pretreatment_time_h": 1,
          "osc": null,
          "hierarchical": false,
          "lattice_parameter_A": 5.42
        }
  ]
}

File: src/db/migrations/committed/16-3-2026.json (part 2 of 5)
{
            "synthesis_para" : "Appropriate amounts of salts were dissolved in concentrated nitric acid (68 %) with the concentration of salts of 0.667 M. After the dissolution of the salts, this mixture was added to distilled water, giving a concentration of 0.1 M. Then, the co-precipitation was carried out by the addition of 2.5 M KOH solution up to pH 11. Ultrasonic processing (35 kHz, 150 W) was used during all processes at 30 °C under stirring. The resulting precipitates were filtered, washed with a distilled water–ethanol solution (H2O/C2H5OH = 9 vol), dried at 150 °C for 12 h, and calcined in static air by heating at a rate of 4 °C/min from room temperature to 500 °C and kept for 1 h in a muffle furnace",
            "synthesis" : "coprecipitation",
            "description" : "solid solution",
            "particle_size_nm": null,
            "crystallite_size_nm": 10,
            "phase_types": "Fluorite",
            "phase_flag": "single",
            "microscopy": true,
            "image_path": "210_50nm_TEM.png",
            "morphology": "polyhedra",
            "pretreatment_temp": 0,
            "pretreatment_o2_vol%": 0,
            "pretreatment_time_h": 0, 
            "osc": null,
            "hierarchical": false,
            "lattice_parameter_A": 5.4066,
            "reactions": [
                {
                    "gas_co_content" : 1,
                    "gas_o2_content" : 2,
                    "gas_h2o_content" : 0,
                    "gas_co2_content" : 0,
                    "flow_mL_h_g" : 12000,
                    "flow_h-1": null,
                    "notes": null,
                    "mass_catalyst_g": 0.3,
                    "temps": [126.37017251998918, 166.40897080918035, 209.44398712863875, 252.25738117304383, 300.58542819150466, 348.57960269170326, 400.7097669224437, 420.72484874999276],
                    "conversion": [17.04513565026968, 19.97923678981305, 26.81682144450302, 41.22648931424632, 63.448963867147896, 79.01877610608702, 91.2041850845533, 95.02072265704206]
                }
            ]
        },
        {
            "doi": "10.1016/j.cej.2024.151340",
            "name": "Bi1",
            "Ce": 0.99,
            "Bi": 0.01,
            "deposit": null,
            "Sbet" : 98,
            "calcination_temp" : 500,
            "calcination_time" : 1,
            "Dpore": 8.5,
            "Vtotal": 0.251,
            "calcination_flowing_gas" : null,
            "calcination_reactive_gas" : null,
            "synthesis_para" : "Appropriate amounts of salts were dissolved in concentrated nitric acid (68 %) with the concentration of salts of 0.667 M. After the dissolution of the salts, this mixture was added to distilled water, giving a concentration of 0.1 M. Then, the co-precipitation was carried out by the addition of 2.5 M KOH solution up to pH 11. Ultrasonic processing (35 kHz, 150 W) was used during all processes at 30 °C under stirring. The resulting precipitates were filtered, washed with a distilled water–ethanol solution (H2O/C2H5OH = 9 vol), dried at 150 °C for 12 h, and calcined in static air by heating at a rate of 4 °C/min from room temperature to 500 °C and kept for 1 h in a muffle furnace",
            "synthesis" : "coprecipitation",
            "description" : "solid solution",
            "particle_size_nm": null,
            "crystallite_size_nm": 10,
            "phase_types": "Fluorite",
            "phase_flag": "single",
            "microscopy": false,
            "image_path": "",
            "morphology": null,
            "pretreatment_temp": 0,
            "pretreatment_o2_vol%": 0,
            "pretreatment_time_h": 0, 
            "osc": null,
            "hierarchical": false,
            "lattice_parameter_A": 5.4066,
            "reactions": [
                {
                    "gas_co_content" : 1,
                    "gas_o2_content" : 2,
                    "gas_h2o_content" : 0,
                    "gas_co2_content" : 0,
                    "flow_mL_h_g" : 12000,
                    "flow_h-1": null,
                    "notes": null,
                    "mass_catalyst_g": 0.3,
                    "temps": [126.37017251998918, 166.40897080918035, 209.44398712863875, 252.25738117304383, 300.58542819150466, 348.57960269170326, 400.7097669224437, 420.72484874999276, 179.88763462833657, 315.5463708632907, 363.08866617928953, 413.831532532423, 440.56723789568207, 466.22937042004617, 488.0893857321306],
                    "conversion": [17.04513565026968, 19.97923678981305, 26.81682144450302, 41.22648931424632, 63.448963867147896, 79.01877610608702, 91.2041850845533, 95.02072265704206, 12.910661421793261, 33.57135325844519, 54.34559390080701, 75.00304148586723, 84.04671722292063, 90.80384443813618, 94.79427389594063]
                }
            ]
        },
        {
            "doi": "10.1016/j.cej.2024.151340",
            "name": "Ti1",
            "Ce": 0.99,
            "Ti": 0.01,
            "deposit": null,
            "Sbet" : 87,
            "calcination_temp" : 500,
            "calcination_time" : 1,
            "Dpore": 9.6,
            "Vtotal": 0.260,
            "calcination_flowing_gas" : null,
            "calcination_reactive_gas" : null,
            "synthesis_para" : "Appropriate amounts of salts were dissolved in concentrated nitric acid (68 %) with the concentration of salts of 0.667 M. After the dissolution of the salts, this mixture was added to distilled water, giving a concentration of 0.1 M. Then, the co-precipitation was carried out by the addition of 2.5 M KOH solution up to pH 11. Ultrasonic processing (35 kHz, 150 W) was used during all processes at 30 °C under stirring. The resulting precipitates were filtered, washed with a distilled water–ethanol solution (H2O/C2H5OH = 9 vol), dried at 150 °C for 12 h, and calcined in static air by heating at a rate of 4 °C/min from room temperature to 500 °C and kept for 1 h in a muffle furnace",
            "synthesis" : "coprecipitation",
            "description" : "solid solution",
            "particle_size_nm": null,
            "crystallite_size_nm": 11,
            "phase_types": "Fluorite",
            "phase_flag": "single",
            "microscopy": false,
            "image_path": "",
            "morphology": null,
            "pretreatment_temp": 0,
            "pretreatment_o2_vol%": 0,
            "pretreatment_time_h": 0, 
            "osc": null,
            "hierarchical": false,
            "lattice_parameter_A": 5.4040,
            "reactions": [
                {
                    "gas_co_content" : 1,
                    "gas_o2_content" : 2,
                    "gas_h2o_content" : 0,
                    "gas_co2_content" : 0,
                    "flow_mL_h_g" : 12000,
                    "flow_h-1": null,
                    "notes": null,
                    "mass_catalyst_g": 0.3,
                    "temps": [263.6205596394177, 216.54453456444026, 172.33232979697095, 321.8064805807079, 369.8409500400071, 421.7725176866088, 451.77499294838213, 468.8082478024856, 488.6765408504539, 506.509938463841, 525.9695254980745, 545.5499974096097],
                    "conversion": [19.316760614785675, 17.71799343039053, 16.09911188612677, 36.29847114643741, 54.733606391175634, 74.22701650512997, 82.52386552577153, 85.44758506022141, 88.92672046717223, 91.55196885518473, 93.77882314773511, 95.74159536072023]
                }
            ]
        },
        {
            "doi": "10.1016/j.cej.2024.151340",
            "name": "Zr1",
            "Ce": 0.99,
            "Zr": 0.01,
            "deposit": null,
            "Sbet" : 96,
            "calcination_temp" : 500,
            "calcination_time" : 1,
            "Dpore": 8.7,
            "Vtotal": 0.215,
            "calcination_flowing_gas" : null,
            "calcination_reactive_gas" : null,
            "synthesis_para" : "Appropriate amounts of salts were dissolved in concentrated nitric acid (68 %) with the concentration of salts of 0.667 M. After the dissolution of the salts, this mixture was added to distilled water, giving a concentration of 0.1 M. Then, the co-precipitation was carried out by the addition of 2.5 M KOH solution up to pH 11. Ultrasonic processing (35 kHz, 150 W) was used during all processes at 30 °C under stirring. The resulting precipitates were filtered, washed with a distilled water–ethanol solution (H2O/C2H5OH = 9 vol), dried at 150 °C for 12 h, and calcined in static air by heating at a rate of 4 °C/min from room temperature to 500 °C and kept for 1 h in a muffle furnace",
            "synthesis" : "coprecipitation",
            "description" : "solid solution",
            "particle_size_nm": null,
            "crystallite_size_nm": 11,
            "phase_types": "Fluorite",
            "phase_flag": "single",
            "microscopy": false,
            "image_path": "",
            "morphology": null,
            "pretreatment_temp": 0,
            "pretreatment_o2_vol%": 0,
            "pretreatment_time_h": 0, 
            "osc": null,
            "hierarchical": false,
            "lattice_parameter_A": 5.4047,
            "reactions": [
                {
                    "gas_co_content" : 1,
                    "gas_o2_content" : 2,
                    "gas_h2o_content" : 0,
                    "gas_co2_content" : 0,
                    "flow_mL_h_g" : 12000,
                    "flow_h-1": null,
                    "notes": null,
                    "mass_catalyst_g": 0.3,
                    "temps": [213.30366856820496, 262.4491276141355, 309.43592813681863, 362.50151106096627, 407.4102429786034, 441.66671463685606, 471.5742089236065, 500.7247336215382, 529.7946684012686, 560.5023054473028, 590.8501660727957],
                    "conversion": [12.897035565108073, 15.108317450018248, 24.227908674317693, 43.08479662597834, 57.0415669735188, 66.35905754491262, 74.73571515471025, 79.9596090676832, 85.76487286589075, 91.5208240399043, 95.72472525244332]
                }
            ]
        },
        {
            "doi": "10.1016/j.cej.2024.151340",
            "name": "Sm1",
            "Ce": 0.99,
            "Sm": 0.01,
            "deposit": null,
            "Sbet" : 90,
            "calcination_temp" : 500,
            "calcination_time" : 1,
            "Dpore": 9.1,
            "Vtotal": 0.221,
            "calcination_flowing_gas" : null,
            "calcination_reactive_gas" : null,
            "synthesis_para" : "Appropriate amounts of salts were dissolved in concentrated nitric acid (68 %) with the concentration of salts of 0.667 M. After the dissolution of the salts, this mixture was added to distilled water, giving a concentration of 0.1 M. Then, the co-precipitation was carried out by the addition of 2.5 M KOH solution up to pH 11. Ultrasonic processing (35 kHz, 150 W) was used during all processes at 30 °C under stirring. The resulting precipitates were filtered, washed with a distilled water–ethanol solution (H2O/C2H5OH = 9 vol), dried at 150 °C for 12 h, and calcined in static air by heating at a rate of 4 °C/min from room temperature to 500 °C and kept for 1 h in a muffle furnace",
            "synthesis" : "coprecipitation",
            "description" : "solid solution",
            "particle_size_nm": null,
            "crystallite_size_nm": 9,
            "phase_types": "Fluorite",
            "phase_flag": "single",
            "microscopy": false,
            "image_path": "",
            "morphology": null,
            "pretreatment_temp": 0,
            "pretreatment_o2_vol%": 0,
            "pretreatment_time_h": 0, 
            "osc": null,
            "hierarchical": false,
            "lattice_parameter_A": 5.4081,
            "reactions": [
                {
                    "gas_co_content" : 1,
                    "gas_o2_content" : 2,
                    "gas_h2o_content" : 0,
                    "gas_co2_content" : 0,
                    "flow_mL_h_g" : 12000,
                    "flow_h-1": null,
                    "notes": null,
                    "mass_catalyst_g": 0.3,
                    "temps": [257.7259827652704, 302.52534265106294, 352.784669494989, 406.4719460738319, 450.4567721435191, 479.6332007437298],
                    "conversion": [10.31266474715114, 21.659110264000972, 48.337239952958356, 80.24704975870878, 92.6666937020966, 98.63741433148141]
                }
            ]
        },
        {
            "doi": "10.1016/j.cej.2024.151340",
            "name": "Sn1",
            "Ce": 0.99,
            "Sn": 0.01,
            "deposit": null,
            "Sbet" : 60,
            "calcination_temp" : 500,
            "calcination_time" : 1,
            "Dpore": 13.9,
            "Vtotal": 0.179,
            "calcination_flowing_gas" : null,
            "calcination_reactive_gas" : null,
            "synthesis_para" : "Appropriate amounts of salts were dissolved in concentrated nitric acid (68 %) with the concentration of salts of 0.667 M. After the dissolution of the salts, this mixture was added to distilled water, giving a concentration of 0.1 M. Then, the co-precipitation was carried out by the addition of 2.5 M KOH solution up to pH 11. Ultrasonic processing (35 kHz, 150 W) was used during all processes at 30 °C under stirring. The resulting precipitates were filtered, washed with a distilled water–ethanol solution (H2O/C2H5OH = 9 vol), dried at 150 °C for 12 h, and calcined in static air by heating at a rate of 4 °C/min from room temperature to 500 °C and kept for 1 h in a muffle furnace",
            "synthesis" : "coprecipitation",
            "description" : "solid solution",
            "particle_size_nm": null,
            "crystallite_size_nm": 14,
            "phase_types": "Fluorite",
            "phase_flag": "single",
            "microscopy": false,
            "image_path": "",
            "morphology": null,
            "pretreatment_temp": 0,
            "pretreatment_o2_vol%": 0,
            "pretreatment_time_h": 0, 
            "osc": null,
            "hierarchical": false,
            "lattice_parameter_A": 5.4070,
            "reactions": [
                {
                    "gas_co_content" : 1,
                    "gas_o2_content" : 2,
                    "gas_h2o_content" : 0,
                    "gas_co2_content" : 0,
                    "flow_mL_h_g" : 12000,
                    "flow_h-1": null,
                    "notes": null,
                    "mass_catalyst_g": 0.3,
                    "temps": [222.67512477046262, 269.68207277269613, 314.5389968857753, 363.773680484, 412.5939016457612, 459.7908115980405, 486.82297273182553, 511.69071891963455],
                    "conversion": [16.016707895697312, 18.9787095989294, 33.10288332860213, 55.35974694837584, 78.72809116346973, 91.51952633926761, 96.38395717587899, 98.95340443651405]
                }
            ]
        },
        {
            "doi": "10.1016/j.cej.2024.151340",
            "name": "Nd1",
            "Ce": 0.99,
            "Nd": 0.01,
            "deposit": null,
            "Sbet" : 64,
            "calcination_temp" : 500,
            "calcination_time" : 1,
            "Dpore": 13,
            "Vtotal": 0.19,
            "calcination_flowing_gas" : null,
            "calcination_reactive_gas" : null,
            "synthesis_para" : "Appropriate amounts of salts were dissolved in concentrated nitric acid (68 %) with the concentration of salts of 0.667 M. After the dissolution of the salts, this mixture was added to distilled water, giving a concentration of 0.1 M. Then, the co-precipitation was carried out by the addition of 2.5 M KOH solution up to pH 11. Ultrasonic processing (35 kHz, 150 W) was used during all processes at 30 °C under stirring. The resulting precipitates were filtered, washed with a distilled water–ethanol solution (H2O/C2H5OH = 9 vol), dried at 150 °C for 12 h, and calcined in static air by heating at a rate of 4 °C/min from room temperature to 500 °C and kept for 1 h in a muffle furnace",
            "synthesis" : "coprecipitation",
            "description" : "solid solution",
            "particle_size_nm": null,
            "crystallite_size_nm": 12,
            "phase_types": "Fluorite",
            "phase_flag": "single",
            "microscopy": false,
            "image_path": "",
            "morphology": null,
            "pretreatment_temp": 0,
            "pretreatment_o2_vol%": 0,
            "pretreatment_time_h": 0, 
            "osc": null,
            "hierarchical": false,
            "lattice_parameter_A": 5.4097,
            "reactions": [
                {
                    "gas_co_content" : 1,
                    "gas_o2_content" : 2,
                    "gas_h2o_content" : 0,
                    "gas_co2_content" : 0,
                    "flow_mL_h_g" : 12000,
                    "flow_h-1": null,
                    "notes": null,
                    "mass_catalyst_g": 0.3,
                    "temps": [210.59814988573498, 260.91791916831204, 302.7728688283953, 348.72351325991974, 400.4219457860107, 448.57154369988314, 481.7515643078765, 511.9065847719593],
                    "conversion": [13.798937507603714, 15.184881787582627, 20.838314611298106, 35.94419887262257, 62.181759195425606, 83.74889492680157, 93.7418386795896, 97.94638874244697]
                }
            ]
        },
        {
            "doi": "10.1016/j.cej.2024.151340",
            "name": "Gd1",
            "Ce": 0.99,
            "Gd": 0.01,
            "deposit": null,
            "Sbet" : 67,
            "calcination_temp" : 500,
            "calcination_time" : 1,
            "Dpore": 12.4,
            "Vtotal": 0.193,
            "calcination_flowing_gas" : null,
            "calcination_reactive_gas" : null,
            "synthesis_para" : "Appropriate amounts of salts were dissolved in concentrated nitric acid (68 %) with the concentration of salts of 0.667 M. After the dissolution of the salts, this mixture was added to distilled water, giving a concentration of 0.1 M. Then, the co-precipitation was carried out by the addition of 2.5 M KOH solution up to pH 11. Ultrasonic processing (35 kHz, 150 W) was used during all processes at 30 °C under stirring. The resulting precipitates were filtered, washed with a distilled water–ethanol solution (H2O/C2H5OH = 9 vol), dried at 150 °C for 12 h, and calcined in static air by heating at a rate of 4 °C/min from room temperature to 500 °C and kept for 1 h in a muffle furnace",
            "synthesis" : "coprecipitation",
            "description" : "solid solution",
            "particle_size_nm": null,
            "crystallite_size_nm": 13,
            "phase_types": "Fluorite",
            "phase_flag": "single",
            "microscopy": false,
            "image_path": "",
            "morphology": null,
            "pretreatment_temp": 0,
            "pretreatment_o2_vol%": 0,
            "pretreatment_time_h": 0, 
            "osc": null,
            "hierarchical": false,
            "lattice_parameter_A": 5.4086,
            "reactions": [
                {
                    "gas_co_content" : 1,
                    "gas_o2_content" : 2,
                    "gas_h2o_content" : 0,
                    "gas_co2_content" : 0,
                    "flow_mL_h_g" : 12000,
                    "flow_h-1": null,
                    "notes": null,
                    "mass_catalyst_g": 0.3,
                    "temps": [229.79581968581445, 294.63040887870636, 346.7173999389819, 383.621826052418, 413.6905001755709, 444.6802019353093, 473.68105964229585, 502.5783017401666, 532.6440976519551, 553.6118674410974],
                    "conversion": [19.63534612109169, 27.00369033618557, 41.60282249888479, 57.32511456263433, 66.4174540735634, 74.73376860375522, 82.17024210227504, 88.04687943550022, 93.42325317328358, 96.37033131919381]
                }
            ]
        },
        {
            "doi": "10.1016/j.cej.2024.151340",
            "name": "Fe1",
            "Ce": 0.99,
            "Fe": 0.01,
            "deposit": null,
            "Sbet" : 58,
            "calcination_temp" : 500,
            "calcination_time" : 1,
            "Dpore": 14.3,
            "Vtotal": 0.18,
            "calcination_flowing_gas" : null,
            "calcination_reactive_gas" : null,
            "synthesis_para" : "Appropriate amounts of salts were dissolved in concentrated nitric acid (68 %) with the concentration of salts of 0.667 M. After the dissolution of the salts, this mixture was added to distilled water, giving a concentration of 0.1 M. Then, the co-precipitation was carried out by the addition of 2.5 M KOH solution up to pH 11. Ultrasonic processing (35 kHz, 150 W) was used during all processes at 30 °C under stirring. The resulting precipitates were filtered, washed with a distilled water–ethanol solution (H2O/C2H5OH = 9 vol), dried at 150 °C for 12 h, and calcined in static air by heating at a rate of 4 °C/min from room temperature to 500 °C and kept for 1 h in a muffle furnace",
            "synthesis" : "coprecipitation",
            "description" : "solid solution",
            "particle_size_nm": null,
            "crystallite_size_nm": 13,
            "phase_types": "Fluorite",
            "phase_flag": "single",
            "microscopy": false,
            "image_path": "",
            "morphology": null,
            "pretreatment_temp": 0,
            "pretreatment_o2_vol%": 0,
            "pretreatment_time_h": 0, 
            "osc": null,
            "hierarchical": false,
            "lattice_parameter_A": 5.4037,
            "reactions": [
                {
                    "gas_co_content" : 1,
                    "gas_o2_content" : 2,
                    "gas_h2o_content" : 0,
                    "gas_co2_content" : 0,
                    "flow_mL_h_g" : 12000,
                    "flow_h-1": null,
                    "notes": null,
                    "mass_catalyst_g": 0.3,
                    "temps": [242.76216188211995, 292.6962508418768, 347.4024142436924, 377.46533194411666, 409.57753613594366, 437.0155250720992, 466.75608309971847, 496.66645559783325, 536.0518999073215, 565.1650078575169],
                    "conversion": [20.199845898049393, 28.675128756235047, 49.351393000527196, 62.53603146924044, 72.39920515836003, 79.5151465996188, 85.9517417575733, 91.47670221825703, 95.36655987671844, 97.57654406099194]
                }
            ]
        },
        {
            "doi": "10.1016/j.cej.2024.151340",
            "name": "Pr1",
            "Ce": 0.99,
            "Pr": 0.01,
            "deposit": null,
            "Sbet" : 75,
            "calcination_temp" : 500,
            "calcination_time" : 1,
            "Dpore": 11.1,
            "Vtotal": 0.205,
            "calcination_flowing_gas" : null,
            "calcination_reactive_gas" : null,
            "synthesis_para" : "Appropriate amounts of salts were dissolved in concentrated nitric acid (68 %) with the concentration of salts of 0.667 M. After the dissolution of the salts, this mixture was added to distilled water, giving a concentration of 0.1 M. Then, the co-precipitation was carried out by the addition of 2.5 M KOH solution up to pH 11. Ultrasonic processing (35 kHz, 150 W) was used during all processes at 30 °C under stirring. The resulting precipitates were filtered, washed with a distilled water–ethanol solution (H2O/C2H5OH = 9 vol), dried at 150 °C for 12 h, and calcined in static air by heating at a rate of 4 °C/min from room temperature to 500 °C and kept for 1 h in a muffle furnace",
            "synthesis" : "coprecipitation",
            "description" : "solid solution",
            "particle_size_nm": null,
            "crystallite_size_nm": 12,
            "phase_types": "Fluorite",
            "phase_flag": "single",
            "microscopy": false,
            "image_path": "",
            "morphology": null,
            "pretreatment_temp": 0,
            "pretreatment_o2_vol%": 0,
            "pretreatment_time_h": 0, 
            "osc": null,
            "hierarchical": false,
            "lattice_parameter_A": 5.4097,
            "reactions": [
                {
                    "gas_co_content" : 1,
                    "gas_o2_content" : 2,
                    "gas_h2o_content" : 0,
                    "gas_co2_content" : 0,
                    "flow_mL_h_g" : 12000,
                    "flow_h-1": null,
                    "notes": null,
                    "mass_catalyst_g": 0.3,
                    "temps": [211.74367800873824, 265.54608304215424, 315.7305763906078, 355.760740045706, 384.81052734588616, 411.5951623023388, 439.68938342956153, 472.8032051761753, 503.63172709951124, 521.6004006470218],
                    "conversion": [16.04201305811266, 29.030049880368225, 40.34470173161929, 58.01484245103208, 70.54608864917475, 79.8765562269354, 86.33910539762358, 92.82760858104545, 96.08873028103329, 97.65829920110305]
                }
            ]
        },
        {
            "doi": "10.1016/j.mcat.2021.112016",
            "name": "Bi05",
            "Ce": 0.85,
            "Cu": 0.08,
            "Mn": 0.02,
            "Bi": 0.05,
            "deposit": null,
            "Sbet" : 93,
            "calcination_temp" : 500,
            "calcination_time" : 1,
            "Dpore": null,
            "Vtotal": 0.161,
            "calcination_flowing_gas" : null,
            "calcination_reactive_gas" : null,
            "synthesis_para" : "Appropriate amounts of salts were dissolved in concentrated nitric acid (68%) with the concentration of salts of 0.667 M. After the dissolution of the salts, this mixture was added to distilled water, giving a concentration of 0.1 M. Then, the co-precipitation was carried out by the addition of 2.5 M KOH solution up to pH 11. Ultrasonic processing (35 kHz, 150 W) was used during all processes at 30 °C under stirring. The resulting precipitates were filtered, washed with a distilled water-ethanol solution (H2O/C2H5OH=9 vol.), dried at 150 °C for 12 h, and calcined in static air by heating at a rate of 4 °C/min from room temperature to 500 °C and kept for 1 h in a muffle furnace [25,26].",
            "synthesis" : "coprecipitation",
            "description" : "solid solution",
            "particle_size_nm": null,
            "crystallite_size_nm": 8,
            "phase_types": "Fluorite",
            "phase_flag": "single",
            "microscopy": true,
            "image_path": "211_20nm_TEM",
            "morphology": "polyhedra",
            "pretreatment_temp": 0,
            "pretreatment_o2_vol%": 0,
            "pretreatment_time_h": 0, 
            "osc": null,
            "hierarchical": false,
            "lattice_parameter_A": null,
            "reactions": [
                {
                    "gas_co_content" : 1,
                    "gas_o2_content" : 2,
                    "gas_h2o_content" : 0,
                    "gas_co2_content" : 0,
                    "flow_mL_h_g" : 12000,
                    "flow_h-1": null,
                    "notes": null,
                    "mass_catalyst_g": 0.3,
                    "temps": [69.85032438689531, 95.8456941341158, 110.22935903303093, 120.88943925485233, 138.21466067246345, 150.06568498129053, 172.16975798853204],
                    "conversion": [25.89594449518499, 62.92265538624237, 73.81916069797626, 79.77535291384257, 87.91071800541589, 92.8651316316557, 95.85636687016296]
                }
            ]
        },
        {
            "doi": "10.1016/j.mcat.2021.112016",
            "name": "Bi10",
            "Ce": 0.80,
            "Cu": 0.08,
            "Mn": 0.02,
            "Bi": 0.10,
            "deposit": null,
            "Sbet" : 96,
            "calcination_temp" : 500,
            "calcination_time" : 1,
            "Dpore": null,
            "Vtotal": 0.120,
            "calcination_flowing_gas" : null,
            "calcination_reactive_gas" : null,
            "synthesis_para" : "Appropriate amounts of salts were dissolved in concentrated nitric acid (68%) with the concentration of salts of 0.667 M. After the dissolution of the salts, this mixture was added to distilled water, giving a concentration of 0.1 M. Then, the co-precipitation was carried out by the addition of 2.5 M KOH solution up to pH 11. Ultrasonic processing (35 kHz, 150 W) was used during all processes at 30 °C under stirring. The resulting precipitates were filtered, washed with a distilled water-ethanol solution (H2O/C2H5OH=9 vol.), dried at 150 °C for 12 h, and calcined in static air by heating at a rate of 4 °C/min from room temperature to 500 °C and kept for 1 h in a muffle furnace [25,26].",
            "synthesis" : "coprecipitation",
            "description" : "solid solution",
            "particle_size_nm": null,
            "crystallite_size_nm": 7,
            "phase_types": "Fluorite",
            "phase_flag": "single",
            "microscopy": false,
            "image_path": "",
            "morphology": null,
            "pretreatment_temp": 0,
            "pretreatment_o2_vol%": 0,
            "pretreatment_time_h": 0, 
            "osc": null,
            "hierarchical": false,
            "lattice_parameter_A": null,
            "reactions": [
                {
                    "gas_co_content" : 1,
                    "gas_o2_content" : 2,
                    "gas_h2o_content" : 0,
                    "gas_co2_content" : 0,
                    "flow_mL_h_g" : 12000,
                    "flow_h-1": null,
                    "notes": null,
                    "mass_catalyst_g": 0.3,
                    "temps": [63.141841871483564, 77.88165935337982, 94.77723638517242, 139.24543031738767, 169.02091689773061, 185.09866207230732, 194.20222359813712, 209.98034834576143, 222.1988316687754],
                    "conversion": [17.931708567674534, 27.08423464564406, 46.82497716675479, 56.92608437885561, 76.88923071992822, 83.89527151532633, 87.96263359451362, 89.87133266035347, 95.88456793090741]
                }
            ]
        },
        {
            "doi": "10.1016/j.mcat.2021.112016",
            "name": "Bi15",
            "Ce": 0.75,
            "Cu": 0.08,
            "Mn": 0.02,
            "Bi": 0.15,
            "deposit": null,
            "Sbet" : 97,
            "calcination_temp" : 500,
            "calcination_time" : 1,
            "Dpore": null,
            "Vtotal": 0.117,
            "calcination_flowing_gas" : null,
            "calcination_reactive_gas" : null,
            "synthesis_para" : "Appropriate amounts of salts were dissolved in concentrated nitric acid (68%) with the concentration of salts of 0.667 M. After the dissolution of the salts, this mixture was added to distilled water, giving a concentration of 0.1 M. Then, the co-precipitation was carried out by the addition of 2.5 M KOH solution up to pH 11. Ultrasonic processing (35 kHz, 150 W) was used during all processes at 30 °C under stirring. The resulting precipitates were filtered, washed with a distilled water-ethanol solution (H2O/C2H5OH=9 vol.), dried at 150 °C for 12 h, and calcined in static air by heating at a rate of 4 °C/min from room temperature to 500 °C and kept for 1 h in a muffle furnace [25,26].",
            "synthesis" : "coprecipitation",
            "description" : "solid solution",
            "particle_size_nm": null,
            "crystallite_size_nm": 7,
            "phase_types": "Fluorite",
            "phase_flag": "single",
            "microscopy": false,
            "image_path": "",
            "morphology": null,
            "pretreatment_temp": 0,
            "pretreatment_o2_vol%": 0,
            "pretreatment_time_h": 0, 
            "osc": null,
            "hierarchical": false,
            "lattice_parameter_A": null,
            "reactions": [
                {
                    "gas_co_content" : 1,
                    "gas_o2_content" : 2,
                    "gas_h2o_content" : 0,
                    "gas_co2_content" : 0,
                    "flow_mL_h_g" : 12000,
                    "flow_h-1": null,
                    "notes": null,
                    "mass_catalyst_g": 0.3,
                    "temps": [77.97399520822677, 90.03230408915928, 115.16650065954182, 122.94532532909791, 139.39618273346434, 155.0631275742321, 186.21799876167657, 198.99615042937518, 211.19578970037958],
                    "conversion": [19.91026935217677, 31.8316268486917, 42.95181784678492, 57.95606402922655, 65.76519412264257, 71.86816004101973, 85.76743738883815, 91.77362239420597, 94.82446442019581]
                }
            ]
        },
        {
            "doi": "10.1016/j.mcat.2021.112016",
            "name": "Bi20",
            "Ce": 0.70,
            "Cu": 0.08,
            "Mn": 0.02,
            "Bi": 0.20,
            "deposit": null,
            "Sbet" : 89,
            "calcination_temp" : 500,
            "calcination_time" : 1,
            "Dpore": null,
            "Vtotal": 0.090,
            "calcination_flowing_gas" : null,
            "calcination_reactive_gas" : null,
            "synthesis_para" : "Appropriate amounts of salts were dissolved in concentrated nitric acid (68%) with the concentration of salts of 0.667 M. After the dissolution of the salts, this mixture was added to distilled water, giving a concentration of 0.1 M. Then, the co-precipitation was carried out by the addition of 2.5 M KOH solution up to pH 11. Ultrasonic processing (35 kHz, 150 W) was used during all processes at 30 °C under stirring. The resulting precipitates were filtered, washed with a distilled water-ethanol solution (H2O/C2H5OH=9 vol.), dried at 150 °C for 12 h, and calcined in static air by heating at a rate of 4 °C/min from room temperature to 500 °C and kept for 1 h in a muffle furnace [25,26].",
            "synthesis" : "coprecipitation",
            "description" : "solid solution",
            "particle_size_nm": null,
            "crystallite_size_nm": 6,
            "phase_types": "Fluorite",
            "phase_flag": "single",
            "microscopy": false,
            "image_path": "",
            "morphology": null,
            "pretreatment_temp": 0,
            "pretreatment_o2_vol%": 0,
            "pretreatment_time_h": 0, 
            "osc": null,
            "hierarchical": false,
            "lattice_parameter_A": null,
            "reactions": [
                {
                    "gas_co_content" : 1,
                    "gas_o2_content" : 2,
                    "gas_h2o_content" : 0,
                    "gas_co2_content" : 0,
                    "flow_mL_h_g" : 12000,
                    "flow_h-1": null,
                    "notes": null,
                    "mass_catalyst_g": 0.3,
                    "temps": [53.08477131396883, 81.04746009098986, 99.16036288260156, 112.25886343446308, 127.17581500524942, 142.98974345169194, 159.32376773359894, 176.14396855735322, 200.26058631921825, 218.13040083990632, 238.0127601152179, 250.3537297762942, 266.2392656203731, 285.0022882063154],
                    "conversion": [15.871108333733916, 25.919018090339534, 30.88496851415661, 43.852328991010914, 49.971318239356506, 60.965886330497206, 65.77032158823246, 71.88674710378311, 80.90531814321653, 84.88551330737555, 86.8454870291144, 90.8923392459421, 94.8276690861895, 97.79903539553591]
                }
            ]
        },
        {
            "doi": "10.1016/j.mcat.2021.112016",
            "name": "Sn05",
            "Ce": 0.85,
            "Cu": 0.08,
            "Mn": 0.02,
            "Sn": 0.05,
            "deposit": null,
            "Sbet" : 84,
            "calcination_temp" : 500,
            "calcination_time" : 1,
            "Dpore": null,
            "Vtotal": 0.191,
            "calcination_flowing_gas" : null,
            "calcination_reactive_gas" : null,
            "synthesis_para" : "Appropriate amounts of salts were dissolved in concentrated nitric acid (68%) with the concentration of salts of 0.667 M. After the dissolution of the salts, this mixture was added to distilled water, giving a concentration of 0.1 M. Then, the co-precipitation was carried out by the addition of 2.5 M KOH solution up to pH 11. Ultrasonic processing (35 kHz, 150 W) was used during all processes at 30 °C under stirring. The resulting precipitates were filtered, washed with a distilled water-ethanol solution (H2O/C2H5OH=9 vol.), dried at 150 °C for 12 h, and calcined in static air by heating at a rate of 4 °C/min from room temperature to 500 °C and kept for 1 h in a muffle furnace [25,26].",
            "synthesis" : "coprecipitation",
            "description" : "solid solution",
            "particle_size_nm": null,
            "crystallite_size_nm": 7,
            "phase_types": "Fluorite",
            "phase_flag": "single",
            "microscopy": true,
            "image_path": "212_20nm_TEM",
            "morphology": "polyhedra",
            "pretreatment_temp": 0,
            "pretreatment_o2_vol%": 0,
            "pretreatment_time_h": 0, 
            "osc": null,
            "hierarchical": false,
            "lattice_parameter_A": null,
            "reactions": [
                {
                    "gas_co_content" : 1,
                    "gas_o2_content" : 2,
                    "gas_h2o_content" : 0,
                    "gas_co2_content" : 0,
                    "flow_mL_h_g" : 12000,
                    "flow_h-1": null,
                    "notes": null,
                    "mass_catalyst_g": 0.3,
                    "temps": [58.162221349687826, 87.1993673511146, 111.41698971945561, 132.1796523749219, 150.0796341254348],
                    "conversion": [15.955633084290557, 51.85663035249976, 73.9011947470625, 85.00806371984334, 97.95214429121549]
                }
            ]
        },
        {
            "doi": "10.1016/j.mcat.2021.112016",
            "name": "Sn10",
            "Ce": 0.80,
            "Cu": 0.08,
            "Mn": 0.02,
            "Sn": 0.10,
            "deposit": null,
            "Sbet" : 87,
            "calcination_temp" : 500,
            "calcination_time" : 1,
            "Dpore": null,
            "Vtotal": 0.110,
            "calcination_flowing_gas" : null,
            "calcination_reactive_gas" : null,
            "synthesis_para" : "Appropriate amounts of salts were dissolved in concentrated nitric acid (68%) with the concentration of salts of 0.667 M. After the dissolution of the salts, this mixture was added to distilled water, giving a concentration of 0.1 M. Then, the co-precipitation was carried out by the addition of 2.5 M KOH solution up to pH 11. Ultrasonic processing (35 kHz, 150 W) was used during all processes at 30 °C under stirring. The resulting precipitates were filtered, washed with a distilled water-ethanol solution (H2O/C2H5OH=9 vol.), dried at 150 °C for 12 h, and calcined in static air by heating at a rate of 4 °C/min from room temperature to 500 °C and kept for 1 h in a muffle furnace [25,26].",
            "synthesis" : "coprecipitation",
            "description" : "solid solution",
            "particle_size_nm": null,
            "crystallite_size_nm": 5,
            "phase_types": "Fluorite",
            "phase_flag": "single",
            "microscopy": false,
            "image_path": "",
            "morphology": null,
            "pretreatment_temp": 0,
            "pretreatment_o2_vol%": 0,
            "pretreatment_time_h": 0, 
            "osc": null,
            "hierarchical": false,
            "lattice_parameter_A": null,
            "reactions": [
                {
                    "gas_co_content" : 1,
                    "gas_o2_content" : 2,
                    "gas_h2o_content" : 0,
                    "gas_co2_content" : 0,
                    "flow_mL_h_g" : 12000,
                    "flow_h-1": null,
