Repository: Iwanap1/co_oxidation

# Training an Extrapolatable Model for CO Oxidation Light-Off Prediction over Cerium-Based Catalysts
Extrapolatable NNs for CO Oxidation light-off prediction



The exact architecture can be dictated by the provided model configs. In the most physically-informed scenario, the archictecture includes latent states for both the H<sub>2</sub>-TPR and dynamic oxygen storage capacity (OSC), which are trained both on those experimental measurements and the conversion itself. The weight-hourly space velocity is not included in the features for the conversion net, rather is used to calculate conversion using the solution for a simple first-order kinetic model in a PFR.

File: src/db/migrations/committed/17-3-2026.json (part 2 of 2)
{
            "phase_types": "Fluorite & CuO",
            "phase_flag": "multi",
            "microscopy": false,
            "image_path": "",
            "morphology": null,
            "pretreatment_temp": 0,
            "pretreatment_o2_vol%": 0,
            "pretreatment_time_h": 0, 
            "osc": null,
            "hierarchical": false,
            "lattice_parameter_A": 5.405,
            "reactions": [
                {
                    "gas_co_content" : 0.6,
                    "gas_o2_content" : 1.5,
                    "gas_h2o_content" : 0,
                    "gas_co2_content" : 0,
                    "flow_mL_h_g" : 60000,
                    "flow_h-1": null,
                    "notes": null,
                    "mass_catalyst_g": 0.2,
                    "temps": [40.18590381300263, 60.18575193080247, 80.03736302124074, 100.14170609275446, 120.15491984416887, 140.13289692514485],
                    "conversion": [1.497466216216214, 13.753378378378379, 78.5625, 92.66131756756756, 97.01520270270271, 98.73057432432432]
                }
            ]
        },
        {
            "doi": "10.1016/j.ijhydene.2022.12.183",
            "name": "Cu0·09Ni0·01Ce0·9O2-y",
            "Ce": 0.9,
            "Cu": 0.09,
            "Ni": 0.01,
            "deposit": null,
            "Sbet" : 34.3,
            "calcination_temp" : null,
            "calcination_time" : null,
            "Dpore": 12.81,
            "Vtotal": 0.109,
            "calcination_flowing_gas" : null,
            "calcination_reactive_gas" : null,
            "synthesis_para" : "Using Cu(NO3)2, Ni(NO3)2 and CeO2 (all the raw materials were analytical reagent, from Sinopharm Chemical Reagent Co., Ltd.) as the raw materials and keeping the molar ratio of (Cu + Ni)/Ce = 1/9, the ternary Cu–Ni–Ce and binary Cu–Ce and Ni–Ce catalysts with different mole ratio of Cu/Ni were prepared by the mechanical ball milling method. The weighted 40 g raw materials and 40 mL deionized water were placed in the ball mill jar (ball to material ratio 5:1), and then ball milled for 6 h with a rate of 500 r/min to get the slurry mixture. After 8 h of drying at 80 °C, the obtained catalyst precursor was calcined up to 400 °C for 4 h. The obtained catalysts were named as Cu0.1-xNixCe0.9O2-y, where x = 0, 0.01, 0.03, 0.05, and 0.1.",
            "synthesis" : "ball mill (solid-state)",
            "description" : "solid solution",
            "particle_size_nm": null,
            "crystallite_size_nm": 20.5,
            "phase_types": "Fluorite & CuO",
            "phase_flag": "multi",
            "microscopy": false,
            "image_path": "",
            "morphology": null,
            "pretreatment_temp": 0,
            "pretreatment_o2_vol%": 0,
            "pretreatment_time_h": 0, 
            "osc": null,
            "hierarchical": false,
            "lattice_parameter_A": 5.411,
            "reactions": [
                {
                    "gas_co_content" : 0.6,
                    "gas_o2_content" : 1.5,
                    "gas_h2o_content" : 0,
                    "gas_co2_content" : 0,
                    "flow_mL_h_g" : 60000,
                    "flow_h-1": null,
                    "notes": null,
                    "mass_catalyst_g": 0.2,
                    "temps": [20.120442584731283, 40.150667142564224, 60.1322893963442, 80.06895451887516, 100.068802636675, 120.17922099619535],
                    "conversion": [0.0684121621621614, 1.8640202702702702, 28.91891891891892, 88.51013513513514, 95.71030405405406, 99.19425675675676]
                }
            ]
        },
        {
            "doi": "10.1016/j.ijhydene.2022.12.183",
            "name": "Cu0·07Ni0·03Ce0·9O2-y",
            "Ce": 0.9,
            "Cu": 0.07,
            "Ni": 0.03,
            "deposit": null,
            "Sbet" : 34.5,
            "calcination_temp" : null,
            "calcination_time" : null,
            "Dpore": 12.67,
            "Vtotal": 0.110,
            "calcination_flowing_gas" : null,
            "calcination_reactive_gas" : null,
            "synthesis_para" : "Using Cu(NO3)2, Ni(NO3)2 and CeO2 (all the raw materials were analytical reagent, from Sinopharm Chemical Reagent Co., Ltd.) as the raw materials and keeping the molar ratio of (Cu + Ni)/Ce = 1/9, the ternary Cu–Ni–Ce and binary Cu–Ce and Ni–Ce catalysts with different mole ratio of Cu/Ni were prepared by the mechanical ball milling method. The weighted 40 g raw materials and 40 mL deionized water were placed in the ball mill jar (ball to material ratio 5:1), and then ball milled for 6 h with a rate of 500 r/min to get the slurry mixture. After 8 h of drying at 80 °C, the obtained catalyst precursor was calcined up to 400 °C for 4 h. The obtained catalysts were named as Cu0.1-xNixCe0.9O2-y, where x = 0, 0.01, 0.03, 0.05, and 0.1.",
            "synthesis" : "ball mill (solid-state)",
            "description" : "solid solution",
            "particle_size_nm": null,
            "crystallite_size_nm": 20.8,
            "phase_types": "Fluorite",
            "phase_flag": "single",
            "microscopy": false,
            "image_path": "",
            "morphology": null,
            "pretreatment_temp": 0,
            "pretreatment_o2_vol%": 0,
            "pretreatment_time_h": 0, 
            "osc": null,
            "hierarchical": false,
            "lattice_parameter_A": 5.403,
            "reactions": [
                {
                    "gas_co_content" : 0.6,
                    "gas_o2_content" : 1.5,
                    "gas_h2o_content" : 0,
                    "gas_co2_content" : 0,
                    "flow_mL_h_g" : 60000,
                    "flow_h-1": null,
                    "notes": null,
                    "mass_catalyst_g": 0.2,
                    "temps": [40.21749531063707, 60.196687449214394, 80.1005460165096, 100.17572770559156, 120.17193065058741],
                    "conversion": [1.8048986486486491, 30.263513513513516, 92.03378378378379, 96.46452702702703, 98.86148648648648]
                }
            ]
        },
        {
            "doi": "10.1016/j.ijhydene.2022.12.183",
            "name": "Ni0·1Ce0·9O2-y",
            "Ce": 0.9,
            "Ni": 0.1,
            "deposit": null,
            "Sbet" : 34.6,
            "calcination_temp" : null,
            "calcination_time" : null,
            "Dpore": 11.91,
            "Vtotal": 0.116,
            "calcination_flowing_gas" : null,
            "calcination_reactive_gas" : null,
            "synthesis_para" : "Using Cu(NO3)2, Ni(NO3)2 and CeO2 (all the raw materials were analytical reagent, from Sinopharm Chemical Reagent Co., Ltd.) as the raw materials and keeping the molar ratio of (Cu + Ni)/Ce = 1/9, the ternary Cu–Ni–Ce and binary Cu–Ce and Ni–Ce catalysts with different mole ratio of Cu/Ni were prepared by the mechanical ball milling method. The weighted 40 g raw materials and 40 mL deionized water were placed in the ball mill jar (ball to material ratio 5:1), and then ball milled for 6 h with a rate of 500 r/min to get the slurry mixture. After 8 h of drying at 80 °C, the obtained catalyst precursor was calcined up to 400 °C for 4 h. The obtained catalysts were named as Cu0.1-xNixCe0.9O2-y, where x = 0, 0.01, 0.03, 0.05, and 0.1.",
            "synthesis" : "ball mill (solid-state)",
            "description" : "solid solution",
            "particle_size_nm": null,
            "crystallite_size_nm": 20.8,
            "phase_types": "Fluorite",
            "phase_flag": "single",
            "microscopy": false,
            "image_path": "",
            "morphology": null,
            "pretreatment_temp": 0,
            "pretreatment_o2_vol%": 0,
            "pretreatment_time_h": 0, 
            "osc": null,
            "hierarchical": false,
            "lattice_parameter_A": 5.401,
            "reactions": [
                {
                    "gas_co_content" : 0.6,
                    "gas_o2_content" : 1.5,
                    "gas_h2o_content" : 0,
                    "gas_co2_content" : 0,
                    "flow_mL_h_g" : 60000,
                    "flow_h-1": null,
                    "notes": null,
                    "mass_catalyst_g": 0.2,
                    "temps": [59.97919213857732, 80.03371784843677, 100.04085631184454, 119.97995154957815, 140.02354174102567, 160.0829276812904, 180.13380821834585, 199.81652630220003],
                    "conversion": [0.43243243243243157, 2.4780405405405403, 13.372466216216216, 37.31418918918919, 68.93158783783784, 88.3133445945946, 95.67736486486487, 99.54983108108108]
                }
            ]
        },
        {
            "doi": "10.1016/j.ijhydene.2022.12.183",
            "name": "Cu0·05Ni0·05Ce0·9O2-y",
            "Ce": 0.9,
            "Cu": 0.05,
            "Ni": 0.05,
            "deposit": null,
            "Sbet" : 33.9,
            "calcination_temp" : null,
            "calcination_time" : null,
            "Dpore": 13.31,
            "Vtotal": 0.113,
            "calcination_flowing_gas" : null,
            "calcination_reactive_gas" : null,
            "synthesis_para" : "Using Cu(NO3)2, Ni(NO3)2 and CeO2 (all the raw materials were analytical reagent, from Sinopharm Chemical Reagent Co., Ltd.) as the raw materials and keeping the molar ratio of (Cu + Ni)/Ce = 1/9, the ternary Cu–Ni–Ce and binary Cu–Ce and Ni–Ce catalysts with different mole ratio of Cu/Ni were prepared by the mechanical ball milling method. The weighted 40 g raw materials and 40 mL deionized water were placed in the ball mill jar (ball to material ratio 5:1), and then ball milled for 6 h with a rate of 500 r/min to get the slurry mixture. After 8 h of drying at 80 °C, the obtained catalyst precursor was calcined up to 400 °C for 4 h. The obtained catalysts were named as Cu0.1-xNixCe0.9O2-y, where x = 0, 0.01, 0.03, 0.05, and 0.1.",
            "synthesis" : "ball mill (solid-state)",
            "description" : "solid solution",
            "particle_size_nm": null,
            "crystallite_size_nm": 21.6,
            "phase_types": "Fluorite",
            "phase_flag": "single",
            "microscopy": false,
            "image_path": "",
            "morphology": null,
            "pretreatment_temp": 0,
            "pretreatment_o2_vol%": 0,
            "pretreatment_time_h": 0, 
            "osc": null,
            "hierarchical": false,
            "lattice_parameter_A": 5.416,
            "reactions": [
                {
                    "gas_co_content" : 0.6,
                    "gas_o2_content" : 1.5,
                    "gas_h2o_content" : 0,
                    "gas_co2_content" : 0,
                    "flow_mL_h_g" : 60000,
                    "flow_h-1": null,
                    "notes": null,
                    "mass_catalyst_g": 0.2,
                    "temps": [20.20306650162134, 40.270957845095346, 60.12621410833758, 80.04100819404471, 100.03964125424321, 120.02369362322582, 140.06242358426806],
                    "conversion": [0.5979729729729719, 1.8141891891891895, 15.078547297297298, 78.52533783783784, 93.79898648648648, 97.13260135135135, 98.86233108108108]
                }
            ]
        }
    ]
}
