Repository: Iwanap1/co_oxidation

# Training an Extrapolatable Model for CO Oxidation Light-Off Prediction over Cerium-Based Catalysts
Extrapolatable NNs for CO Oxidation light-off prediction



The exact architecture can be dictated by the provided model configs. In the most physically-informed scenario, the archictecture includes latent states for both the H<sub>2</sub>-TPR and dynamic oxygen storage capacity (OSC), which are trained both on those experimental measurements and the conversion itself. The weight-hourly space velocity is not included in the features for the conversion net, rather is used to calculate conversion using the solution for a simple first-order kinetic model in a PFR.

File: src/db/migrations/committed/5-3-2026.json (part 2 of 17)
{
            "synthesis_para" : "The M (M = La, Pr, Nd, and Pm)-doped CeO2 catalysts were synthesized by the citric-aided sol–gel method. In this method, lanthanum nitrate [La(NO3)3·6H2O], praseodymium nitrate [Pr(NO3)3·6H2O], neodymium nitrate [Nd(NO3)3·6H2O], promethium nitrate [Pm(NO3)3·6H2O], and cerium nitrate [Ce(NO3)4·6H2O] were used as La, Pr, Nd, and Ce precursors [(mol ratio of M(NO3)3·6H2O:Ce(NO3)4·6H2O = 20:80)]. Citric acid was used as a gelating agent. The required amount of metal nitrates and citric acid was dissolved in propan-2-ol (mol ratio of metal nitrates to citric acid is 1.5). After mixing, the above solution was heated at around 80 °C on a magnetic stirrer until it produced spongy yellow gel. The spongy gel was cooled at room temperature and then dried in an oven at 110 °C for 15 h. The obtained product was crushed properly and calcined at 300 °C for 4 h. The calcined samples were designated as La-CeO2, Pr-CeO2, Nd-CeO2, and Pm-CeO2.",
            "synthesis" : "sol-gel",
            "description" : "solid solution",
            "particle_size_nm": 5.9,
            "crystallite_size_nm": 5.7,
            "phase_types": "Fluorite",
            "phase_flag": "single",
            "microscopy": true,
            "image_path": "34_20nm_TEM.png",
            "morphology": "spherical",
            "pretreatment_temp": 0,
            "pretreatment_o2_vol%": 0,
            "pretreatment_time_h": 0, 
            "osc": "241 umol O2 g-1",
            "hierarchical": false,
            "lattice_parameter_A": 5.43,
            "reactions": [
                {
                    "gas_co_content" : 0.5,
                    "gas_o2_content" : 20,
                    "gas_h2o_content" : 0,
                    "gas_co2_content" : 0,
                    "flow_mL_h_g" : 12000,
                    "flow_h-1": null,
                    "mass_catalyst_g": 0.5,
                    "temps": [160.09618441249398, 170.1251578096475, 180.22860827785397, 190.0650311986267, 200.0921880818521, 210.0194366990309, 219.94668531620965, 229.85940182196347, 239.99373302694798, 250.2515871790447, 259.96812018056147, 279.8625807213377, 290.0568568859502],
                    "conversion": [5.969782983909889, 13.885594156189416, 18.952302268321212, 24.916359234022362, 36.88455529288583, 49.98404894927566, 57.9628463218513, 64.98049063796023, 74.99038846943533, 81.90741846559072, 86.99866665575996, 91.10994772963377, 93.99586090683768]
                }
            ]
        },
        {
            "doi": "10.1021/acs.iecr.7b03143",
            "name": "CeO2",
            "Ce": 1,
            "Sbet" : 184.3,
            "calcination_temp" : 300,
            "calcination_time" : 4,
            "Dpore" : null,
            "Vtotal" : null,
            "calcination_flowing_gas" : 0,
            "calcination_reactive_gas" : 0,
            "synthesis_para" : "The M (M = La, Pr, Nd, and Pm)-doped CeO2 catalysts were synthesized by the citric-aided sol–gel method. In this method, lanthanum nitrate [La(NO3)3·6H2O], praseodymium nitrate [Pr(NO3)3·6H2O], neodymium nitrate [Nd(NO3)3·6H2O], promethium nitrate [Pm(NO3)3·6H2O], and cerium nitrate [Ce(NO3)4·6H2O] were used as La, Pr, Nd, and Ce precursors [(mol ratio of M(NO3)3·6H2O:Ce(NO3)4·6H2O = 20:80)]. Citric acid was used as a gelating agent. The required amount of metal nitrates and citric acid was dissolved in propan-2-ol (mol ratio of metal nitrates to citric acid is 1.5). After mixing, the above solution was heated at around 80 °C on a magnetic stirrer until it produced spongy yellow gel. The spongy gel was cooled at room temperature and then dried in an oven at 110 °C for 15 h. The obtained product was crushed properly and calcined at 300 °C for 4 h. The calcined samples were designated as La-CeO2, Pr-CeO2, Nd-CeO2, and Pm-CeO2.",
            "synthesis" : "sol-gel",
            "description" : "solid solution",
            "particle_size_nm": 6.3,
            "crystallite_size_nm": 6.2,
            "phase_types": "Fluorite",
            "phase_flag": "single",
            "microscopy": true,
            "image_path": "35_20nm_TEM.png",
            "morphology": "spherical",
            "pretreatment_temp": 0,
            "pretreatment_o2_vol%": 0,
            "pretreatment_time_h": 0, 
            "osc": "45 umol O2 g-1",
            "hierarchical": false,
            "lattice_parameter_A": 5.41,
            "reactions": [
                {
                    "gas_co_content" : 0.5,
                    "gas_o2_content" : 20,
                    "gas_h2o_content" : 0,
                    "gas_co2_content" : 0,
                    "flow_mL_h_g" : 12000,
                    "flow_h-1": null,
                    "mass_catalyst_g": 0.5,
                    "temps": [170.03433211324148, 179.97247981398897, 190.07956331005167, 199.94323393974622, 210.0285192686715, 220.0992724861718, 230.00653945014125, 240.05004495871972, 250.10626606479505, 260.0135330287645, 269.9153504509496, 290.1549486380687, 309.9349688013733],
                    "conversion": [5.923974838239985, 13.84142201572201, 18.841871917152694, 24.882003124769938, 36.90582336051828, 49.871982592904644, 57.91213016057391, 64.91177841945537, 74.8660520740456, 81.96713265548185, 86.98557861414, 90.87681698827802, 95.96561117064353]
                }
            ]
        },
        {
            "doi": "10.1007/s10562-017-2226-y",
            "name": "Ce0.95Mn0.05",
            "Ce": 0.95,
            "Mn": 0.05,
            "Sbet" : 33,
            "calcination_temp" : 550,
            "calcination_time" : 4,
            "Dpore" : 21,
            "Vtotal" : 0.18,
            "calcination_flowing_gas" : 0,
            "calcination_reactive_gas" : 0,
            "synthesis_para" : "Four ceria-based samples were prepared by the hydrothermal synthesis: CeO2, Ce0.95Mn0.05 (Mn/Ce atomic ratio = 1/19), Ce0.95Cu0.05 (Cu/Ce atomic ratio = 1/19) and Ce0.95Mn0.025Cu0.025 (Mn/Cu/Ce atomic ratio = 1/1/38). Subscripts indicate the atomic fractions of the metal cations. Briefly, stoichiometric quantities of Ce(NO3)3·6H2O (Sigma-Aldrich) and Cu(NO3)2·5H2O (Sigma-Aldrich) and/or Mn(NO3)2·4H2O (Sigma-Aldrich) were dissolved in 10 ml of deionised water (solution A). Then, 48 g of NaOH were dissolved in 70 ml of deionized water (solution B). The salt precursor solution (A) was then added drop by drop into the hydroxide solution (B). The final mixture (A + B) was stirred at room temperature for 1 h. The final slurry was then poured into a 150-ml Teflon liner, that was later secured in an autoclave. The autoclave was heated in an oven for an aging treatment at 180 °C for 24 h. The resulted precipitate was washed with ethanol and deionised water and then dried overnight at 60 °C. Finally, the dry powder was calcined at 550 °C for 4 h.",
            "synthesis" : "hydrothermal",
            "description" : "solid solution",
            "particle_size_nm": null,
            "crystallite_size_nm": 39,
            "phase_types": "Fluorite",
            "phase_flag": "single",
            "microscopy": true,
            "image_path": "36_100nm_SEM.png",
            "morphology": "polyhedra",
            "pretreatment_temp": 100,
            "pretreatment_o2_vol%": 0,
            "pretreatment_time_h": 1, 
            "osc": null,
            "hierarchical": false,
            "lattice_parameter_A": null,
            "reactions": [
                {
                    "gas_co_content" : 1,
                    "gas_o2_content" : 10,
                    "gas_h2o_content" : 0,
                    "gas_co2_content" : 0,
                    "flow_mL_h_g" : 30000,
                    "flow_h-1": null,
                    "mass_catalyst_g": 0.5,
                    "temps": [143.32622601279317, 169.02629708599858, 205.39872068230278, 224.3496801705757, 253.18834399431415, 277.3304904051173],
                    "conversion": [4.985517333142279, 9.28630645937177, 30.948896144437736, 46.88392372803292, 69.99580360889635, 92.45673111368127]
                }
            ]
        },
        {
            "doi": "10.1007/s10562-017-2226-y",
            "name": "CeO2",
            "Ce": 1,
            "Sbet" : 9,
            "calcination_temp" : 550,
            "calcination_time" : 4,
            "Dpore" : 12,
            "Vtotal" : 0.03,
            "calcination_flowing_gas" : 0,
            "calcination_reactive_gas" : 0,
            "synthesis_para" : "Four ceria-based samples were prepared by the hydrothermal synthesis: CeO2, Ce0.95Mn0.05 (Mn/Ce atomic ratio = 1/19), Ce0.95Cu0.05 (Cu/Ce atomic ratio = 1/19) and Ce0.95Mn0.025Cu0.025 (Mn/Cu/Ce atomic ratio = 1/1/38). Subscripts indicate the atomic fractions of the metal cations. Briefly, stoichiometric quantities of Ce(NO3)3·6H2O (Sigma-Aldrich) and Cu(NO3)2·5H2O (Sigma-Aldrich) and/or Mn(NO3)2·4H2O (Sigma-Aldrich) were dissolved in 10 ml of deionised water (solution A). Then, 48 g of NaOH were dissolved in 70 ml of deionized water (solution B). The salt precursor solution (A) was then added drop by drop into the hydroxide solution (B). The final mixture (A + B) was stirred at room temperature for 1 h. The final slurry was then poured into a 150-ml Teflon liner, that was later secured in an autoclave. The autoclave was heated in an oven for an aging treatment at 180 °C for 24 h. The resulted precipitate was washed with ethanol and deionised water and then dried overnight at 60 °C. Finally, the dry powder was calcined at 550 °C for 4 h.",
            "synthesis" : "hydrothermal",
            "description" : "solid solution",
            "particle_size_nm": null,
            "crystallite_size_nm": 135,
            "phase_types": "Fluorite",
            "phase_flag": "single",
            "microscopy": true,
            "image_path": "37_100nm_SEM.png",
            "morphology": "cubic",
            "pretreatment_temp": 100,
            "pretreatment_o2_vol%": 0,
            "pretreatment_time_h": 1, 
            "osc": null,
            "hierarchical": false,
            "lattice_parameter_A": null,
            "reactions": [
                {
                    "gas_co_content" : 1,
                    "gas_o2_content" : 10,
                    "gas_h2o_content" : 0,
                    "gas_co2_content" : 0,
                    "flow_mL_h_g" : 30000,
                    "flow_h-1": null,
                    "mass_catalyst_g": 0.5,
                    "temps": [170.0270078180526, 223.88343994314144, 273.90191897654586, 322.32835820895525, 369.5039090262971, 414.29708599857855, 461.0348258706468],
                    "conversion": [0.9754050540925049, 4.750110027327718, 18.972805338628294, 50.13459156832442, 68.46975016120284, 85.55827354328936, 96.19151919593054]
                }
            ]
        },
        {
            "doi": "10.1007/s10562-017-2226-y",
            "name": "Ce0.95Cu0.05",
            "Ce": 0.95,
            "Cu": 0.05,
            "Sbet" : 46,
            "calcination_temp" : 550,
            "calcination_time" : 4,
            "Dpore" : 14,
            "Vtotal" : 0.16,
            "calcination_flowing_gas" : 0,
            "calcination_reactive_gas" : 0,
            "synthesis_para" : "Four ceria-based samples were prepared by the hydrothermal synthesis: CeO2, Ce0.95Mn0.05 (Mn/Ce atomic ratio = 1/19), Ce0.95Cu0.05 (Cu/Ce atomic ratio = 1/19) and Ce0.95Mn0.025Cu0.025 (Mn/Cu/Ce atomic ratio = 1/1/38). Subscripts indicate the atomic fractions of the metal cations. Briefly, stoichiometric quantities of Ce(NO3)3·6H2O (Sigma-Aldrich) and Cu(NO3)2·5H2O (Sigma-Aldrich) and/or Mn(NO3)2·4H2O (Sigma-Aldrich) were dissolved in 10 ml of deionised water (solution A). Then, 48 g of NaOH were dissolved in 70 ml of deionized water (solution B). The salt precursor solution (A) was then added drop by drop into the hydroxide solution (B). The final mixture (A + B) was stirred at room temperature for 1 h. The final slurry was then poured into a 150-ml Teflon liner, that was later secured in an autoclave. The autoclave was heated in an oven for an aging treatment at 180 °C for 24 h. The resulted precipitate was washed with ethanol and deionised water and then dried overnight at 60 °C. Finally, the dry powder was calcined at 550 °C for 4 h.",
            "synthesis" : "hydrothermal",
            "description" : "solid solution",
            "particle_size_nm": null,
            "crystallite_size_nm": 34,
            "phase_types": "Fluorite",
            "phase_flag": "single",
            "microscopy": true,
            "image_path": "38_100nm_SEM.png",
            "morphology": "polyhedra",
            "pretreatment_temp": 100,
            "pretreatment_o2_vol%": 0,
            "pretreatment_time_h": 1, 
            "osc": null,
            "hierarchical": false,
            "lattice_parameter_A": null,
            "reactions": [
                {
                    "gas_co_content" : 1,
                    "gas_o2_content" : 10,
                    "gas_h2o_content" : 0,
                    "gas_co2_content" : 0,
                    "flow_mL_h_g" : 30000,
                    "flow_h-1": null,
                    "mass_catalyst_g": 0.5,
                    "temps": [99.40298507462687, 124.60270078180525, 148.318407960199, 162.31130063965884, 187.99431414356786, 199.5309168443497],
                    "conversion": [3.7235294719711782, 17.068053181580915, 34.075719271670266, 50.26150681145922, 73.32425821110918, 92.77606624156884]
                }
            ]
        },
        {
            "doi": "10.1007/s10562-017-2226-y",
            "name": "Ce0.95Mn0.025Cu0.025",
            "Ce": 0.95,
            "Cu": 0.025,
            "Mn": 0.025,
            "Sbet" : 52,
            "calcination_temp" : 550,
            "calcination_time" : 4,
            "Dpore" : 11,
            "Vtotal" : 0.15,
            "calcination_flowing_gas" : 0,
            "calcination_reactive_gas" : 0,
            "synthesis_para" : "Four ceria-based samples were prepared by the hydrothermal synthesis: CeO2, Ce0.95Mn0.05 (Mn/Ce atomic ratio = 1/19), Ce0.95Cu0.05 (Cu/Ce atomic ratio = 1/19) and Ce0.95Mn0.025Cu0.025 (Mn/Cu/Ce atomic ratio = 1/1/38). Subscripts indicate the atomic fractions of the metal cations. Briefly, stoichiometric quantities of Ce(NO3)3·6H2O (Sigma-Aldrich) and Cu(NO3)2·5H2O (Sigma-Aldrich) and/or Mn(NO3)2·4H2O (Sigma-Aldrich) were dissolved in 10 ml of deionised water (solution A). Then, 48 g of NaOH were dissolved in 70 ml of deionized water (solution B). The salt precursor solution (A) was then added drop by drop into the hydroxide solution (B). The final mixture (A + B) was stirred at room temperature for 1 h. The final slurry was then poured into a 150-ml Teflon liner, that was later secured in an autoclave. The autoclave was heated in an oven for an aging treatment at 180 °C for 24 h. The resulted precipitate was washed with ethanol and deionised water and then dried overnight at 60 °C. Finally, the dry powder was calcined at 550 °C for 4 h.",
            "synthesis" : "hydrothermal",
            "description" : "solid solution",
            "particle_size_nm": null,
            "crystallite_size_nm": 23,
            "phase_types": "Fluorite",
            "phase_flag": "single",
            "microscopy": true,
            "image_path": "39_100nm_SEM.png",
            "morphology": "polyhedra",
            "pretreatment_temp": 100,
            "pretreatment_o2_vol%": 0,
            "pretreatment_time_h": 1, 
            "osc": null,
            "hierarchical": false,
            "lattice_parameter_A": null,
            "reactions": [
                {
                    "gas_co_content" : 1,
                    "gas_o2_content" : 10,
                    "gas_h2o_content" : 0,
                    "gas_co2_content" : 0,
                    "flow_mL_h_g" : 30000,
                    "flow_h-1": null,
                    "mass_catalyst_g": 0.5,
                    "temps": [95.34328358208955, 121.87917555081734, 144.8272921108742, 169.97583511016347, 192.07675906183368, 218.72068230277185, 242.60696517412936],
                    "conversion": [2.946685362783129, 12.960707450129474, 24.23569388862164, 47.934045013970916, 71.4624934751236, 84.12228897782055, 94.18236901630452]
                }
            ]
        },
        {
            "doi": "10.1021/acsami.7b01844",
            "name": "PDC",
            "Ce": 0.8,
            "Pr": 0.2,
            "Sbet" : 50.5,
            "calcination_temp" : 750,
            "calcination_time" : 3,
            "Dpore" : 16.5,
            "Vtotal" : 0.15,
            "calcination_flowing_gas" : 0,
            "calcination_reactive_gas" : 0,
            "synthesis_para" : "Ce0.8RE0.2O2−δ (RE = Ce, Pr, Sm, and Nd) NPs with a diameter of 12.8 ± 0.1 nm were synthesized by an EDTA–citrate complexing method. (46)Figure S8 describes the overall synthetic process in this study. Stoichiometric amounts of nitrate-based, cation precursors were dissolved in deionized water, and a mixture of EDTA and citric acid, serving as a chelating agent and fuel for combustion, was added. Subsequently, the pH values of the mixed solution were adjusted in the range of 4–10, using NH3·H2O. The EDTA/citric acid/total cation ion molar ratios were fixed at 1:2:1. The solution was then evaporated on a hot-plate at 80 °C and then heated further to 260 °C to form a crispy solid precursor. The combustion of the solid precursor was conducted in a heating mantle at 450 °C for 1 h, followed by calcination in a box furnace at 750 °C for 3 h.",
            "synthesis" : "sol-gel",
            "description" : "solid solution",
            "particle_size_nm": 11.7,
            "crystallite_size_nm": 12.7,
            "phase_types": "Fluorite",
            "phase_flag": "single",
            "microscopy": true,
            "image_path": "40_40nm_TEM.png",
            "morphology": "polyhedra",
            "pretreatment_temp": 0,
            "pretreatment_o2_vol%": 0,
            "pretreatment_time_h": 0, 
            "osc": null,
            "hierarchical": false,
            "lattice_parameter_A": 5.4192,
            "reactions": [
                {
                    "gas_co_content" : 0.5,
                    "gas_o2_content" : 20,
                    "gas_h2o_content" : 0,
                    "gas_co2_content" : 0,
                    "flow_mL_h_g" : 24000,
                    "flow_h-1": null,
                    "mass_catalyst_g": 0.1,
                    "temps": [230.129488218343, 240.16656917933557, 250.18003852985527, 260.00998127169987, 280.04550601291123, 300.1067888746385, 320.0779183145603, 340.0973442304493, 360.19619101792875, 380.2553273696129],
                    "conversion": [3.5326291965296113, 5.291399471897397, 7.766880422482082, 11.057148245944926, 21.233496793662766, 37.80460203696718, 58.17333081855903, 80.16503206337231, 92.18596755941154, 97.04922670690306]
                }
            ]
        },
        {
            "doi": "10.1021/acsami.7b01844",
            "name": "NDC",
            "Ce": 0.8,
            "Nd": 0.2,
            "Sbet" : 48.4,
            "calcination_temp" : 750,
            "calcination_time" : 3,
            "Dpore" : 17.7,
            "Vtotal" : 0.15,
            "calcination_flowing_gas" : 0,
            "calcination_reactive_gas" : 0,
            "synthesis_para" : "Ce0.8RE0.2O2−δ (RE = Ce, Pr, Sm, and Nd) NPs with a diameter of 12.8 ± 0.1 nm were synthesized by an EDTA–citrate complexing method. (46)Figure S8 describes the overall synthetic process in this study. Stoichiometric amounts of nitrate-based, cation precursors were dissolved in deionized water, and a mixture of EDTA and citric acid, serving as a chelating agent and fuel for combustion, was added. Subsequently, the pH values of the mixed solution were adjusted in the range of 4–10, using NH3·H2O. The EDTA/citric acid/total cation ion molar ratios were fixed at 1:2:1. The solution was then evaporated on a hot-plate at 80 °C and then heated further to 260 °C to form a crispy solid precursor. The combustion of the solid precursor was conducted in a heating mantle at 450 °C for 1 h, followed by calcination in a box furnace at 750 °C for 3 h.",
            "synthesis" : "sol-gel",
            "description" : "solid solution",
            "particle_size_nm": 11.7,
            "crystallite_size_nm": 12.9,
            "phase_types": "Fluorite",
            "phase_flag": "single",
            "microscopy": true,
            "image_path": "41_40nm_TEM.png",
            "morphology": "polyhedra",
            "pretreatment_temp": 0,
            "pretreatment_o2_vol%": 0,
            "pretreatment_time_h": 0, 
            "osc": null,
            "hierarchical": false,
            "lattice_parameter_A": 5.4554,
            "reactions": [
                {
                    "gas_co_content" : 0.5,
                    "gas_o2_content" : 20,
                    "gas_h2o_content" : 0,
                    "gas_co2_content" : 0,
                    "flow_mL_h_g" : 24000,
                    "flow_h-1": null,
                    "mass_catalyst_g": 0.1,
                    "temps": [260.0765230830324, 280.077703663556, 300.094983069402, 320.03498811370065, 340.0340221841813, 360.0877922607581],
                    "conversion": [5.796869105997737, 12.55281026027914, 27.274613353451528, 45.239532251980386, 68.113919275745, 87.78857035081101]
                }
            ]
        },
        {
            "doi": "10.1021/acsami.7b01844",
            "name": "SDC",
            "Ce": 0.8,
            "Sm": 0.2,
            "Sbet" : 46.1,
            "calcination_temp" : 750,
            "calcination_time" : 3,
            "Dpore" : 18.3,
            "Vtotal" : 0.15,
            "calcination_flowing_gas" : 0,
            "calcination_reactive_gas" : 0,
            "synthesis_para" : "Ce0.8RE0.2O2−δ (RE = Ce, Pr, Sm, and Nd) NPs with a diameter of 12.8 ± 0.1 nm were synthesized by an EDTA–citrate complexing method. (46)Figure S8 describes the overall synthetic process in this study. Stoichiometric amounts of nitrate-based, cation precursors were dissolved in deionized water, and a mixture of EDTA and citric acid, serving as a chelating agent and fuel for combustion, was added. Subsequently, the pH values of the mixed solution were adjusted in the range of 4–10, using NH3·H2O. The EDTA/citric acid/total cation ion molar ratios were fixed at 1:2:1. The solution was then evaporated on a hot-plate at 80 °C and then heated further to 260 °C to form a crispy solid precursor. The combustion of the solid precursor was conducted in a heating mantle at 450 °C for 1 h, followed by calcination in a box furnace at 750 °C for 3 h.",
            "synthesis" : "sol-gel",
            "description" : "solid solution",
            "particle_size_nm": 13,
            "crystallite_size_nm": 12.8,
            "phase_types": "Fluorite",
            "phase_flag": "single",
            "microscopy": true,
            "image_path": "42_40nm_TEM.png",
            "morphology": "polyhedra",
            "pretreatment_temp": 0,
            "pretreatment_o2_vol%": 0,
            "pretreatment_time_h": 0, 
            "osc": null,
            "hierarchical": false,
            "lattice_parameter_A": 5.4192,
            "reactions": [
                {
                    "gas_co_content" : 0.5,
                    "gas_o2_content" : 20,
                    "gas_h2o_content" : 0,
                    "gas_co2_content" : 0,
                    "flow_mL_h_g" : 24000,
                    "flow_h-1": null,
                    "mass_catalyst_g": 0.1,
                    "temps": [260.10550096861266, 280.11526758930825, 300.13362025017574, 319.97917885258306, 340.1273953710511, 359.99871209397423, 380.050335660508, 249.9900723910512],
                    "conversion": [4.293662768766503, 10.20369671821954, 22.96774801961524, 40.70350811014711, 63.029988683515654, 85.56488117691437, 95.0688419464353, 2.79422859298378]
                }
            ]
        },
        {
            "doi": "10.1016/j.apcatb.2014.06.038",
            "name": "CM-773",
            "Ce": 0.7,
            "Mn": 0.3,
            "Sbet" : 58,
            "calcination_temp" : 500,
            "calcination_time" : 5,
            "Dpore" : 30.1,
            "Vtotal" : 0.44,
            "calcination_flowing_gas" : 0,
            "calcination_reactive_gas" : 0,
            "synthesis_para" : "An optimized nanocrystalline ceria–manganese (CM, 70:30 mol% based on oxides; Ce1−xMnxO2−δ, x = 0.3) mixed oxide was prepared by a coprecipitation method from ultrahigh dilute aqueous solutions using cerium(III) nitrate (Ce(NO3)3·6H2O, Aldrich, AR grade) and manganese(II) nitrate (Mn(NO3)2·4H2O, Merck, AR grade) hydrate precursors. The desired amounts of precursors were dissolved separately in double distilled water under mild stirring conditions and mixed together. While stirring this mixture, aqueous ammonia solution was added dropwise into the mixed solution (pH = ∼9.5) so that a brownish colour precipitate was formed, and the stirring was continued constantly for 24 h. Then, the obtained precipitate was filtered off and repeatedly washed with double distilled water until free from anion impurities. The resultant precipitate was oven dried overnight at 373 K and then the dried solid was ground with ceramic mortar. Finally, the well-dispersed powder was calcined for 5 h (the heating and cooling rates were in the steps of 5 K min−1) in a closed electric furnace at 773 K to decompose the residual nitrates to favour the formation of the fluorite phase. Some portions of the calcined powder were again heated for 5 h at 873, 973, and 1073 K, respectively. The synthesized catalysts were designated as CM-T, where T represents the calcination temperature in K. For comparison, pure CeO2 and MnOx were also prepared by same method and denoted as C-773 and Mn-773, respectively..",
            "synthesis" : "coprecipitation",
            "description" : "solid solution",
            "particle_size_nm": 13,
            "crystallite_size_nm": 7.19,
            "phase_types": "Fluorite",
            "phase_flag": "single",
            "microscopy": true,
            "image_path": "43_100nm_TEM.png",
            "morphology": "nanoparticle",
            "pretreatment_temp": 500,
            "pretreatment_o2_vol%": 10.2,
            "pretreatment_time_h": 1, 
            "osc": "208 umol O2 g-1",
            "hierarchical": false,
            "lattice_parameter_A": 5.35,
            "reactions": [
                {
                    "gas_co_content" : 9.98,
                    "gas_o2_content" : 10.2,
                    "gas_h2o_content" : 0,
                    "gas_co2_content" : 0,
                    "flow_mL_h_g" : 33000,
                    "flow_h-1": null,
                    "mass_catalyst_g": 0.1,
                    "temps": [61.831101727873765, 73.00434151103633, 81.93936171057122, 92.80901319914598, 102.06250347241513, 108.7087060392244, 113.44111180779885, 118.81641043550039, 124.06670211837167, 127.20675751827483, 133.80831474764472, 138.5645313628535, 147.06202725548246, 156.2024160072385, 168.92633717746224, 187.45117585897628, 97.10687101664378],
                    "conversion": [3.3700104409284393, 8.936631595855754, 14.569110914785961, 23.53706529596016, 32.44960244157096, 39.55023692876074, 44.82852782909003, 50.674644606858884, 56.55449361497068, 60.33892860011244, 67.9351056140069, 73.32262468878001, 81.19347843546703, 88.8458758332664, 95.15059031403099, 98.98883623805317, 27.71343667175327]
                }
            ]
        },
        {
            "doi": "10.1016/j.apcatb.2014.06.038",
            "name": "CM-1073",
            "Ce": 0.7,
            "Mn": 0.3,
            "Sbet" : 11,
            "calcination_temp" : 800,
            "calcination_time" : 5,
            "Dpore" : 40.6,
            "Vtotal" : 0.11,
            "calcination_flowing_gas" : 0,
            "calcination_reactive_gas" : 0,
            "synthesis_para" : "An optimized nanocrystalline ceria–manganese (CM, 70:30 mol% based on oxides; Ce1−xMnxO2−δ, x = 0.3) mixed oxide was prepared by a coprecipitation method from ultrahigh dilute aqueous solutions using cerium(III) nitrate (Ce(NO3)3·6H2O, Aldrich, AR grade) and manganese(II) nitrate (Mn(NO3)2·4H2O, Merck, AR grade) hydrate precursors. The desired amounts of precursors were dissolved separately in double distilled water under mild stirring conditions and mixed together. While stirring this mixture, aqueous ammonia solution was added dropwise into the mixed solution (pH = ∼9.5) so that a brownish colour precipitate was formed, and the stirring was continued constantly for 24 h. Then, the obtained precipitate was filtered off and repeatedly washed with double distilled water until free from anion impurities. The resultant precipitate was oven dried overnight at 373 K and then the dried solid was ground with ceramic mortar. Finally, the well-dispersed powder was calcined for 5 h (the heating and cooling rates were in the steps of 5 K min−1) in a closed electric furnace at 773 K to decompose the residual nitrates to favour the formation of the fluorite phase. Some portions of the calcined powder were again heated for 5 h at 873, 973, and 1073 K, respectively. The synthesized catalysts were designated as CM-T, where T represents the calcination temperature in K. For comparison, pure CeO2 and MnOx were also prepared by same method and denoted as C-773 and Mn-773, respectively..",
            "synthesis" : "coprecipitation",
            "description" : "solid solution",
            "particle_size_nm": null,
            "crystallite_size_nm": 22.35,
            "phase_types": "Fluorite & Mn2O3",
            "phase_flag": "multi",
            "microscopy": true,
            "image_path": "44_100nm_TEM.png",
            "morphology": "nanoparticle",
            "pretreatment_temp": 500,
            "pretreatment_o2_vol%": 10.2,
            "pretreatment_time_h": 1, 
            "osc": "186 umol O2 g-1",
            "hierarchical": false,
            "lattice_parameter_A": 5.41,
            "reactions": [
                {
                    "gas_co_content" : 0.5,
                    "gas_o2_content" : 20,
                    "gas_h2o_content" : 0,
                    "gas_co2_content" : 0,
                    "flow_mL_h_g" : 24000,
                    "flow_h-1": null,
                    "mass_catalyst_g": 0.1,
                    "temps": [111.14634146341463, 132.66837046502584, 151.72597683998316, 171.4681450556777, 190.83529243688142, 208.36305191558262, 227.82544268332367, 238.9391553499004, 253.49651171096806, 262.0416292968657, 266.2621018628019, 218.7416046923242, 199.68995102902542],
                    "conversion": [4.160308408963135, 7.4532166091077015, 11.6962492972452, 17.687735924825315, 25.632479318930205, 34.90081117982491, 47.56646052525901, 56.699060316440445, 70.27628302947554, 81.16777768853908, 91.76853264798008, 40.88988836238053, 30.41844028592081]
                }
            ]
        },
        {
            "doi": "10.1002/cctc.201900178",
            "name": "Ce0.95Cu0.05O2-δ",
            "Ce": 0.95,
            "Cu": 0.05,
            "Sbet" : 65.8,
            "calcination_temp" : 500,
            "calcination_time" : 3,
            "Dpore" : null,
            "Vtotal" : null,
            "calcination_flowing_gas" : 0,
            "calcination_reactive_gas" : 0,
            "synthesis_para" : "Ce1-x(TM1TM2)xO2-δ (TM1 = Cu, TM2 = Cu, Ag, or Ru) samples weresynthesized by the EDTA-citrate complexing method.[65–66] First, Ce(NO3)3 · 6H2O (Kanto Chem) was dissolved in deionized water so asto prepare a nitrate solution. The cation precursors (CuN2O6 · 3H2O(Sigma-Aldrich), AgNO3 (Sigma-Aldrich), or Cl3Ru · xH2O (Sigma-Aldrich)) to be substituted into the lattice were then dissolved. Inorder to prepare the EDTA-NH3 · H2O buffer solution, EDTA (JunseiChem) was dissolved in ammonia solution (NH3 · H2O, Assay min.28.0 %). Next, nitrate solution and EDTA-NH3 · H2O buffer solutionwere mixed together, then citric acid was added to the solution;the molar ratio of total cations was 1 : 1 : 2 (cation: EDTA: citric acid).The pH value of the mixed solution was adjusted to pH 10 bytitration with the ammonia solution. The solution was evaporatedon a hot-plate at 80 °C, then heated to 260 °C to form a crispy solid.The crispy solid was burned out at 450 °C for 2 h, then finallycalcined in a box furnace at 500 °C for 3 h.",
            "synthesis" : "sol-gel",
            "description" : "solid solution",
            "particle_size_nm": 9.23,
            "crystallite_size_nm": 9.33,
            "phase_types": "Fluorite",
            "phase_flag": "single",
            "microscopy": true,
            "image_path": "45_5nm_TEM.png",
            "morphology": "nanoparticle",
            "pretreatment_temp": 120,
            "pretreatment_o2_vol%": 0,
            "pretreatment_time_h": 1, 
            "osc": null,
            "hierarchical": false,
            "lattice_parameter_A": 5.408,
            "reactions": [
                {
                    "gas_co_content" : 1,
                    "gas_o2_content" : 1,
                    "gas_h2o_content" : 0,
                    "gas_co2_content" : 0,
                    "flow_mL_h_g" : 120000,
                    "flow_h-1": null,
                    "mass_catalyst_g": 0.05,
                    "temps": [40.190182194974525, 50.156290475779294, 60.060227959588985, 70.01726966583196, 80.00151109576029, 89.98704775062602, 99.94408945686901],
                    "conversion": [1.2807526567891907, 3.7126375607327415, 7.907703401033529, 77.34132229986093, 85.67222346215256, 92.23135955499853, 96.71313544045186]
                }
            ]
        },
        {
            "doi": "10.1002/cctc.201900178",
            "name": "Ce0.95Cu0.04Ag0.01O2-δ",
            "Ce": 0.95,
            "Cu": 0.04,
            "Ag": 0.01,
            "Sbet" : 82.8,
            "calcination_temp" : 500,
            "calcination_time" : 3,
            "Dpore" : null,
            "Vtotal" : null,
            "calcination_flowing_gas" : 0,
            "calcination_reactive_gas" : 0,
            "synthesis_para" : "Ce1-x(TM1TM2)xO2-δ (TM1 = Cu, TM2 = Cu, Ag, or Ru) samples weresynthesized by the EDTA-citrate complexing method.[65–66] First, Ce(NO3)3 · 6H2O (Kanto Chem) was dissolved in deionized water so asto prepare a nitrate solution. The cation precursors (CuN2O6 · 3H2O(Sigma-Aldrich), AgNO3 (Sigma-Aldrich), or Cl3Ru · xH2O (Sigma-Aldrich)) to be substituted into the lattice were then dissolved. Inorder to prepare the EDTA-NH3 · H2O buffer solution, EDTA (JunseiChem) was dissolved in ammonia solution (NH3 · H2O, Assay min.28.0 %). Next, nitrate solution and EDTA-NH3 · H2O buffer solutionwere mixed together, then citric acid was added to the solution;the molar ratio of total cations was 1 : 1 : 2 (cation: EDTA: citric acid).The pH value of the mixed solution was adjusted to pH 10 bytitration with the ammonia solution. The solution was evaporatedon a hot-plate at 80 °C, then heated to 260 °C to form a crispy solid.The crispy solid was burned out at 450 °C for 2 h, then finallycalcined in a box furnace at 500 °C for 3 h.",
            "synthesis" : "sol-gel",
            "description" : "solid solution",
            "particle_size_nm": 8.40,
            "crystallite_size_nm": 8.57,
            "phase_types": "Fluorite",
            "phase_flag": "single",
            "microscopy": true,
            "image_path": "46_5nm_TEM.png",
            "morphology": "nanoparticle",
            "pretreatment_temp": 120,
            "pretreatment_o2_vol%": 0,
            "pretreatment_time_h": 1, 
            "osc": null,
            "hierarchical": false,
            "lattice_parameter_A": 5.417,
            "reactions": [
                {
                    "gas_co_content" : 1,
                    "gas_o2_content" : 1,
                    "gas_h2o_content" : 0,
                    "gas_co2_content" : 0,
                    "flow_mL_h_g" : 120000,
                    "flow_h-1": null,
                    "mass_catalyst_g": 0.05,
                    "temps": [40.258181504187895, 50.1025386408773, 60.064113634401174, 70.06713582592177, 80.0481391935066, 90.0984370952422],
                    "conversion": [2.5288856078424637, 4.4628907926588495, 10.952495407488797, 83.88929901969199, 94.6829879650454, 97.69516026576476]
                }
            ]
        },
        {
            "doi": "10.1002/cctc.201900178",
            "name": "Ce0.95Cu0.04Ru0.01O2-δ",
            "Ce": 0.95,
            "Cu": 0.04,
            "Ru": 0.01,
            "Sbet" : 52.6,
            "calcination_temp" : 500,
            "calcination_time" : 3,
            "Dpore" : null,
            "Vtotal" : null,
            "calcination_flowing_gas" : 0,
            "calcination_reactive_gas" : 0,
            "synthesis_para" : "Ce1-x(TM1TM2)xO2-δ (TM1 = Cu, TM2 = Cu, Ag, or Ru) samples weresynthesized by the EDTA-citrate complexing method.[65–66] First, Ce(NO3)3 · 6H2O (Kanto Chem) was dissolved in deionized water so asto prepare a nitrate solution. The cation precursors (CuN2O6 · 3H2O(Sigma-Aldrich), AgNO3 (Sigma-Aldrich), or Cl3Ru · xH2O (Sigma-Aldrich)) to be substituted into the lattice were then dissolved. Inorder to prepare the EDTA-NH3 · H2O buffer solution, EDTA (JunseiChem) was dissolved in ammonia solution (NH3 · H2O, Assay min.28.0 %). Next, nitrate solution and EDTA-NH3 · H2O buffer solutionwere mixed together, then citric acid was added to the solution;the molar ratio of total cations was 1 : 1 : 2 (cation: EDTA: citric acid).The pH value of the mixed solution was adjusted to pH 10 bytitration with the ammonia solution. The solution was evaporatedon a hot-plate at 80 °C, then heated to 260 °C to form a crispy solid.The crispy solid was burned out at 450 °C for 2 h, then finallycalcined in a box furnace at 500 °C for 3 h.",
            "synthesis" : "sol-gel",
            "description" : "solid solution",
            "particle_size_nm": 7.50,
            "crystallite_size_nm": 7.64,
            "phase_types": "Fluorite",
            "phase_flag": "single",
            "microscopy": true,
            "image_path": "47_5nm_TEM.png",
            "morphology": "nanoparticle",
            "pretreatment_temp": 120,
            "pretreatment_o2_vol%": 0,
            "pretreatment_time_h": 1, 
            "osc": null,
            "hierarchical": false,
            "lattice_parameter_A": 5.409,
            "reactions": [
                {
                    "gas_co_content" : 1,
                    "gas_o2_content" : 1,
                    "gas_h2o_content" : 0,
                    "gas_co2_content" : 0,
                    "flow_mL_h_g" : 120000,
                    "flow_h-1": null,
                    "mass_catalyst_g": 0.05,
                    "temps": [60.098437095242204, 70.06778343839046, 80.0481391935066, 90.00194283740609, 99.96222260599257],
                    "conversion": [3.575291431318351, 15.455731625663123, 79.49164763850499, 89.91192679451302, 94.78342232217967]
                }
            ]
        },
        {
            "doi": "10.1007/s10562-017-2226-y",
            "name": "Ce0.95Mn0.05",
            "Ce": 0.95,
            "Mn": 0.05,
            "Sbet" : 33,
            "calcination_temp" : 550,
            "calcination_time" : 4,
            "Dpore" : 21,
            "Vtotal" : 0.18,
            "calcination_flowing_gas" : 0,
            "calcination_reactive_gas" : 0,
