Repository: Iwanap1/co_oxidation

# Training an Extrapolatable Model for CO Oxidation Light-Off Prediction over Cerium-Based Catalysts
Extrapolatable NNs for CO Oxidation light-off prediction



The exact architecture can be dictated by the provided model configs. In the most physically-informed scenario, the archictecture includes latent states for both the H<sub>2</sub>-TPR and dynamic oxygen storage capacity (OSC), which are trained both on those experimental measurements and the conversion itself. The weight-hourly space velocity is not included in the features for the conversion net, rather is used to calculate conversion using the solution for a simple first-order kinetic model in a PFR.

File: src/db/migrations/committed/16-3-2026.json (part 3 of 5)
{
                    "notes": null,
                    "mass_catalyst_g": 0.3,
                    "temps": [58.315129930817854, 86.27223810603505, 112.43896099586898, 133.27323906275058, 157.2992418167641, 179.33936856774707, 202.22339584243502, 217.1871457249194, 232.3250952567924, 251.31672814347417, 261.04287523434004],
                    "conversion": [13.922917420926176, 22.950992331237863, 32.913800480531876, 41.93924233946615, 56.997004904058194, 63.99960504229339, 77.98703222196625, 80.88075568574533, 88.91287891254979, 94.93203436132048, 98.89280189579699]
                }
            ]
        },
        {
            "doi": "10.1016/j.mcat.2021.112016",
            "name": "Sn15",
            "Ce": 0.75,
            "Cu": 0.08,
            "Mn": 0.02,
            "Sn": 0.15,
            "deposit": null,
            "Sbet" : 85,
            "calcination_temp" : 500,
            "calcination_time" : 1,
            "Dpore": null,
            "Vtotal": 0.164,
            "calcination_flowing_gas" : null,
            "calcination_reactive_gas" : null,
            "synthesis_para" : "Appropriate amounts of salts were dissolved in concentrated nitric acid (68%) with the concentration of salts of 0.667 M. After the dissolution of the salts, this mixture was added to distilled water, giving a concentration of 0.1 M. Then, the co-precipitation was carried out by the addition of 2.5 M KOH solution up to pH 11. Ultrasonic processing (35 kHz, 150 W) was used during all processes at 30 °C under stirring. The resulting precipitates were filtered, washed with a distilled water-ethanol solution (H2O/C2H5OH=9 vol.), dried at 150 °C for 12 h, and calcined in static air by heating at a rate of 4 °C/min from room temperature to 500 °C and kept for 1 h in a muffle furnace [25,26].",
            "synthesis" : "coprecipitation",
            "description" : "solid solution",
            "particle_size_nm": null,
            "crystallite_size_nm": 6,
            "phase_types": "Fluorite",
            "phase_flag": "single",
            "microscopy": false,
            "image_path": "",
            "morphology": null,
            "pretreatment_temp": 0,
            "pretreatment_o2_vol%": 0,
            "pretreatment_time_h": 0, 
            "osc": null,
            "hierarchical": false,
            "lattice_parameter_A": null,
            "reactions": [
                {
                    "gas_co_content" : 1,
                    "gas_o2_content" : 2,
                    "gas_h2o_content" : 0,
                    "gas_co2_content" : 0,
                    "flow_mL_h_g" : 12000,
                    "flow_h-1": null,
                    "notes": null,
                    "mass_catalyst_g": 0.3,
                    "temps": [65.34505355947951, 83.20051762181532, 101.2224391269003, 116.53458830816194, 135.2378239975225, 152.33648736084766, 170.23259800804084, 185.3724830915737, 203.22020494727005, 219.2349593810659, 235.34842694951527, 249.371498725301, 276.4014776554386, 289.0522433043738],
                    "conversion": [16.90089852878254, 19.897310996280815, 23.967350162920056, 29.89566533916993, 33.97623671131883, 39.928907612809795, 44.886285093637895, 50.02402659381892, 55.99447059210743, 60.92222624493961, 66.96968699601751, 71.99223249843664, 86.03692854556824, 93.94661488332292]
                }
            ]
        },
        {
            "doi": "10.1016/j.mcat.2021.112016",
            "name": "Sn20",
            "Ce": 0.70,
            "Cu": 0.08,
            "Mn": 0.02,
            "Sn": 0.20,
            "deposit": null,
            "Sbet" : 92,
            "calcination_temp" : 500,
            "calcination_time" : 1,
            "Dpore": null,
            "Vtotal": 0.191,
            "calcination_flowing_gas" : null,
            "calcination_reactive_gas" : null,
            "synthesis_para" : "Appropriate amounts of salts were dissolved in concentrated nitric acid (68%) with the concentration of salts of 0.667 M. After the dissolution of the salts, this mixture was added to distilled water, giving a concentration of 0.1 M. Then, the co-precipitation was carried out by the addition of 2.5 M KOH solution up to pH 11. Ultrasonic processing (35 kHz, 150 W) was used during all processes at 30 °C under stirring. The resulting precipitates were filtered, washed with a distilled water-ethanol solution (H2O/C2H5OH=9 vol.), dried at 150 °C for 12 h, and calcined in static air by heating at a rate of 4 °C/min from room temperature to 500 °C and kept for 1 h in a muffle furnace [25,26].",
            "synthesis" : "coprecipitation",
            "description" : "solid solution",
            "particle_size_nm": null,
            "crystallite_size_nm": 7,
            "phase_types": "Fluorite",
            "phase_flag": "single",
            "microscopy": false,
            "image_path": "",
            "morphology": null,
            "pretreatment_temp": 0,
            "pretreatment_o2_vol%": 0,
            "pretreatment_time_h": 0, 
            "osc": null,
            "hierarchical": false,
            "lattice_parameter_A": null,
            "reactions": [
                {
                    "gas_co_content" : 1,
                    "gas_o2_content" : 2,
                    "gas_h2o_content" : 0,
                    "gas_co2_content" : 0,
                    "flow_mL_h_g" : 12000,
                    "flow_h-1": null,
                    "notes": null,
                    "mass_catalyst_g": 0.3,
                    "temps": [53.284631166805845, 76.92545914050446, 99.20752984897166, 122.19220580997307, 137.26821768873012, 163.03234583331027, 185.31248099011762, 211.13854678781377, 230.3663169770001, 255.3697733192499],
                    "conversion": [24.917223447322517, 35.00181022282197, 36.916696837047034, 45.98163446664253, 48.035414541026235, 57.860645755850314, 70.90478227956423, 80.83533554948491, 87.92745943455222, 95.03669815357273]
                }
            ]
        },
        {
            "doi": "10.1016/j.mcat.2021.112016",
            "name": "Ti05",
            "Ce": 0.85,
            "Cu": 0.08,
            "Mn": 0.02,
            "Ti": 0.05,
            "deposit": null,
            "Sbet" : 99,
            "calcination_temp" : 500,
            "calcination_time" : 1,
            "Dpore": null,
            "Vtotal": 0.193,
            "calcination_flowing_gas" : null,
            "calcination_reactive_gas" : null,
            "synthesis_para" : "Appropriate amounts of salts were dissolved in concentrated nitric acid (68%) with the concentration of salts of 0.667 M. After the dissolution of the salts, this mixture was added to distilled water, giving a concentration of 0.1 M. Then, the co-precipitation was carried out by the addition of 2.5 M KOH solution up to pH 11. Ultrasonic processing (35 kHz, 150 W) was used during all processes at 30 °C under stirring. The resulting precipitates were filtered, washed with a distilled water-ethanol solution (H2O/C2H5OH=9 vol.), dried at 150 °C for 12 h, and calcined in static air by heating at a rate of 4 °C/min from room temperature to 500 °C and kept for 1 h in a muffle furnace [25,26].",
            "synthesis" : "coprecipitation",
            "description" : "solid solution",
            "particle_size_nm": null,
            "crystallite_size_nm": 7,
            "phase_types": "Fluorite",
            "phase_flag": "single",
            "microscopy": true,
            "image_path": "213_20nm_TEM",
            "morphology": "polyhedra",
            "pretreatment_temp": 0,
            "pretreatment_o2_vol%": 0,
            "pretreatment_time_h": 0, 
            "osc": null,
            "hierarchical": false,
            "lattice_parameter_A": null,
            "reactions": [
                {
                    "gas_co_content" : 1,
                    "gas_o2_content" : 2,
                    "gas_h2o_content" : 0,
                    "gas_co2_content" : 0,
                    "flow_mL_h_g" : 12000,
                    "flow_h-1": null,
                    "notes": null,
                    "mass_catalyst_g": 0.3,
                    "temps": [58.841757203589985, 79.76570618800189, 102.0009447331129, 116.67831837505905, 134.02739726027397, 155.02314596126595],
                    "conversion": [17.807817240763878, 26.808138497233625, 58.81427806532215, 76.91386757094415, 87.7986792789577, 95.86157415670178]
                }
            ]
        },
        {
            "doi": "10.1016/j.mcat.2021.112016",
            "name": "Ti10",
            "Ce": 0.80,
            "Cu": 0.08,
            "Mn": 0.02,
            "Ti": 0.10,
            "deposit": null,
            "Sbet" : 100,
            "calcination_temp" : 500,
            "calcination_time" : 1,
            "Dpore": null,
            "Vtotal": 0.205,
            "calcination_flowing_gas" : null,
            "calcination_reactive_gas" : null,
            "synthesis_para" : "Appropriate amounts of salts were dissolved in concentrated nitric acid (68%) with the concentration of salts of 0.667 M. After the dissolution of the salts, this mixture was added to distilled water, giving a concentration of 0.1 M. Then, the co-precipitation was carried out by the addition of 2.5 M KOH solution up to pH 11. Ultrasonic processing (35 kHz, 150 W) was used during all processes at 30 °C under stirring. The resulting precipitates were filtered, washed with a distilled water-ethanol solution (H2O/C2H5OH=9 vol.), dried at 150 °C for 12 h, and calcined in static air by heating at a rate of 4 °C/min from room temperature to 500 °C and kept for 1 h in a muffle furnace [25,26].",
            "synthesis" : "coprecipitation",
            "description" : "solid solution",
            "particle_size_nm": null,
            "crystallite_size_nm": 8,
            "phase_types": "Fluorite",
            "phase_flag": "single",
            "microscopy": false,
            "image_path": "",
            "morphology": null,
            "pretreatment_temp": 0,
            "pretreatment_o2_vol%": 0,
            "pretreatment_time_h": 0, 
            "osc": null,
            "hierarchical": false,
            "lattice_parameter_A": null,
            "reactions": [
                {
                    "gas_co_content" : 1,
                    "gas_o2_content" : 2,
                    "gas_h2o_content" : 0,
                    "gas_co2_content" : 0,
                    "flow_mL_h_g" : 12000,
                    "flow_h-1": null,
                    "notes": null,
                    "mass_catalyst_g": 0.3,
                    "temps": [82.21256495040151, 101.2262635805385, 122.02361832782239, 162.3240434577232, 182.33160132262637, 202.31648559282002, 220.14359943316015, 242.235238545111, 265.17713745866797, 288.0604629192253, 312.2947567312234, 327.23854511100615],
                    "conversion": [21.87620917365697, 23.89691236837409, 30.89195074067464, 33.94195966446547, 44.95141888274139, 49.88656077101553, 63.87856505443513, 70.80356951633054, 79.9182580760307, 89.97615563091202, 96.85489916116367, 98.9122255934321]
                }
            ]
        },
        {
            "doi": "10.1016/j.mcat.2021.112016",
            "name": "Ti15",
            "Ce": 0.75,
            "Cu": 0.08,
            "Mn": 0.02,
            "Ti": 0.15,
            "deposit": null,
            "Sbet" : 125,
            "calcination_temp" : 500,
            "calcination_time" : 1,
            "Dpore": null,
            "Vtotal": 0.309,
            "calcination_flowing_gas" : null,
            "calcination_reactive_gas" : null,
            "synthesis_para" : "Appropriate amounts of salts were dissolved in concentrated nitric acid (68%) with the concentration of salts of 0.667 M. After the dissolution of the salts, this mixture was added to distilled water, giving a concentration of 0.1 M. Then, the co-precipitation was carried out by the addition of 2.5 M KOH solution up to pH 11. Ultrasonic processing (35 kHz, 150 W) was used during all processes at 30 °C under stirring. The resulting precipitates were filtered, washed with a distilled water-ethanol solution (H2O/C2H5OH=9 vol.), dried at 150 °C for 12 h, and calcined in static air by heating at a rate of 4 °C/min from room temperature to 500 °C and kept for 1 h in a muffle furnace [25,26].",
            "synthesis" : "coprecipitation",
            "description" : "solid solution",
            "particle_size_nm": null,
            "crystallite_size_nm": 6,
            "phase_types": "Fluorite",
            "phase_flag": "single",
            "microscopy": false,
            "image_path": "",
            "morphology": null,
            "pretreatment_temp": 0,
            "pretreatment_o2_vol%": 0,
            "pretreatment_time_h": 0, 
            "osc": null,
            "hierarchical": false,
            "lattice_parameter_A": null,
            "reactions": [
                {
                    "gas_co_content" : 1,
                    "gas_o2_content" : 2,
                    "gas_h2o_content" : 0,
                    "gas_co2_content" : 0,
                    "flow_mL_h_g" : 12000,
                    "flow_h-1": null,
                    "notes": null,
                    "mass_catalyst_g": 0.3,
                    "temps": [83.24610297590931, 97.00330656589513, 115.21965044874823, 139.32735002361832, 165.04676428908834, 189.14312706660368, 215.07038261691073, 231.21020311761927],
                    "conversion": [18.891736569694807, 29.853649830447974, 43.88677494199536, 53.97101552739604, 71.9401749063002, 84.87653043012672, 90.89944672496877, 94.97362127431734]
                }
            ]
        },
        {
            "doi": "10.1016/j.mcat.2021.112016",
            "name": "Ti20",
            "Ce": 0.7,
            "Cu": 0.08,
            "Mn": 0.02,
            "Ti": 0.2,
            "deposit": null,
            "Sbet" : 109,
            "calcination_temp" : 500,
            "calcination_time" : 1,
            "Dpore": null,
            "Vtotal": 0.183,
            "calcination_flowing_gas" : null,
            "calcination_reactive_gas" : null,
            "synthesis_para" : "Appropriate amounts of salts were dissolved in concentrated nitric acid (68%) with the concentration of salts of 0.667 M. After the dissolution of the salts, this mixture was added to distilled water, giving a concentration of 0.1 M. Then, the co-precipitation was carried out by the addition of 2.5 M KOH solution up to pH 11. Ultrasonic processing (35 kHz, 150 W) was used during all processes at 30 °C under stirring. The resulting precipitates were filtered, washed with a distilled water-ethanol solution (H2O/C2H5OH=9 vol.), dried at 150 °C for 12 h, and calcined in static air by heating at a rate of 4 °C/min from room temperature to 500 °C and kept for 1 h in a muffle furnace [25,26].",
            "synthesis" : "coprecipitation",
            "description" : "solid solution",
            "particle_size_nm": null,
            "crystallite_size_nm": 7,
            "phase_types": "Fluorite",
            "phase_flag": "single",
            "microscopy": false,
            "image_path": "",
            "morphology": null,
            "pretreatment_temp": 0,
            "pretreatment_o2_vol%": 0,
            "pretreatment_time_h": 0, 
            "osc": null,
            "hierarchical": false,
            "lattice_parameter_A": null,
            "reactions": [
                {
                    "gas_co_content" : 1,
                    "gas_o2_content" : 2,
                    "gas_h2o_content" : 0,
                    "gas_co2_content" : 0,
                    "flow_mL_h_g" : 12000,
                    "flow_h-1": null,
                    "notes": null,
                    "mass_catalyst_g": 0.3,
                    "temps": [82.9910250354275, 129.1166745394426, 157.22248464808692, 180.2796410014171, 204.13793103448276, 222.2824752007558, 258.07652338214456, 282.0198393953708, 305.02409069437886, 324.46291922531884, 349.38308927727917, 367.3840340103921, 380.1757203589986],
                    "conversion": [19.92039978582902, 21.868499018383012, 24.944208459753703, 30.85725504194182, 38.98440121363555, 41.93225058004641, 61.84436908798858, 67.80303408888096, 75.94303051936463, 79.92982330894165, 86.7886489380689, 89.97358557915403, 94.93057290737106]
                }
            ]
        },
        {
            "doi": "10.1016/j.susc.2015.06.023",
            "name": "1",
            "Ce": 0.8,
            "Gd": 0.05,
            "Ti": 0.05,
            "Zr": 0.1,
            "deposit": null,
            "Sbet" : 87,
            "calcination_temp" : 500,
            "calcination_time" : 1,
            "Dpore": null,
            "Vtotal": null,
            "calcination_flowing_gas" : null,
            "calcination_reactive_gas" : null,
            "synthesis_para" : "Cerium (III) nitrate, zyrconyl nitrate, gadolinium nitrate, and titanium (IV) chloride were used as metal precursors. Appropriate amounts of salts were dissolved into 500 ml distilled water containing of nitric acid (pH = 2) to give final concentrations of 0.04 M. Then, deposition was carried out by addition of aqueous ammonia at 30 °C under stirring to reach pH 10. Sonication (frequency 35 kHz, power 150 W, Sapphire UZV-4.0) was used during dissolution of salts in distilled water (10 min) and receiving the sediment (10 min). The resulting precipitate was filtered, washed with distilled water (H2O/C2H5OH = 9 vol.), dried at 150 °C for 12 h, and calcined in static air by heating at a rate of 4 °C/min from room temperature to 500 °C and kept at 500 °C for 1 h in a muffle furnace [7], [8].",
            "synthesis" : "coprecipitation",
            "description" : "solid solution",
            "particle_size_nm": null,
            "crystallite_size_nm": 9.8,
            "phase_types": "Fluorite",
            "phase_flag": "single",
            "microscopy": null,
            "image_path": "",
            "morphology": null,
            "pretreatment_temp": 0,
            "pretreatment_o2_vol%": 0,
            "pretreatment_time_h": 0, 
            "osc": null,
            "hierarchical": false,
            "lattice_parameter_A": 5.4005,
            "reactions": [
                {
                    "gas_co_content" : 4.2,
                    "gas_o2_content" : 9.6,
                    "gas_h2o_content" : 0,
                    "gas_co2_content" : 0,
                    "flow_mL_h_g" : null,
                    "flow_h-1": 1800,
                    "notes": null,
                    "mass_catalyst_g": null,
                    "temps": [177.06885903967887, 188.95707889454994, 201.07946065565335, 209.99691215068705, 224.97941433791365, 230.9145180381864, 234.85023930832176, 242.0783799083938, 253.1946374350265, 266.85708404096545],
                    "conversion": [1.8041573827995663, 14.925236906391774, 20.09377824308967, 29.04136801696599, 63.97412150009396, 68.89354200782083, 78.09669539072777, 85.01409358138037, 94.85150286793196, 98.11226544253846]
                }
            ]
        },
        {
            "doi": "10.1016/j.susc.2015.06.023",
            "name": "2",
            "Ce": 0.8,
            "Gd": 0.05,
            "Ti": 0.1,
            "Zr": 0.05,
            "deposit": null,
            "Sbet" : 83,
            "calcination_temp" : 500,
            "calcination_time" : 1,
            "Dpore": null,
            "Vtotal": null,
            "calcination_flowing_gas" : null,
            "calcination_reactive_gas" : null,
            "synthesis_para" : "Cerium (III) nitrate, zyrconyl nitrate, gadolinium nitrate, and titanium (IV) chloride were used as metal precursors. Appropriate amounts of salts were dissolved into 500 ml distilled water containing of nitric acid (pH = 2) to give final concentrations of 0.04 M. Then, deposition was carried out by addition of aqueous ammonia at 30 °C under stirring to reach pH 10. Sonication (frequency 35 kHz, power 150 W, Sapphire UZV-4.0) was used during dissolution of salts in distilled water (10 min) and receiving the sediment (10 min). The resulting precipitate was filtered, washed with distilled water (H2O/C2H5OH = 9 vol.), dried at 150 °C for 12 h, and calcined in static air by heating at a rate of 4 °C/min from room temperature to 500 °C and kept at 500 °C for 1 h in a muffle furnace [7], [8].",
            "synthesis" : "coprecipitation",
            "description" : "solid solution",
            "particle_size_nm": null,
            "crystallite_size_nm": 9.3,
            "phase_types": "Fluorite",
            "phase_flag": "single",
            "microscopy": null,
            "image_path": "",
            "morphology": null,
            "pretreatment_temp": 0,
            "pretreatment_o2_vol%": 0,
            "pretreatment_time_h": 0, 
            "osc": null,
            "hierarchical": false,
            "lattice_parameter_A": 5.3988,
            "reactions": [
                {
                    "gas_co_content" : 4.2,
                    "gas_o2_content" : 9.6,
                    "gas_h2o_content" : 0,
                    "gas_co2_content" : 0,
                    "flow_mL_h_g" : null,
                    "flow_h-1": 1800,
                    "notes": null,
                    "mass_catalyst_g": null,
                    "temps": [189.17194174257628, 194.82399258916166, 208.90973187175132, 213.32664299315528, 225.08491585610622, 230.85662086356854, 240.99763264886008, 249.90607791673102, 274.9035047089702],
                    "conversion": [4.011167485436632, 7.923366710513363, 23.093966157508078, 25.048276108918778, 41.9083156604297, 52.06571635660788, 67.96291822143478, 86.8746252897014, 98.06358665986596]
                }
            ]
        },
        {
            "doi": "10.1016/j.susc.2015.06.023",
            "name": "3",
            "Ce": 0.8,
            "Gd": 0.1,
            "Ti": 0.05,
            "Zr": 0.05,
            "deposit": null,
            "Sbet" : 85,
            "calcination_temp" : 500,
            "calcination_time" : 1,
            "Dpore": null,
            "Vtotal": null,
            "calcination_flowing_gas" : null,
            "calcination_reactive_gas" : null,
            "synthesis_para" : "Cerium (III) nitrate, zyrconyl nitrate, gadolinium nitrate, and titanium (IV) chloride were used as metal precursors. Appropriate amounts of salts were dissolved into 500 ml distilled water containing of nitric acid (pH = 2) to give final concentrations of 0.04 M. Then, deposition was carried out by addition of aqueous ammonia at 30 °C under stirring to reach pH 10. Sonication (frequency 35 kHz, power 150 W, Sapphire UZV-4.0) was used during dissolution of salts in distilled water (10 min) and receiving the sediment (10 min). The resulting precipitate was filtered, washed with distilled water (H2O/C2H5OH = 9 vol.), dried at 150 °C for 12 h, and calcined in static air by heating at a rate of 4 °C/min from room temperature to 500 °C and kept at 500 °C for 1 h in a muffle furnace [7], [8].",
            "synthesis" : "coprecipitation",
            "description" : "solid solution",
            "particle_size_nm": null,
            "crystallite_size_nm": 10.2,
            "phase_types": "Fluorite",
            "phase_flag": "single",
            "microscopy": null,
            "image_path": "",
            "morphology": null,
            "pretreatment_temp": 0,
            "pretreatment_o2_vol%": 0,
            "pretreatment_time_h": 0, 
            "osc": null,
            "hierarchical": false,
            "lattice_parameter_A": 5.4046,
            "reactions": [
                {
                    "gas_co_content" : 4.2,
                    "gas_o2_content" : 9.6,
                    "gas_h2o_content" : 0,
                    "gas_co2_content" : 0,
                    "flow_mL_h_g" : null,
                    "flow_h-1": 1800,
                    "notes": null,
                    "mass_catalyst_g": null,
                    "temps": [177.373784159333, 169.2334414080593, 185.0187844166538, 197.08326900313932, 209.1155884926149, 220.18938809119447, 229.1068395862282, 241.03108434975042, 250.11965416087696, 262.94580824455767],
                    "conversion": [2.8629209059264618, 1.7912718226803754, 7.926230168317629, 12.910078476640447, 33.998013476148294, 57.97589326461035, 74.01268869739515, 88.85971741250795, 96.15652376222563, 98.11870822259806]
                }
            ]
        },
        {
            "doi": "10.1016/j.susc.2015.06.023",
            "name": "4",
            "Ce": 0.7,
            "Gd": 0.1,
            "Ti": 0.1,
            "Zr": 0.1,
            "deposit": null,
            "Sbet" : 83,
            "calcination_temp" : 500,
            "calcination_time" : 1,
            "Dpore": null,
            "Vtotal": null,
            "calcination_flowing_gas" : null,
            "calcination_reactive_gas" : null,
            "synthesis_para" : "Cerium (III) nitrate, zyrconyl nitrate, gadolinium nitrate, and titanium (IV) chloride were used as metal precursors. Appropriate amounts of salts were dissolved into 500 ml distilled water containing of nitric acid (pH = 2) to give final concentrations of 0.04 M. Then, deposition was carried out by addition of aqueous ammonia at 30 °C under stirring to reach pH 10. Sonication (frequency 35 kHz, power 150 W, Sapphire UZV-4.0) was used during dissolution of salts in distilled water (10 min) and receiving the sediment (10 min). The resulting precipitate was filtered, washed with distilled water (H2O/C2H5OH = 9 vol.), dried at 150 °C for 12 h, and calcined in static air by heating at a rate of 4 °C/min from room temperature to 500 °C and kept at 500 °C for 1 h in a muffle furnace [7], [8].",
            "synthesis" : "coprecipitation",
            "description" : "solid solution",
            "particle_size_nm": null,
            "crystallite_size_nm": 9.2,
            "phase_types": "Fluorite",
            "phase_flag": "single",
            "microscopy": true,
            "image_path": "214_50nm_TEM.png",
            "morphology": "polyhedra",
            "pretreatment_temp": 0,
            "pretreatment_o2_vol%": 0,
            "pretreatment_time_h": 0, 
            "osc": null,
            "hierarchical": false,
            "lattice_parameter_A": 5.4045,
            "reactions": [
                {
                    "gas_co_content" : 4.2,
                    "gas_o2_content" : 9.6,
                    "gas_h2o_content" : 0,
                    "gas_co2_content" : 0,
                    "flow_mL_h_g" : null,
                    "flow_h-1": 1800,
                    "notes": null,
                    "mass_catalyst_g": null,
                    "temps": [167.05264783078587, 174.96783490299006, 180.08079872368896, 194.82656579692244, 207.05702228397922, 218.97483402809945, 227.75075909628944, 232.97179764294168, 245.89058720601102, 250.0476043435747],
                    "conversion": [1.9867028178214454, 3.376911581791987, 5.990532692634648, 14.8865802260342, 41.90115701591904, 71.09697278820255, 82.91231555305004, 87.05287553801688, 95.02975311624745, 98.11083371363632]
                }
            ]
        },
        {
            "doi": "10.1016/j.ceramint.2021.04.243",
            "name": "1",
            "Ce": 0.85,
            "Cu": 0.08,
            "Mn": 0.02,
            "Sm": 0.05,
            "deposit": null,
            "Sbet" : 86,
            "calcination_temp" : 500,
            "calcination_time" : 1,
            "Dpore": null,
            "Vtotal": 0.189,
            "calcination_flowing_gas" : null,
            "calcination_reactive_gas" : null,
            "synthesis_para" : "Appropriate amounts of salts were dissolved in concentrated nitric acid (68%) with the concentration of salts of 0.667 M. The use of concentrated HNO3 prevents the hydrolysis of salts, which contributes to the formation of solid solutions with a uniform distribution of doped components in the crystal lattice of ceria. After the dissolution of salts, this mixture was added to distilled water (resulting concentration of 0.1 M). Then, the co-precipitation was carried out by the addition of 2.5 M KOH solution up to pH 11. Ultrasonic processing (35 kHz, 150 W) was used during all processes at 30 °C under stirring. The resulting precipitates were filtered, washed with a distilled water-ethanol solution (H2O/C2H5OH = 9 vol), dried at 150 °C for 12 h, and calcined in static air by heating at a rate of 4 °C/min from room temperature to 500 °C and kept for 1 h in a muffle furnace [[23], [24], [25]].",
            "synthesis" : "coprecipitation",
            "description" : "solid solution",
            "particle_size_nm": null,
            "crystallite_size_nm": 10,
            "phase_types": "Fluorite",
            "phase_flag": "single",
            "microscopy": true,
            "image_path": "215_20nm_TEM.png",
            "morphology": "polyhedra",
            "pretreatment_temp": 0,
            "pretreatment_o2_vol%": 0,
            "pretreatment_time_h": 0, 
            "osc": null,
            "hierarchical": false,
            "lattice_parameter_A": 5.4078,
            "reactions": [
                {
                    "gas_co_content" : 1,
                    "gas_o2_content" : 2,
                    "gas_h2o_content" : 0,
                    "gas_co2_content" : 0,
                    "flow_mL_h_g" : 12000,
                    "flow_h-1": null,
                    "notes": null,
                    "mass_catalyst_g": 0.3,
                    "temps": [82.11395446085224, 92.22866326120645, 105.37384901730881, 125.30809029115865, 138.3532440698256, 159.18941300907667, 179.1744902058855],
                    "conversion": [13.99002728384608, 19.89404893723268, 29.970255541805077, 49.95404445023412, 68.01204252516699, 88.94823306338971, 99.95585372384694]
                }
            ]
        },
        {
            "doi": "10.1016/j.ceramint.2021.04.243",
            "name": "1z",
            "Ce": 0.75,
            "Cu": 0.08,
            "Mn": 0.02,
            "Sm": 0.05,
            "Zr": 0.1,
            "deposit": null,
            "Sbet" : 83,
            "calcination_temp" : 500,
            "calcination_time" : 1,
            "Dpore": null,
            "Vtotal": 0.172,
            "calcination_flowing_gas" : null,
            "calcination_reactive_gas" : null,
            "synthesis_para" : "Appropriate amounts of salts were dissolved in concentrated nitric acid (68%) with the concentration of salts of 0.667 M. The use of concentrated HNO3 prevents the hydrolysis of salts, which contributes to the formation of solid solutions with a uniform distribution of doped components in the crystal lattice of ceria. After the dissolution of salts, this mixture was added to distilled water (resulting concentration of 0.1 M). Then, the co-precipitation was carried out by the addition of 2.5 M KOH solution up to pH 11. Ultrasonic processing (35 kHz, 150 W) was used during all processes at 30 °C under stirring. The resulting precipitates were filtered, washed with a distilled water-ethanol solution (H2O/C2H5OH = 9 vol), dried at 150 °C for 12 h, and calcined in static air by heating at a rate of 4 °C/min from room temperature to 500 °C and kept for 1 h in a muffle furnace [[23], [24], [25]].",
            "synthesis" : "coprecipitation",
            "description" : "solid solution",
            "particle_size_nm": null,
            "crystallite_size_nm": 7,
            "phase_types": "Fluorite",
            "phase_flag": "single",
            "microscopy": false,
            "image_path": "",
            "morphology": null,
            "pretreatment_temp": 0,
            "pretreatment_o2_vol%": 0,
            "pretreatment_time_h": 0, 
            "osc": null,
            "hierarchical": false,
            "lattice_parameter_A": 5.3832,
            "reactions": [
                {
                    "gas_co_content" : 1,
                    "gas_o2_content" : 2,
                    "gas_h2o_content" : 0,
                    "gas_co2_content" : 0,
                    "flow_mL_h_g" : 12000,
                    "flow_h-1": null,
                    "notes": null,
                    "mass_catalyst_g": 0.3,
                    "temps": [71.43185116553653, 101.0314772755225, 126.23953558924575, 155.93919367666714, 171.4769475488066, 186.20460639056748, 222.4293011700462, 238.33930518772397, 260.2856650896598, 269.38365543083444, 292.2565410254098, 309.34233074507426],
                    "conversion": [6.904911816004111, 19.972933266752065, 24.951330539814876, 49.962005254130574, 54.92086237217482, 59.95209043473226, 69.03826251836412, 76.97735513146182, 83.97562546588796, 85.91806161662215, 90.04248174442924, 96.11729882686699]
                }
            ]
        },
        {
            "doi": "10.1016/j.ceramint.2021.04.243",
            "name": "2",
            "Ce": 0.80,
            "Cu": 0.08,
            "Mn": 0.02,
            "Sm": 0.10,
            "deposit": null,
            "Sbet" : 96,
            "calcination_temp" : 500,
            "calcination_time" : 1,
            "Dpore": null,
            "Vtotal": 0.247,
            "calcination_flowing_gas" : null,
            "calcination_reactive_gas" : null,
            "synthesis_para" : "Appropriate amounts of salts were dissolved in concentrated nitric acid (68%) with the concentration of salts of 0.667 M. The use of concentrated HNO3 prevents the hydrolysis of salts, which contributes to the formation of solid solutions with a uniform distribution of doped components in the crystal lattice of ceria. After the dissolution of salts, this mixture was added to distilled water (resulting concentration of 0.1 M). Then, the co-precipitation was carried out by the addition of 2.5 M KOH solution up to pH 11. Ultrasonic processing (35 kHz, 150 W) was used during all processes at 30 °C under stirring. The resulting precipitates were filtered, washed with a distilled water-ethanol solution (H2O/C2H5OH = 9 vol), dried at 150 °C for 12 h, and calcined in static air by heating at a rate of 4 °C/min from room temperature to 500 °C and kept for 1 h in a muffle furnace [[23], [24], [25]].",
            "synthesis" : "coprecipitation",
            "description" : "solid solution",
            "particle_size_nm": null,
            "crystallite_size_nm": 8,
            "phase_types": "Fluorite",
            "phase_flag": "single",
            "microscopy": false,
            "image_path": "",
            "morphology": null,
            "pretreatment_temp": 0,
            "pretreatment_o2_vol%": 0,
            "pretreatment_time_h": 0, 
            "osc": null,
            "hierarchical": false,
            "lattice_parameter_A": 5.4061,
            "reactions": [
                {
                    "gas_co_content" : 1,
                    "gas_o2_content" : 2,
                    "gas_h2o_content" : 0,
                    "gas_co2_content" : 0,
                    "flow_mL_h_g" : 12000,
                    "flow_h-1": null,
                    "notes": null,
                    "mass_catalyst_g": 0.3,
                    "temps": [57.14203720861587, 83.21922581808938, 97.21222357966892, 116.26421560990809, 133.06958781905692, 149.21901263518666, 162.3805970761145, 176.30308049294447, 193.35771271144054, 212.25227736735513, 231.345266109658, 251.35166159673994, 264.367297742721, 276.29734095325557],
                    "conversion": [1.9540155018563148, 7.865274249694233, 16.925392793301345, 32.96424151631603, 42.904390745203614, 51.97102267381692, 57.03337024251503, 60.94574350289845, 65.94368093097982, 74.02389688587826, 79.98292045709488, 86.8451334158362, 91.03396368426004, 94.96225855243637]
                }
            ]
        },
        {
            "doi": "10.1016/j.ceramint.2021.04.243",
            "name": "3",
            "Ce": 0.75,
            "Cu": 0.08,
            "Mn": 0.02,
            "Sm": 0.15,
            "deposit": null,
            "Sbet" : 112,
            "calcination_temp" : 500,
            "calcination_time" : 1,
            "Dpore": null,
            "Vtotal": 0.174,
            "calcination_flowing_gas" : null,
            "calcination_reactive_gas" : null,
            "synthesis_para" : "Appropriate amounts of salts were dissolved in concentrated nitric acid (68%) with the concentration of salts of 0.667 M. The use of concentrated HNO3 prevents the hydrolysis of salts, which contributes to the formation of solid solutions with a uniform distribution of doped components in the crystal lattice of ceria. After the dissolution of salts, this mixture was added to distilled water (resulting concentration of 0.1 M). Then, the co-precipitation was carried out by the addition of 2.5 M KOH solution up to pH 11. Ultrasonic processing (35 kHz, 150 W) was used during all processes at 30 °C under stirring. The resulting precipitates were filtered, washed with a distilled water-ethanol solution (H2O/C2H5OH = 9 vol), dried at 150 °C for 12 h, and calcined in static air by heating at a rate of 4 °C/min from room temperature to 500 °C and kept for 1 h in a muffle furnace [[23], [24], [25]].",
            "synthesis" : "coprecipitation",
            "description" : "solid solution",
            "particle_size_nm": null,
            "crystallite_size_nm": 6,
            "phase_types": "Fluorite",
            "phase_flag": "single",
            "microscopy": false,
            "image_path": "",
            "morphology": null,
            "pretreatment_temp": 0,
            "pretreatment_o2_vol%": 0,
            "pretreatment_time_h": 0, 
            "osc": null,
            "hierarchical": false,
            "lattice_parameter_A": 5.4046,
            "reactions": [
                {
                    "gas_co_content" : 1,
                    "gas_o2_content" : 2,
                    "gas_h2o_content" : 0,
                    "gas_co2_content" : 0,
                    "flow_mL_h_g" : 12000,
                    "flow_h-1": null,
                    "notes": null,
                    "mass_catalyst_g": 0.3,
                    "temps": [95.09515336869983, 113.01399627749855, 128.16474118775673, 141.09182443568025, 158.3268421872566, 174.34015791933487, 186.18000836332925, 200.44194455604662, 215.20568050442355, 238.35898360951452, 255.24634924279073, 270.1199563794984, 281.19890784759065],
                    "conversion": [5.9423782539785925, 17.944375692047156, 20.868161850380307, 35.985004740296866, 49.97575573358808, 59.93689253638449, 68.02362187628911, 74.90030902393308, 81.94706789118304, 90.07721979779558, 93.96281580870912, 96.040585625683, 97.9287435680323]
                }
            ]
        },
        {
            "doi": "10.1016/j.ceramint.2021.04.243",
            "name": "5",
            "Ce": 0.65,
            "Cu": 0.08,
            "Mn": 0.02,
            "Sm": 0.25,
            "deposit": null,
            "Sbet" : 93,
            "calcination_temp" : 500,
            "calcination_time" : 1,
            "Dpore": null,
            "Vtotal": 0.168,
            "calcination_flowing_gas" : null,
            "calcination_reactive_gas" : null,
