Repository: Iwanap1/co_oxidation

# Training an Extrapolatable Model for CO Oxidation Light-Off Prediction over Cerium-Based Catalysts
Extrapolatable NNs for CO Oxidation light-off prediction



The exact architecture can be dictated by the provided model configs. In the most physically-informed scenario, the archictecture includes latent states for both the H<sub>2</sub>-TPR and dynamic oxygen storage capacity (OSC), which are trained both on those experimental measurements and the conversion itself. The weight-hourly space velocity is not included in the features for the conversion net, rather is used to calculate conversion using the solution for a simple first-order kinetic model in a PFR.

File: src/db/migrations/committed/5-3-2026.json (part 3 of 17)
{
            "synthesis_para" : "Four ceria-based samples were prepared by the hydrothermal synthesis: CeO2, Ce0.95Mn0.05 (Mn/Ce atomic ratio = 1/19), Ce0.95Cu0.05 (Cu/Ce atomic ratio = 1/19) and Ce0.95Mn0.025Cu0.025 (Mn/Cu/Ce atomic ratio = 1/1/38). Subscripts indicate the atomic fractions of the metal cations. Briefly, stoichiometric quantities of Ce(NO3)3·6H2O (Sigma-Aldrich) and Cu(NO3)2·5H2O (Sigma-Aldrich) and/or Mn(NO3)2·4H2O (Sigma-Aldrich) were dissolved in 10 ml of deionised water (solution A). Then, 48 g of NaOH were dissolved in 70 ml of deionized water (solution B). The salt precursor solution (A) was then added drop by drop into the hydroxide solution (B). The final mixture (A + B) was stirred at room temperature for 1 h. The final slurry was then poured into a 150-ml Teflon liner, that was later secured in an autoclave. The autoclave was heated in an oven for an aging treatment at 180 °C for 24 h. The resulted precipitate was washed with ethanol and deionised water and then dried overnight at 60 °C. Finally, the dry powder was calcined at 550 °C for 4 h.",
            "synthesis" : "hydrothermal",
            "description" : "solid solution",
            "particle_size_nm": null,
            "crystallite_size_nm": 39,
            "phase_types": "Fluorite",
            "phase_flag": "single",
            "microscopy": true,
            "image_path": "48_100nm_SEM.png",
            "morphology": "nanoparticle",
            "pretreatment_temp": 150,
            "pretreatment_o2_vol%": 20,
            "pretreatment_time_h": 0.5, 
            "osc": null,
            "hierarchical": false,
            "lattice_parameter_A": null,
            "reactions": [
                {
                    "gas_co_content" : 1,
                    "gas_o2_content" : 10,
                    "gas_h2o_content" : 0,
                    "gas_co2_content" : 0,
                    "flow_mL_h_g" : 30000,
                    "flow_h-1": null,
                    "mass_catalyst_g": 0.1,
                    "temps": [142.40266609037866, 168.31287889989648, 203.99913556796596, 222.84034167813556, 252.21396967663418, 276.07684345818313],
                    "conversion": [4.818412854566322, 9.234095753402197, 31.036850303328414, 46.81710116412526, 69.99200688637481, 92.57050336120675]
                }
            ]
        },
        {
            "doi": "10.1007/s10562-017-2226-y",
            "name": "CeO2",
            "Ce": 1,
            "Sbet" : 9,
            "calcination_temp" : 550,
            "calcination_time" : 4,
            "Dpore" : 12,
            "Vtotal" : 0.03,
            "calcination_flowing_gas" : 0,
            "calcination_reactive_gas" : 0,
            "synthesis_para" : "Four ceria-based samples were prepared by the hydrothermal synthesis: CeO2, Ce0.95Mn0.05 (Mn/Ce atomic ratio = 1/19), Ce0.95Cu0.05 (Cu/Ce atomic ratio = 1/19) and Ce0.95Mn0.025Cu0.025 (Mn/Cu/Ce atomic ratio = 1/1/38). Subscripts indicate the atomic fractions of the metal cations. Briefly, stoichiometric quantities of Ce(NO3)3·6H2O (Sigma-Aldrich) and Cu(NO3)2·5H2O (Sigma-Aldrich) and/or Mn(NO3)2·4H2O (Sigma-Aldrich) were dissolved in 10 ml of deionised water (solution A). Then, 48 g of NaOH were dissolved in 70 ml of deionized water (solution B). The salt precursor solution (A) was then added drop by drop into the hydroxide solution (B). The final mixture (A + B) was stirred at room temperature for 1 h. The final slurry was then poured into a 150-ml Teflon liner, that was later secured in an autoclave. The autoclave was heated in an oven for an aging treatment at 180 °C for 24 h. The resulted precipitate was washed with ethanol and deionised water and then dried overnight at 60 °C. Finally, the dry powder was calcined at 550 °C for 4 h.",
            "synthesis" : "hydrothermal",
            "description" : "solid solution",
            "particle_size_nm": null,
            "crystallite_size_nm": 135,
            "phase_types": "Fluorite",
            "phase_flag": "single",
            "microscopy": true,
            "image_path": "49_100nm_SEM.png",
            "morphology": "cubic",
            "pretreatment_temp": 150,
            "pretreatment_o2_vol%": 20,
            "pretreatment_time_h": 0.5, 
            "osc": null,
            "hierarchical": false,
            "lattice_parameter_A": null,
            "reactions": [
                {
                    "gas_co_content" : 1,
                    "gas_o2_content" : 10,
                    "gas_h2o_content" : 0,
                    "gas_co2_content" : 0,
                    "flow_mL_h_g" : 30000,
                    "flow_h-1": null,
                    "mass_catalyst_g": 0.1,
                    "temps": [222.78347114958086, 273.57454020177664, 321.8348707332886, 369.17389870221456, 414.72150502166767, 460.4738452439177],
                    "conversion": [4.687243810460731, 18.98979340875553, 50.242867683226756, 68.49688473520249, 85.74663879324478, 96.32726676504345]
                }
            ]
        },
        {
            "doi": "10.1007/s10562-017-2226-y",
            "name": "Ce0.95Cu0.05",
            "Ce": 0.95,
            "Cu": 0.05,
            "Sbet" : 46,
            "calcination_temp" : 550,
            "calcination_time" : 4,
            "Dpore" : 14,
            "Vtotal" : 0.16,
            "calcination_flowing_gas" : 0,
            "calcination_reactive_gas" : 0,
            "synthesis_para" : "Four ceria-based samples were prepared by the hydrothermal synthesis: CeO2, Ce0.95Mn0.05 (Mn/Ce atomic ratio = 1/19), Ce0.95Cu0.05 (Cu/Ce atomic ratio = 1/19) and Ce0.95Mn0.025Cu0.025 (Mn/Cu/Ce atomic ratio = 1/1/38). Subscripts indicate the atomic fractions of the metal cations. Briefly, stoichiometric quantities of Ce(NO3)3·6H2O (Sigma-Aldrich) and Cu(NO3)2·5H2O (Sigma-Aldrich) and/or Mn(NO3)2·4H2O (Sigma-Aldrich) were dissolved in 10 ml of deionised water (solution A). Then, 48 g of NaOH were dissolved in 70 ml of deionized water (solution B). The salt precursor solution (A) was then added drop by drop into the hydroxide solution (B). The final mixture (A + B) was stirred at room temperature for 1 h. The final slurry was then poured into a 150-ml Teflon liner, that was later secured in an autoclave. The autoclave was heated in an oven for an aging treatment at 180 °C for 24 h. The resulted precipitate was washed with ethanol and deionised water and then dried overnight at 60 °C. Finally, the dry powder was calcined at 550 °C for 4 h.",
            "synthesis" : "hydrothermal",
            "description" : "solid solution",
            "particle_size_nm": null,
            "crystallite_size_nm": 34,
            "phase_types": "Fluorite",
            "phase_flag": "single",
            "microscopy": true,
            "image_path": "50_100nm_SEM.png",
            "morphology": "cubic",
            "pretreatment_temp": 150,
            "pretreatment_o2_vol%": 20,
            "pretreatment_time_h": 0.5, 
            "osc": null,
            "hierarchical": false,
            "lattice_parameter_A": null,
            "reactions": [
                {
                    "gas_co_content" : 1,
                    "gas_o2_content" : 10,
                    "gas_h2o_content" : 0,
                    "gas_co2_content" : 0,
                    "flow_mL_h_g" : 30000,
                    "flow_h-1": null,
                    "mass_catalyst_g": 0.1,
                    "temps": [124.61356475847086, 147.20822575325013, 161.8068904332397, 187.30194838430828, 199.1480794822507],
                    "conversion": [16.99151500245942, 34.03119363830136, 50.23671913428431, 73.39522872602066, 92.87690605017215]
                }
            ]
        },
        {
            "doi": "10.1007/s10562-017-2226-y",
            "name": "Ce0.95Cu0.025Mn0.025",
            "Ce": 0.95,
            "Cu": 0.025,
            "Mn": 0.025,
            "Sbet" : 52,
            "calcination_temp" : 550,
            "calcination_time" : 4,
            "Dpore" : 11,
            "Vtotal" : 0.15,
            "calcination_flowing_gas" : 0,
            "calcination_reactive_gas" : 0,
            "synthesis_para" : "Four ceria-based samples were prepared by the hydrothermal synthesis: CeO2, Ce0.95Mn0.05 (Mn/Ce atomic ratio = 1/19), Ce0.95Cu0.05 (Cu/Ce atomic ratio = 1/19) and Ce0.95Mn0.025Cu0.025 (Mn/Cu/Ce atomic ratio = 1/1/38). Subscripts indicate the atomic fractions of the metal cations. Briefly, stoichiometric quantities of Ce(NO3)3·6H2O (Sigma-Aldrich) and Cu(NO3)2·5H2O (Sigma-Aldrich) and/or Mn(NO3)2·4H2O (Sigma-Aldrich) were dissolved in 10 ml of deionised water (solution A). Then, 48 g of NaOH were dissolved in 70 ml of deionized water (solution B). The salt precursor solution (A) was then added drop by drop into the hydroxide solution (B). The final mixture (A + B) was stirred at room temperature for 1 h. The final slurry was then poured into a 150-ml Teflon liner, that was later secured in an autoclave. The autoclave was heated in an oven for an aging treatment at 180 °C for 24 h. The resulted precipitate was washed with ethanol and deionised water and then dried overnight at 60 °C. Finally, the dry powder was calcined at 550 °C for 4 h.",
            "synthesis" : "hydrothermal",
            "description" : "solid solution",
            "particle_size_nm": null,
            "crystallite_size_nm": 23,
            "phase_types": "Fluorite",
            "phase_flag": "single",
            "microscopy": true,
            "image_path": "51_100nm_SEM.png",
            "morphology": "cubic",
            "pretreatment_temp": 150,
            "pretreatment_o2_vol%": 20,
            "pretreatment_time_h": 0.5, 
            "osc": null,
            "hierarchical": false,
            "lattice_parameter_A": null,
            "reactions": [
                {
                    "gas_co_content" : 1,
                    "gas_o2_content" : 10,
                    "gas_h2o_content" : 0,
                    "gas_co2_content" : 0,
                    "flow_mL_h_g" : 30000,
                    "flow_h-1": null,
                    "mass_catalyst_g": 0.1,
                    "temps": [121.50843389938466, 144.4272569069257, 169.54696936953331, 190.4241404019609, 217.76749053105698, 241.76685358113718],
                    "conversion": [12.866863420232825, 24.240654205607477, 48.111370716510905, 71.57320872274143, 84.1603131660928, 94.3996966715855]
                }
            ]
        },
        {
            "doi": "10.1021/acs.chemmater.6b05098",
            "name": "np-Mn0.08Ce0.92",
            "Ce": 0.92,
            "Mn": 0.08,
            "Sbet" : 149,
            "calcination_temp" : 300,
            "calcination_time" : 3,
            "Dpore" : null,
            "Vtotal" :null,
            "calcination_flowing_gas" : 0,
            "calcination_reactive_gas" : 0,
            "synthesis_para" : "An ethanol (40 mL) solution of adipic acid (1.75 g, 12 mmol) and N,N,N-triethylenediamine (TEA, 4.2 mL, 30 mmol) was added to an ethanol solution (40 mL) of Ce(NO3)3·6H2O (3.47 g, 8 mmol) while being vigorously stirred. A white precipitate was formed soon after the two solutions were mixed. After the solution had been vigorously stirred for 2 h, the synthesized product was collected by centrifugation (5000 rpm for 10 min). The as-obtained sample was washed several times with fresh ethanol. After the sample had been dried in vacuo at 80 °C overnight, 2.39 g of Ce-aph-CP was obtained as a white powder. Yield (based on the amount of Ce3+ used): 76%. FT-IR (ATR, cm–1): νOH = 3345(br); νC–H(aliphatic) = 2937, 2870(w); νO–C═O(carboxylate) = 1522, 1406(s). Anal. Calcd for Ce2C18H32O16 [Ce2(adipate)3·4H2O]: C, 27.55; H, 4.11; N, 0.00. Found: C, 27.24; H, 3.76; N, 0.00. The synthetic procedures for the other bimetallic CPs were the same, except for the amounts of precursors. A stoichiometric amount of adipic acid and 2.5 times the stoichiometric amount of TEA were used. The amounts of metal precursors and ligands are summarized in Table S1. For Mn0.11Ce0.89-aph-CP, 2.35 g of white powder was obtained. The as-synthesized bimetallic CP (1.00 g) was ground into a powder and then heated at a rate of 5 °C/min under a N2 (g) flow rate of 100 mL/min. The material was maintained at the target temperature of 500 °C for 6 h. After the sample had cooled to room temperature, a second heat treatment was used to remove the organic species to activate the preformed pores. The material was heated in an O2 (g) flow of 100 mL/min at a rate of 1 °C/min and maintained at the target temperature of 300 °C for 3 h. After the sample had cooled to room temperature, the desired solid was obtained. All solids obtained after N2 treatment were black, whereas the resultant np-CeO2, np-Mn0.08Ce0.92O2−δ, np-Mn0.18Ce0.82O2−δ, np-Mn0.13Ce0.87O2−δ·MnOy, np-Ni0.08Ce0.92O2−δ, np-Co0.08Ce0.92O2−δ, and np-Fe0.09Ce0.91O2−δ after O2 treatments were pale yellow, brown, dark brown, dark brown, dark brown, light brown, and brown powders, respectively.",
            "synthesis" : "precipitation",
            "description" : "solid solution",
            "particle_size_nm": null,
            "crystallite_size_nm": 3.2,
            "phase_types": "Fluorite",
            "phase_flag": "single",
            "microscopy": true,
            "image_path": "52_50nm_TEM.png",
            "morphology": "sponge",
            "pretreatment_temp": 350,
            "pretreatment_o2_vol%": 20,
            "pretreatment_time_h": 0.5, 
            "osc": null,
            "hierarchical": false,
            "lattice_parameter_A": 5.4107,
            "reactions": [
                {
                    "gas_co_content" : 1.8,
                    "gas_o2_content" : 2.3,
                    "gas_h2o_content" : 0,
                    "gas_co2_content" : 0,
                    "flow_mL_h_g" : 396000,
                    "flow_h-1": null,
                    "mass_catalyst_g": 0.01,
                    "temps": [135.38584167787576, 145.16016539630348, 154.78503462362377, 164.9977581826334, 175.46953619289593, 184.54640561948887, 195.2622926318936, 204.91705275743536, 214.92552184526477, 225.11333632242315, 235.24136900313854, 245.16514721267373, 255.40277985353458],
                    "conversion": [7.273717934747074, 10.80705272105137, 15.647189590916025, 22.101867794172133, 30.725541050062112, 41.1075997646187, 52.05283002419196, 62.71647451125689, 71.87716583484078, 79.65956890351546, 85.40810321905717, 89.77486214937994, 92.84702395222631]
                }
            ]
        },
        {
            "doi": "10.1021/acs.chemmater.6b05098",
            "name": "np-Mn0.18Ce0.82",
            "Ce": 0.82,
            "Mn": 0.18,
            "Sbet" : 127,
            "calcination_temp" : 300,
            "calcination_time" : 3,
            "Dpore" : null,
            "Vtotal" :null,
            "calcination_flowing_gas" : 0,
            "calcination_reactive_gas" : 0,
            "synthesis_para" : "An ethanol (40 mL) solution of adipic acid (1.75 g, 12 mmol) and N,N,N-triethylenediamine (TEA, 4.2 mL, 30 mmol) was added to an ethanol solution (40 mL) of Ce(NO3)3·6H2O (3.47 g, 8 mmol) while being vigorously stirred. A white precipitate was formed soon after the two solutions were mixed. After the solution had been vigorously stirred for 2 h, the synthesized product was collected by centrifugation (5000 rpm for 10 min). The as-obtained sample was washed several times with fresh ethanol. After the sample had been dried in vacuo at 80 °C overnight, 2.39 g of Ce-aph-CP was obtained as a white powder. Yield (based on the amount of Ce3+ used): 76%. FT-IR (ATR, cm–1): νOH = 3345(br); νC–H(aliphatic) = 2937, 2870(w); νO–C═O(carboxylate) = 1522, 1406(s). Anal. Calcd for Ce2C18H32O16 [Ce2(adipate)3·4H2O]: C, 27.55; H, 4.11; N, 0.00. Found: C, 27.24; H, 3.76; N, 0.00. The synthetic procedures for the other bimetallic CPs were the same, except for the amounts of precursors. A stoichiometric amount of adipic acid and 2.5 times the stoichiometric amount of TEA were used. The amounts of metal precursors and ligands are summarized in Table S1. For Mn0.11Ce0.89-aph-CP, 2.35 g of white powder was obtained. The as-synthesized bimetallic CP (1.00 g) was ground into a powder and then heated at a rate of 5 °C/min under a N2 (g) flow rate of 100 mL/min. The material was maintained at the target temperature of 500 °C for 6 h. After the sample had cooled to room temperature, a second heat treatment was used to remove the organic species to activate the preformed pores. The material was heated in an O2 (g) flow of 100 mL/min at a rate of 1 °C/min and maintained at the target temperature of 300 °C for 3 h. After the sample had cooled to room temperature, the desired solid was obtained. All solids obtained after N2 treatment were black, whereas the resultant np-CeO2, np-Mn0.08Ce0.92O2−δ, np-Mn0.18Ce0.82O2−δ, np-Mn0.13Ce0.87O2−δ·MnOy, np-Ni0.08Ce0.92O2−δ, np-Co0.08Ce0.92O2−δ, and np-Fe0.09Ce0.91O2−δ after O2 treatments were pale yellow, brown, dark brown, dark brown, dark brown, light brown, and brown powders, respectively.",
            "synthesis" : "precipitation",
            "description" : "solid solution",
            "particle_size_nm": null,
            "crystallite_size_nm": 3.3,
            "phase_types": "Fluorite",
            "phase_flag": "single",
            "microscopy": true,
            "image_path": "53_50nm_TEM.png",
            "morphology": "sponge",
            "pretreatment_temp": 350,
            "pretreatment_o2_vol%": 20,
            "pretreatment_time_h": 0.5, 
            "osc": null,
            "hierarchical": false,
            "lattice_parameter_A": 5.4093,
            "reactions": [
                {
                    "gas_co_content" : 1.8,
                    "gas_o2_content" : 2.3,
                    "gas_h2o_content" : 0,
                    "gas_co2_content" : 0,
                    "flow_mL_h_g" : 396000,
                    "flow_h-1": null,
                    "mass_catalyst_g": 0.01,
                    "temps": [145.01071090519602, 165.06252179544663, 175.18557265979177, 185.05455088925422, 194.67942011657448, 205.04159816669159, 214.6614855776416, 225.1731181188661, 234.65849648781943, 244.9060927614208, 254.9344891147312, 265.41124894136397, 274.268918447666],
                    "conversion": [3.1188021707386184, 5.816097465292158, 8.404419937667546, 12.06852211058562, 17.68716082209097, 25.81653335658087, 36.942222609681146, 50.98838349715581, 64.6683957021119, 76.87335178606455, 85.88932720179587, 91.76601355621908, 95.56088311575093]
                }
            ]
        },
        {
            "doi": "10.1021/acs.chemmater.6b05098",
            "name": "np-CeO2",
            "Ce": 1,
            "Sbet" : 125,
            "calcination_temp" : 300,
            "calcination_time" : 3,
            "Dpore" : null,
            "Vtotal" :null,
            "calcination_flowing_gas" : 0,
            "calcination_reactive_gas" : 0,
            "synthesis_para" : "An ethanol (40 mL) solution of adipic acid (1.75 g, 12 mmol) and N,N,N-triethylenediamine (TEA, 4.2 mL, 30 mmol) was added to an ethanol solution (40 mL) of Ce(NO3)3·6H2O (3.47 g, 8 mmol) while being vigorously stirred. A white precipitate was formed soon after the two solutions were mixed. After the solution had been vigorously stirred for 2 h, the synthesized product was collected by centrifugation (5000 rpm for 10 min). The as-obtained sample was washed several times with fresh ethanol. After the sample had been dried in vacuo at 80 °C overnight, 2.39 g of Ce-aph-CP was obtained as a white powder. Yield (based on the amount of Ce3+ used): 76%. FT-IR (ATR, cm–1): νOH = 3345(br); νC–H(aliphatic) = 2937, 2870(w); νO–C═O(carboxylate) = 1522, 1406(s). Anal. Calcd for Ce2C18H32O16 [Ce2(adipate)3·4H2O]: C, 27.55; H, 4.11; N, 0.00. Found: C, 27.24; H, 3.76; N, 0.00. The synthetic procedures for the other bimetallic CPs were the same, except for the amounts of precursors. A stoichiometric amount of adipic acid and 2.5 times the stoichiometric amount of TEA were used. The amounts of metal precursors and ligands are summarized in Table S1. For Mn0.11Ce0.89-aph-CP, 2.35 g of white powder was obtained. The as-synthesized bimetallic CP (1.00 g) was ground into a powder and then heated at a rate of 5 °C/min under a N2 (g) flow rate of 100 mL/min. The material was maintained at the target temperature of 500 °C for 6 h. After the sample had cooled to room temperature, a second heat treatment was used to remove the organic species to activate the preformed pores. The material was heated in an O2 (g) flow of 100 mL/min at a rate of 1 °C/min and maintained at the target temperature of 300 °C for 3 h. After the sample had cooled to room temperature, the desired solid was obtained. All solids obtained after N2 treatment were black, whereas the resultant np-CeO2, np-Mn0.08Ce0.92O2−δ, np-Mn0.18Ce0.82O2−δ, np-Mn0.13Ce0.87O2−δ·MnOy, np-Ni0.08Ce0.92O2−δ, np-Co0.08Ce0.92O2−δ, and np-Fe0.09Ce0.91O2−δ after O2 treatments were pale yellow, brown, dark brown, dark brown, dark brown, light brown, and brown powders, respectively.",
            "synthesis" : "precipitation",
            "description" : "solid solution",
            "particle_size_nm": null,
            "crystallite_size_nm": 4.1,
            "phase_types": "Fluorite",
            "phase_flag": "single",
            "microscopy": true,
            "image_path": "54_50nm_TEM.png",
            "morphology": "sponge",
            "pretreatment_temp": 350,
            "pretreatment_o2_vol%": 20,
            "pretreatment_time_h": 0.5, 
            "osc": null,
            "hierarchical": false,
            "lattice_parameter_A": 5.4132,
            "reactions": [
                {
                    "gas_co_content" : 1.8,
                    "gas_o2_content" : 2.3,
                    "gas_h2o_content" : 0,
                    "gas_co2_content" : 0,
                    "flow_mL_h_g" : 396000,
                    "flow_h-1": null,
                    "mass_catalyst_g": 0.01,
                    "temps": [166.1037214168286, 185.21895082947242, 205.0465799830618, 224.74468191102477, 235.35595077965425, 245.4192198475564, 254.74019827629152, 265.3066307975888, 274.9613909231306, 285.07945997110545, 294.5399292582075, 155.3728889553131, 304.9867981866188, 314.9952672744482, 335.1666417575848, 355.0789617894684, 375.1208090469785, 395.07796542619434, 414.970358192597, 435.231405370398, 325.3126089772331, 344.8811836795695],
                    "conversion": [3.546847416254387, 6.839570211189329, 11.652681821153804, 18.76032517490138, 23.334568358651353, 28.493777651853627, 33.91452171828346, 39.68397881568337, 45.44471808730903, 50.62310659721466, 55.72913715319399, 2.4327092823049945, 60.55096658893272, 65.1670553363991, 73.08981540003923, 79.47998169256587, 84.94431488786697, 88.95364296144541, 91.83052546694854, 93.57147527406664, 69.21997253884881, 76.51940805962992]
                }
            ]
        },
        {
            "doi": "10.1021/acs.chemmater.6b05098",
            "name": "np-Mn0.13Ce0.87.MnOy",
            "Ce": 0.57,
            "Mn": 0.43,
            "Sbet" : 68,
            "calcination_temp" : 300,
            "calcination_time" : 3,
            "Dpore" : null,
            "Vtotal" :null,
            "calcination_flowing_gas" : 0,
            "calcination_reactive_gas" : 0,
            "synthesis_para" : "An ethanol (40 mL) solution of adipic acid (1.75 g, 12 mmol) and N,N,N-triethylenediamine (TEA, 4.2 mL, 30 mmol) was added to an ethanol solution (40 mL) of Ce(NO3)3·6H2O (3.47 g, 8 mmol) while being vigorously stirred. A white precipitate was formed soon after the two solutions were mixed. After the solution had been vigorously stirred for 2 h, the synthesized product was collected by centrifugation (5000 rpm for 10 min). The as-obtained sample was washed several times with fresh ethanol. After the sample had been dried in vacuo at 80 °C overnight, 2.39 g of Ce-aph-CP was obtained as a white powder. Yield (based on the amount of Ce3+ used): 76%. FT-IR (ATR, cm–1): νOH = 3345(br); νC–H(aliphatic) = 2937, 2870(w); νO–C═O(carboxylate) = 1522, 1406(s). Anal. Calcd for Ce2C18H32O16 [Ce2(adipate)3·4H2O]: C, 27.55; H, 4.11; N, 0.00. Found: C, 27.24; H, 3.76; N, 0.00. The synthetic procedures for the other bimetallic CPs were the same, except for the amounts of precursors. A stoichiometric amount of adipic acid and 2.5 times the stoichiometric amount of TEA were used. The amounts of metal precursors and ligands are summarized in Table S1. For Mn0.11Ce0.89-aph-CP, 2.35 g of white powder was obtained. The as-synthesized bimetallic CP (1.00 g) was ground into a powder and then heated at a rate of 5 °C/min under a N2 (g) flow rate of 100 mL/min. The material was maintained at the target temperature of 500 °C for 6 h. After the sample had cooled to room temperature, a second heat treatment was used to remove the organic species to activate the preformed pores. The material was heated in an O2 (g) flow of 100 mL/min at a rate of 1 °C/min and maintained at the target temperature of 300 °C for 3 h. After the sample had cooled to room temperature, the desired solid was obtained. All solids obtained after N2 treatment were black, whereas the resultant np-CeO2, np-Mn0.08Ce0.92O2−δ, np-Mn0.18Ce0.82O2−δ, np-Mn0.13Ce0.87O2−δ·MnOy, np-Ni0.08Ce0.92O2−δ, np-Co0.08Ce0.92O2−δ, and np-Fe0.09Ce0.91O2−δ after O2 treatments were pale yellow, brown, dark brown, dark brown, dark brown, light brown, and brown powders, respectively.",
            "synthesis" : "precipitation",
            "description" : "solid solution doped ceria with amorphous MnOy",
            "particle_size_nm": null,
            "crystallite_size_nm": 3.6,
            "phase_types": "Fluorite & amorphous MnOy",
            "phase_flag": "multi",
            "microscopy": true,
            "image_path": "55_50nm_TEM.png",
            "morphology": "sponge",
            "pretreatment_temp": 350,
            "pretreatment_o2_vol%": 20,
            "pretreatment_time_h": 0.5, 
            "osc": null,
            "hierarchical": false,
            "lattice_parameter_A": 5.4098,
            "reactions": [
                {
                    "gas_co_content" : 1.8,
                    "gas_o2_content" : 2.3,
                    "gas_h2o_content" : 0,
                    "gas_co2_content" : 0,
                    "flow_mL_h_g" : 396000,
                    "flow_h-1": null,
                    "mass_catalyst_g": 0.01,
                    "temps": [114.92054002889454, 125.22791809893887, 134.90260548996164, 104.21461664923031, 144.99576545608528, 154.93448911473124, 164.6390674039755, 174.9763363722413, 184.81542370348228, 195.03312907886215, 205.61450704927017, 215.05006725452097, 225.03860907686942, 234.8577691426294, 245.27972898918944, 255.2632889951676, 265.26179445025656, 275.10586359786777, 295.1028745080456],
                    "conversion": [4.583396900812938, 6.761981561798487, 9.829784451757732, 3.05167491227688, 14.061417082579606, 19.25113876599176, 25.213259813002637, 32.507464638319206, 41.32816075670728, 51.56201643310158, 61.388749645838324, 70.42128893054073, 77.61349519429854, 82.90085652638231, 87.23448771876294, 90.13926726674367, 92.39805592485234, 94.11372403722511, 96.01769718632173]
                }
            ]
        },
        {
            "doi": "10.1016/j.cattod.2015.01.044",
            "name": "CZ-773",
            "Ce": 1,
            "Zr": 1,
            "Sbet" : 84,
            "calcination_temp" : 500,
            "calcination_time" : 5,
            "Dpore" : null,
            "Vtotal" :null,
            "calcination_flowing_gas" : 0,
            "calcination_reactive_gas" : 0,
            "synthesis_para" : "The investigated CeO2–ZrO2 (CZ, 1:1), CeO2–La2O3 (CL, 8:2), CeO2–Eu2O3 (CE, 8:2), and CeO2–Sm2O3 (CS, 8:2) in different mole ratios of oxide solid solutions and a reference CeO2 were synthesized by a modified coprecipitation method using appropriate amounts of the corresponding Ce(NO3)3·6H2O (Aldrich, AR grade), ZrO(NO3)2·xH2O (Fluka, AR grade), La(NO3)3·6H2O (Aldrich, AR grade), Eu(NO3)3·5H2O (Aldrich, AR grade), and Sm(NO3)3·6H2O precursors respectively. The desired amounts of the precursors were dissolved separately in double distilled water under mild stirring conditions and mixed together. Dilute aqueous ammonia solution was added drop wise over a period until the pH of the solution reached ∼8.5. The resulting pale yellow coloured slurry was decanted, filtered, and washed several times with double distilled water until free from anion impurities. The obtained precipitates were oven dried at 393 K for 12 h and calcined at 773, 1073, and 1273 K for 5 h at a heating rate of 5 K min−1 in air atmosphere. In future, for convenience CeO2–ZrO2, CeO2–La2O3, CeO2–Eu2O3, CeO2–Sm2O3, and CeO2 are designated with CZ, CL, CE, CS, and C respectively.",
            "synthesis" : "coprecipitation",
            "description" : "solid solution",
            "particle_size_nm": null,
            "crystallite_size_nm": 4.0,
            "phase_types": "Fluorite with amorphous ZrO2",
            "phase_flag": "multi",
            "microscopy": true,
            "image_path": "56_5nm_TEM.png",
            "morphology": "nanoparticle",
            "pretreatment_temp": 500,
            "pretreatment_o2_vol%": 10.2,
            "pretreatment_time_h": 1, 
            "osc": null,
            "hierarchical": false,
            "lattice_parameter_A": 5.35,
            "reactions": [
                {
                    "gas_co_content" : 1,
                    "gas_o2_content" : 1,
                    "gas_h2o_content" : 0,
                    "gas_co2_content" : 0,
                    "flow_mL_h_g" : 33000,
                    "flow_h-1": null,
                    "mass_catalyst_g": 0.1,
                    "temps": [259.10981927777107, 290.83905492063843, 307.6793307887761, 324.24901829221346, 340.2885285932705, 357.4697897990386, 374.44205999142036, 390.88195307601774, 407.32404606601915, 423.68914236687823, 440.0322396136966, 457.057307535776, 473.0352204855191, 489.0593314487477, 499.9092649016092],
                    "conversion": [3.927051059220635, 6.49050773739053, 8.607269704526562, 11.828173673560206, 15.17754435460171, 20.614289192842808, 27.14510021243188, 35.87160046012914, 42.041361243356256, 52.26328119096198, 59.388565622979584, 66.46682955909888, 73.40823026608562, 80.05743217713292, 84.37492128265195]
                }
            ]
        },
        {
            "doi": "10.1016/j.cattod.2015.01.044",
            "name": "CL-773",
            "Ce": 0.8,
            "La": 0.2,
            "Sbet" : 66,
            "calcination_temp" : 500,
            "calcination_time" : 5,
            "Dpore" : null,
            "Vtotal" :null,
            "calcination_flowing_gas" : 0,
            "calcination_reactive_gas" : 0,
            "synthesis_para" : "The investigated CeO2–ZrO2 (CZ, 1:1), CeO2–La2O3 (CL, 8:2), CeO2–Eu2O3 (CE, 8:2), and CeO2–Sm2O3 (CS, 8:2) in different mole ratios of oxide solid solutions and a reference CeO2 were synthesized by a modified coprecipitation method using appropriate amounts of the corresponding Ce(NO3)3·6H2O (Aldrich, AR grade), ZrO(NO3)2·xH2O (Fluka, AR grade), La(NO3)3·6H2O (Aldrich, AR grade), Eu(NO3)3·5H2O (Aldrich, AR grade), and Sm(NO3)3·6H2O precursors respectively. The desired amounts of the precursors were dissolved separately in double distilled water under mild stirring conditions and mixed together. Dilute aqueous ammonia solution was added drop wise over a period until the pH of the solution reached ∼8.5. The resulting pale yellow coloured slurry was decanted, filtered, and washed several times with double distilled water until free from anion impurities. The obtained precipitates were oven dried at 393 K for 12 h and calcined at 773, 1073, and 1273 K for 5 h at a heating rate of 5 K min−1 in air atmosphere. In future, for convenience CeO2–ZrO2, CeO2–La2O3, CeO2–Eu2O3, CeO2–Sm2O3, and CeO2 are designated with CZ, CL, CE, CS, and C respectively.",
            "synthesis" : "coprecipitation",
            "description" : "solid solution",
            "particle_size_nm": null,
            "crystallite_size_nm": 8.0,
            "phase_types": "Fluorite",
            "phase_flag": "single",
            "microscopy": true,
            "image_path": "57_5nm_TEM.png",
            "morphology": "nanoparticle",
            "pretreatment_temp": 500,
            "pretreatment_o2_vol%": 10.2,
            "pretreatment_time_h": 1, 
            "osc": null,
            "hierarchical": false,
            "lattice_parameter_A": 5.488,
            "reactions": [
                {
                    "gas_co_content" : 1,
                    "gas_o2_content" : 1,
                    "gas_h2o_content" : 0,
                    "gas_co2_content" : 0,
                    "flow_mL_h_g" : 33000,
                    "flow_h-1": null,
                    "mass_catalyst_g": 0.1,
                    "temps": [267.1328742864057, 287.050817814834, 297.42117188960873, 307.0061597351314, 317.2709183505109, 327.3442851957366, 337.39345308151746, 347.13243430532486, 357.1926017181261, 367.13837404991585, 377.1765424086764, 387.2895075511753, 397.1076853695291, 407.2998471065744, 417.27861801942515, 427.2837877971247, 437.181162210025, 447.28312782550347, 457.40269268421457],
                    "conversion": [5.235228427248377, 7.784411026306287, 11.243776081681318, 14.836645759339026, 16.803110069942985, 22.0207058112295, 27.363409657673994, 36.803613860970465, 45.03052133974827, 52.92072848182573, 60.33401345122043, 68.2930720337204, 74.01110019563885, 83.18681410950737, 87.7923037524035, 92.23909922164286, 94.78660251727582, 95.67915228763108, 96.71192389396877]
                }
            ]
        },
        {
            "doi": "10.1016/j.cattod.2015.01.044",
            "name": "CE-773",
            "Ce": 0.8,
            "Eu": 0.2,
            "Sbet" : 91,
            "calcination_temp" : 500,
            "calcination_time" : 5,
            "Dpore" : null,
            "Vtotal" :null,
            "calcination_flowing_gas" : 0,
            "calcination_reactive_gas" : 0,
            "synthesis_para" : "The investigated CeO2–ZrO2 (CZ, 1:1), CeO2–La2O3 (CL, 8:2), CeO2–Eu2O3 (CE, 8:2), and CeO2–Sm2O3 (CS, 8:2) in different mole ratios of oxide solid solutions and a reference CeO2 were synthesized by a modified coprecipitation method using appropriate amounts of the corresponding Ce(NO3)3·6H2O (Aldrich, AR grade), ZrO(NO3)2·xH2O (Fluka, AR grade), La(NO3)3·6H2O (Aldrich, AR grade), Eu(NO3)3·5H2O (Aldrich, AR grade), and Sm(NO3)3·6H2O precursors respectively. The desired amounts of the precursors were dissolved separately in double distilled water under mild stirring conditions and mixed together. Dilute aqueous ammonia solution was added drop wise over a period until the pH of the solution reached ∼8.5. The resulting pale yellow coloured slurry was decanted, filtered, and washed several times with double distilled water until free from anion impurities. The obtained precipitates were oven dried at 393 K for 12 h and calcined at 773, 1073, and 1273 K for 5 h at a heating rate of 5 K min−1 in air atmosphere. In future, for convenience CeO2–ZrO2, CeO2–La2O3, CeO2–Eu2O3, CeO2–Sm2O3, and CeO2 are designated with CZ, CL, CE, CS, and C respectively.",
            "synthesis" : "coprecipitation",
            "description" : "solid solution",
            "particle_size_nm": null,
            "crystallite_size_nm": 8.0,
            "phase_types": "Fluorite",
            "phase_flag": "single",
            "microscopy": true,
            "image_path": "58_2nm_TEM.png",
            "morphology": "spherical",
            "pretreatment_temp": 500,
            "pretreatment_o2_vol%": 10.2,
            "pretreatment_time_h": 1, 
            "osc": null,
            "hierarchical": false,
            "lattice_parameter_A": 5.464,
            "reactions": [
                {
                    "gas_co_content" : 1,
                    "gas_o2_content" : 1,
                    "gas_h2o_content" : 0,
                    "gas_co2_content" : 0,
                    "flow_mL_h_g" : 33000,
                    "flow_h-1": null,
                    "mass_catalyst_g": 0.1,
                    "temps": [247.23912971742214, 262.10829034351525, 282.1362291421469, 291.9676063929251, 302.0189741841101, 312.18033724549844, 317.08612629656926, 323.41305423866777, 332.239074719787, 338.0094265946564, 342.5720304026927, 346.01928217086663, 347.82760441301025],
                    "conversion": [2.6961216487401023, 5.05134470221752, 9.551877881054939, 13.121237310763494, 17.40514034778374, 30.666599494529667, 35.60627051898872, 43.59051865286279, 60.90161800884992, 72.41660159365895, 86.2339101740598, 92.62365970595397, 99.90511935649093]
                }
            ]
        },
        {
            "doi": "10.1016/j.cattod.2015.01.044",
            "name": "CS-773",
            "Ce": 0.8,
            "Sm": 0.2,
            "Sbet" : 84,
            "calcination_temp" : 500,
            "calcination_time" : 5,
            "Dpore" : null,
            "Vtotal" :null,
            "calcination_flowing_gas" : 0,
            "calcination_reactive_gas" : 0,
            "synthesis_para" : "The investigated CeO2–ZrO2 (CZ, 1:1), CeO2–La2O3 (CL, 8:2), CeO2–Eu2O3 (CE, 8:2), and CeO2–Sm2O3 (CS, 8:2) in different mole ratios of oxide solid solutions and a reference CeO2 were synthesized by a modified coprecipitation method using appropriate amounts of the corresponding Ce(NO3)3·6H2O (Aldrich, AR grade), ZrO(NO3)2·xH2O (Fluka, AR grade), La(NO3)3·6H2O (Aldrich, AR grade), Eu(NO3)3·5H2O (Aldrich, AR grade), and Sm(NO3)3·6H2O precursors respectively. The desired amounts of the precursors were dissolved separately in double distilled water under mild stirring conditions and mixed together. Dilute aqueous ammonia solution was added drop wise over a period until the pH of the solution reached ∼8.5. The resulting pale yellow coloured slurry was decanted, filtered, and washed several times with double distilled water until free from anion impurities. The obtained precipitates were oven dried at 393 K for 12 h and calcined at 773, 1073, and 1273 K for 5 h at a heating rate of 5 K min−1 in air atmosphere. In future, for convenience CeO2–ZrO2, CeO2–La2O3, CeO2–Eu2O3, CeO2–Sm2O3, and CeO2 are designated with CZ, CL, CE, CS, and C respectively.",
            "synthesis" : "coprecipitation",
            "description" : "solid solution",
            "particle_size_nm": null,
            "crystallite_size_nm": 7.0,
            "phase_types": "Fluorite",
            "phase_flag": "single",
            "microscopy": true,
            "image_path": "59_2nm_TEM.png",
            "morphology": "spherical",
            "pretreatment_temp": 500,
            "pretreatment_o2_vol%": 10.2,
            "pretreatment_time_h": 1, 
            "osc": null,
            "hierarchical": false,
            "lattice_parameter_A": 5.454,
            "reactions": [
                {
                    "gas_co_content" : 1,
                    "gas_o2_content" : 1,
                    "gas_h2o_content" : 0,
                    "gas_co2_content" : 0,
                    "flow_mL_h_g" : 33000,
                    "flow_h-1": null,
                    "mass_catalyst_g": 0.1,
                    "temps": [205.4189279860966, 221.40344065205196, 237.49574868280664, 244.83903292158436, 252.49690363314377, 229.28130190401814, 260.73994918218517, 268.8510004069825, 276.73546137516087, 285.0181052214755, 293.29854916238605, 300.29424834732106, 308.7990826394465, 316.8199377426771, 325.22137648081133],
