Repository: Iwanap1/co_oxidation

# Training an Extrapolatable Model for CO Oxidation Light-Off Prediction over Cerium-Based Catalysts
Extrapolatable NNs for CO Oxidation light-off prediction



The exact architecture can be dictated by the provided model configs. In the most physically-informed scenario, the archictecture includes latent states for both the H<sub>2</sub>-TPR and dynamic oxygen storage capacity (OSC), which are trained both on those experimental measurements and the conversion itself. The weight-hourly space velocity is not included in the features for the conversion net, rather is used to calculate conversion using the solution for a simple first-order kinetic model in a PFR.

File: src/db/migrations/committed/16-3-2026.json (part 4 of 5)
{
            "synthesis_para" : "Appropriate amounts of salts were dissolved in concentrated nitric acid (68%) with the concentration of salts of 0.667 M. The use of concentrated HNO3 prevents the hydrolysis of salts, which contributes to the formation of solid solutions with a uniform distribution of doped components in the crystal lattice of ceria. After the dissolution of salts, this mixture was added to distilled water (resulting concentration of 0.1 M). Then, the co-precipitation was carried out by the addition of 2.5 M KOH solution up to pH 11. Ultrasonic processing (35 kHz, 150 W) was used during all processes at 30 °C under stirring. The resulting precipitates were filtered, washed with a distilled water-ethanol solution (H2O/C2H5OH = 9 vol), dried at 150 °C for 12 h, and calcined in static air by heating at a rate of 4 °C/min from room temperature to 500 °C and kept for 1 h in a muffle furnace [[23], [24], [25]].",
            "synthesis" : "coprecipitation",
            "description" : "solid solution",
            "particle_size_nm": null,
            "crystallite_size_nm": 9,
            "phase_types": "Fluorite & CuO",
            "phase_flag": "multi",
            "microscopy": false,
            "image_path": "",
            "morphology": null,
            "pretreatment_temp": 0,
            "pretreatment_o2_vol%": 0,
            "pretreatment_time_h": 0, 
            "osc": null,
            "hierarchical": false,
            "lattice_parameter_A": 5.4081,
            "reactions": [
                {
                    "gas_co_content" : 1,
                    "gas_o2_content" : 2,
                    "gas_h2o_content" : 0,
                    "gas_co2_content" : 0,
                    "flow_mL_h_g" : 12000,
                    "flow_h-1": null,
                    "notes": null,
                    "mass_catalyst_g": 0.3,
                    "temps": [102.3827289051418, 126.11162584760703, 148.0924229876764, 165.36023810890367, 181.1374127794951, 191.29147842343045],
                    "conversion": [10.892550858681256, 41.934620088726774, 70.94234206850633, 85.8804287254753, 96.03117740289628, 100]
                }
            ]
        },
        {
            "doi": "10.1016/j.ceramint.2021.04.243",
            "name": "6",
            "Ce": 0.6,
            "Cu": 0.08,
            "Mn": 0.02,
            "Sm": 0.3,
            "deposit": null,
            "Sbet" : 94,
            "calcination_temp" : 500,
            "calcination_time" : 1,
            "Dpore": null,
            "Vtotal": 0.283,
            "calcination_flowing_gas" : null,
            "calcination_reactive_gas" : null,
            "synthesis_para" : "Appropriate amounts of salts were dissolved in concentrated nitric acid (68%) with the concentration of salts of 0.667 M. The use of concentrated HNO3 prevents the hydrolysis of salts, which contributes to the formation of solid solutions with a uniform distribution of doped components in the crystal lattice of ceria. After the dissolution of salts, this mixture was added to distilled water (resulting concentration of 0.1 M). Then, the co-precipitation was carried out by the addition of 2.5 M KOH solution up to pH 11. Ultrasonic processing (35 kHz, 150 W) was used during all processes at 30 °C under stirring. The resulting precipitates were filtered, washed with a distilled water-ethanol solution (H2O/C2H5OH = 9 vol), dried at 150 °C for 12 h, and calcined in static air by heating at a rate of 4 °C/min from room temperature to 500 °C and kept for 1 h in a muffle furnace [[23], [24], [25]].",
            "synthesis" : "coprecipitation",
            "description" : "solid solution",
            "particle_size_nm": null,
            "crystallite_size_nm": 6,
            "phase_types": "Fluorite & CuO",
            "phase_flag": "multi",
            "microscopy": false,
            "image_path": "",
            "morphology": null,
            "pretreatment_temp": 0,
            "pretreatment_o2_vol%": 0,
            "pretreatment_time_h": 0, 
            "osc": null,
            "hierarchical": false,
            "lattice_parameter_A": 5.4005,
            "reactions": [
                {
                    "gas_co_content" : 1,
                    "gas_o2_content" : 2,
                    "gas_h2o_content" : 0,
                    "gas_co2_content" : 0,
                    "flow_mL_h_g" : 12000,
                    "flow_h-1": null,
                    "notes": null,
                    "mass_catalyst_g": 0.3,
                    "temps": [94.20142504571133, 115.01791556317184, 130.02435204696584, 147.3331638802568, 170.2158886857274, 184.1318126286272, 203.88894810636188, 221.2961520486057, 235.06612769655874, 252.12239978353736, 267.53388378252066],
                    "conversion": [1.8816445573431178, 3.8617135992241836, 6.975835341627043, 11.91587601409786, 23.93451876940446, 33.99263263784856, 49.89904253240409, 64.89864449220927, 77.86317549230334, 87.99221288637038, 93.96209209926398]
                }
            ]
        },
        {
            "doi": "10.1016/j.ceramint.2021.04.243",
            "name": "7",
            "Ce": 0.55,
            "Cu": 0.08,
            "Mn": 0.02,
            "Sm": 0.35,
            "deposit": null,
            "Sbet" : 103,
            "calcination_temp" : 500,
            "calcination_time" : 1,
            "Dpore": null,
            "Vtotal": 0.145,
            "calcination_flowing_gas" : null,
            "calcination_reactive_gas" : null,
            "synthesis_para" : "Appropriate amounts of salts were dissolved in concentrated nitric acid (68%) with the concentration of salts of 0.667 M. The use of concentrated HNO3 prevents the hydrolysis of salts, which contributes to the formation of solid solutions with a uniform distribution of doped components in the crystal lattice of ceria. After the dissolution of salts, this mixture was added to distilled water (resulting concentration of 0.1 M). Then, the co-precipitation was carried out by the addition of 2.5 M KOH solution up to pH 11. Ultrasonic processing (35 kHz, 150 W) was used during all processes at 30 °C under stirring. The resulting precipitates were filtered, washed with a distilled water-ethanol solution (H2O/C2H5OH = 9 vol), dried at 150 °C for 12 h, and calcined in static air by heating at a rate of 4 °C/min from room temperature to 500 °C and kept for 1 h in a muffle furnace [[23], [24], [25]].",
            "synthesis" : "coprecipitation",
            "description" : "solid solution",
            "particle_size_nm": null,
            "crystallite_size_nm": 5,
            "phase_types": "Fluorite & CuO",
            "phase_flag": "multi",
            "microscopy": false,
            "image_path": "",
            "morphology": null,
            "pretreatment_temp": 0,
            "pretreatment_o2_vol%": 0,
            "pretreatment_time_h": 0, 
            "osc": null,
            "hierarchical": false,
            "lattice_parameter_A": 5.3996,
            "reactions": [
                {
                    "gas_co_content" : 1,
                    "gas_o2_content" : 2,
                    "gas_h2o_content" : 0,
                    "gas_co2_content" : 0,
                    "flow_mL_h_g" : 12000,
                    "flow_h-1": null,
                    "notes": null,
                    "mass_catalyst_g": 0.3,
                    "temps": [72.9848066185092, 94.24242175777502, 115.35900820754176, 139.11414304572773, 161.1670943990292, 180.3027197218783, 203.10345110322152, 225.3318683841556, 245.25627044711015, 259.0951205713302],
                    "conversion": [1.8592095645440267, 6.8846479515404155, 9.78310427929395, 15.852131686170637, 31.89894121308177, 47.00492846132135, 65.89446868871086, 80.89841290518682, 93.00751934113492, 99.93703727827352]
                }
            ]
        },
        {
            "doi": "10.1016/j.ceramint.2021.04.243",
            "name": "8",
            "Ce": 0.5,
            "Cu": 0.08,
            "Mn": 0.02,
            "Sm": 0.4,
            "deposit": null,
            "Sbet" : 94,
            "calcination_temp" : 500,
            "calcination_time" : 1,
            "Dpore": null,
            "Vtotal": 0.178,
            "calcination_flowing_gas" : null,
            "calcination_reactive_gas" : null,
            "synthesis_para" : "Appropriate amounts of salts were dissolved in concentrated nitric acid (68%) with the concentration of salts of 0.667 M. The use of concentrated HNO3 prevents the hydrolysis of salts, which contributes to the formation of solid solutions with a uniform distribution of doped components in the crystal lattice of ceria. After the dissolution of salts, this mixture was added to distilled water (resulting concentration of 0.1 M). Then, the co-precipitation was carried out by the addition of 2.5 M KOH solution up to pH 11. Ultrasonic processing (35 kHz, 150 W) was used during all processes at 30 °C under stirring. The resulting precipitates were filtered, washed with a distilled water-ethanol solution (H2O/C2H5OH = 9 vol), dried at 150 °C for 12 h, and calcined in static air by heating at a rate of 4 °C/min from room temperature to 500 °C and kept for 1 h in a muffle furnace [[23], [24], [25]].",
            "synthesis" : "coprecipitation",
            "description" : "solid solution",
            "particle_size_nm": null,
            "crystallite_size_nm": 6,
            "phase_types": "Fluorite & CuO",
            "phase_flag": "multi",
            "microscopy": false,
            "image_path": "",
            "morphology": null,
            "pretreatment_temp": 0,
            "pretreatment_o2_vol%": 0,
            "pretreatment_time_h": 0, 
            "osc": null,
            "hierarchical": false,
            "lattice_parameter_A": 5.3996,
            "reactions": [
                {
                    "gas_co_content" : 1,
                    "gas_o2_content" : 2,
                    "gas_h2o_content" : 0,
                    "gas_co2_content" : 0,
                    "flow_mL_h_g" : 12000,
                    "flow_h-1": null,
                    "notes": null,
                    "mass_catalyst_g": 0.3,
                    "temps": [72.20586908929903, 99.03247759529685, 125.21297791917088, 142.44635580226466, 160.2733660760407, 181.3309172604357, 203.11493018259938, 224.42502111330674, 245.2759488689007, 267.21246955994127, 288.1125933700117, 298.24698059215655, 313.36000852731615],
                    "conversion": [1.8758548817820622, 5.829479580538005, 9.83882990656911, 11.876795704060733, 14.830977659089429, 25.03817567323071, 38.92760734420345, 56.041888302684235, 69.04839445059598, 80.95703337024251, 88.97428660341446, 91.07014915651664, 94.98831209246111]
                }
            ]
        },
        {
            "doi": "10.1016/j.ceramint.2021.04.243",
            "name": "9",
            "Ce": 0.85,
            "Cu": 0.08,
            "Mn": 0.02,
            "Nd": 0.05,
            "deposit": null,
            "Sbet" : 100,
            "calcination_temp" : 500,
            "calcination_time" : 1,
            "Dpore": null,
            "Vtotal": 0.202,
            "calcination_flowing_gas" : null,
            "calcination_reactive_gas" : null,
            "synthesis_para" : "Appropriate amounts of salts were dissolved in concentrated nitric acid (68%) with the concentration of salts of 0.667 M. The use of concentrated HNO3 prevents the hydrolysis of salts, which contributes to the formation of solid solutions with a uniform distribution of doped components in the crystal lattice of ceria. After the dissolution of salts, this mixture was added to distilled water (resulting concentration of 0.1 M). Then, the co-precipitation was carried out by the addition of 2.5 M KOH solution up to pH 11. Ultrasonic processing (35 kHz, 150 W) was used during all processes at 30 °C under stirring. The resulting precipitates were filtered, washed with a distilled water-ethanol solution (H2O/C2H5OH = 9 vol), dried at 150 °C for 12 h, and calcined in static air by heating at a rate of 4 °C/min from room temperature to 500 °C and kept for 1 h in a muffle furnace [[23], [24], [25]].",
            "synthesis" : "coprecipitation",
            "description" : "solid solution",
            "particle_size_nm": null,
            "crystallite_size_nm": 8,
            "phase_types": "Fluorite",
            "phase_flag": "single",
            "microscopy": true,
            "image_path": "216_50nm_TEM.png",
            "morphology": "polyhedra",
            "pretreatment_temp": 0,
            "pretreatment_o2_vol%": 0,
            "pretreatment_time_h": 0, 
            "osc": null,
            "hierarchical": false,
            "lattice_parameter_A": 5.4156,
            "reactions": [
                {
                    "gas_co_content" : 1,
                    "gas_o2_content" : 2,
                    "gas_h2o_content" : 0,
                    "gas_co2_content" : 0,
                    "flow_mL_h_g" : 12000,
                    "flow_h-1": null,
                    "notes": null,
                    "mass_catalyst_g": 0.3,
                    "temps": [50.13159944572445, 91.4431662580661, 116.33472995465763, 129.41104123449298],
                    "conversion": [23.933071350514194, 55.960832844829454, 90.00919110995318, 99.79808506480818]
                }
            ]
        },
        {
            "doi": "10.1016/j.ceramint.2021.04.243",
            "name": "9z",
            "Ce": 0.75,
            "Cu": 0.08,
            "Mn": 0.02,
            "Nd": 0.05,
            "Zr": 0.10,
            "deposit": null,
            "Sbet" : 78,
            "calcination_temp" : 500,
            "calcination_time" : 1,
            "Dpore": null,
            "Vtotal": 0.14,
            "calcination_flowing_gas" : null,
            "calcination_reactive_gas" : null,
            "synthesis_para" : "Appropriate amounts of salts were dissolved in concentrated nitric acid (68%) with the concentration of salts of 0.667 M. The use of concentrated HNO3 prevents the hydrolysis of salts, which contributes to the formation of solid solutions with a uniform distribution of doped components in the crystal lattice of ceria. After the dissolution of salts, this mixture was added to distilled water (resulting concentration of 0.1 M). Then, the co-precipitation was carried out by the addition of 2.5 M KOH solution up to pH 11. Ultrasonic processing (35 kHz, 150 W) was used during all processes at 30 °C under stirring. The resulting precipitates were filtered, washed with a distilled water-ethanol solution (H2O/C2H5OH = 9 vol), dried at 150 °C for 12 h, and calcined in static air by heating at a rate of 4 °C/min from room temperature to 500 °C and kept for 1 h in a muffle furnace [[23], [24], [25]].",
            "synthesis" : "coprecipitation",
            "description" : "solid solution",
            "particle_size_nm": null,
            "crystallite_size_nm": 7,
            "phase_types": "Fluorite",
            "phase_flag": "single",
            "microscopy": false,
            "image_path": "",
            "morphology": null,
            "pretreatment_temp": 0,
            "pretreatment_o2_vol%": 0,
            "pretreatment_time_h": 0, 
            "osc": null,
            "hierarchical": false,
            "lattice_parameter_A": 5.4041,
            "reactions": [
                {
                    "gas_co_content" : 1,
                    "gas_o2_content" : 2,
                    "gas_h2o_content" : 0,
                    "gas_co2_content" : 0,
                    "flow_mL_h_g" : 12000,
                    "flow_h-1": null,
                    "notes": null,
                    "mass_catalyst_g": 0.3,
                    "temps": [63.21447019949, 91.36117283393872, 110.13274735366224, 131.3674043341724, 154.38131861824684, 175.1666516345389, 195.05661645935996],
                    "conversion": [15.95272729904398, 26.92416248724462, 55.9188576970118, 74.0767276753729, 86.91895177923966, 95.02305014582745, 99.94644550106023]
                }
            ]
        },
        {
            "doi": "10.1016/j.ceramint.2021.04.243",
            "name": "10",
            "Ce": 0.8,
            "Cu": 0.08,
            "Mn": 0.02,
            "Nd": 0.1,
            "deposit": null,
            "Sbet" : 103,
            "calcination_temp" : 500,
            "calcination_time" : 1,
            "Dpore": null,
            "Vtotal": 0.17,
            "calcination_flowing_gas" : null,
            "calcination_reactive_gas" : null,
            "synthesis_para" : "Appropriate amounts of salts were dissolved in concentrated nitric acid (68%) with the concentration of salts of 0.667 M. The use of concentrated HNO3 prevents the hydrolysis of salts, which contributes to the formation of solid solutions with a uniform distribution of doped components in the crystal lattice of ceria. After the dissolution of salts, this mixture was added to distilled water (resulting concentration of 0.1 M). Then, the co-precipitation was carried out by the addition of 2.5 M KOH solution up to pH 11. Ultrasonic processing (35 kHz, 150 W) was used during all processes at 30 °C under stirring. The resulting precipitates were filtered, washed with a distilled water-ethanol solution (H2O/C2H5OH = 9 vol), dried at 150 °C for 12 h, and calcined in static air by heating at a rate of 4 °C/min from room temperature to 500 °C and kept for 1 h in a muffle furnace [[23], [24], [25]].",
            "synthesis" : "coprecipitation",
            "description" : "solid solution",
            "particle_size_nm": null,
            "crystallite_size_nm": 7,
            "phase_types": "Fluorite",
            "phase_flag": "single",
            "microscopy": false,
            "image_path": "",
            "morphology": null,
            "pretreatment_temp": 0,
            "pretreatment_o2_vol%": 0,
            "pretreatment_time_h": 0, 
            "osc": null,
            "hierarchical": false,
            "lattice_parameter_A": 5.4209,
            "reactions": [
                {
                    "gas_co_content" : 1,
                    "gas_o2_content" : 2,
                    "gas_h2o_content" : 0,
                    "gas_co2_content" : 0,
                    "flow_mL_h_g" : 12000,
                    "flow_h-1": null,
                    "notes": null,
                    "mass_catalyst_g": 0.3,
                    "temps": [58.21123145923697, 80.32321807791016, 95.15090889710645, 114.20618066431072, 134.3650839202696, 148.22525233476276, 170.23392723903544, 185.31251793606154, 204.20872246045866],
                    "conversion": [15.859368780621956, 19.999710516221946, 25.82484784008916, 44.94814621825629, 59.89274626023144, 72.98537383211388, 84.98302901351165, 91.87853260672905, 99.78578200424093]
                }
            ]
        },
        {
            "doi": "10.1016/j.ceramint.2021.04.243",
            "name": "11",
            "Ce": 0.75,
            "Cu": 0.08,
            "Mn": 0.02,
            "Nd": 0.15,
            "deposit": null,
            "Sbet" : 95,
            "calcination_temp" : 500,
            "calcination_time" : 1,
            "Dpore": null,
            "Vtotal": 0.2,
            "calcination_flowing_gas" : null,
            "calcination_reactive_gas" : null,
            "synthesis_para" : "Appropriate amounts of salts were dissolved in concentrated nitric acid (68%) with the concentration of salts of 0.667 M. The use of concentrated HNO3 prevents the hydrolysis of salts, which contributes to the formation of solid solutions with a uniform distribution of doped components in the crystal lattice of ceria. After the dissolution of salts, this mixture was added to distilled water (resulting concentration of 0.1 M). Then, the co-precipitation was carried out by the addition of 2.5 M KOH solution up to pH 11. Ultrasonic processing (35 kHz, 150 W) was used during all processes at 30 °C under stirring. The resulting precipitates were filtered, washed with a distilled water-ethanol solution (H2O/C2H5OH = 9 vol), dried at 150 °C for 12 h, and calcined in static air by heating at a rate of 4 °C/min from room temperature to 500 °C and kept for 1 h in a muffle furnace [[23], [24], [25]].",
            "synthesis" : "coprecipitation",
            "description" : "solid solution",
            "particle_size_nm": null,
            "crystallite_size_nm": 7,
            "phase_types": "Fluorite",
            "phase_flag": "single",
            "microscopy": false,
            "image_path": "",
            "morphology": null,
            "pretreatment_temp": 0,
            "pretreatment_o2_vol%": 0,
            "pretreatment_time_h": 0, 
            "osc": null,
            "hierarchical": false,
            "lattice_parameter_A": 5.4306,
            "reactions": [
                {
                    "gas_co_content" : 1,
                    "gas_o2_content" : 2,
                    "gas_h2o_content" : 0,
                    "gas_co2_content" : 0,
                    "flow_mL_h_g" : 12000,
                    "flow_h-1": null,
                    "notes": null,
                    "mass_catalyst_g": 0.3,
                    "temps": [66.2810242618542, 90.30837726814309, 114.2570165872697, 143.18921622485877, 170.11257697132692, 187.37219275014144, 202.36223054910997, 215.17780274022024],
                    "conversion": [4.919776808007121, 6.892608755436867, 10.91643327037061, 36.89832606005341, 65.93716754597364, 80.92374273576644, 92.01024772574307, 97.95624452694732]
                }
            ]
        },
        {
            "doi": "10.1021/ja407616p",
            "name": "CeO2:Nd",
            "Ce": 0.9,
            "Nd": 0.1,
            "deposit": null,
            "Sbet" : 44,
            "calcination_temp" : 300,
            "calcination_time" : 1,
            "Dpore": null,
            "Vtotal": null,
            "calcination_flowing_gas" : null,
            "calcination_reactive_gas" : null,
            "synthesis_para" : "LnCl3 was prepared by dissolving lanthanide oxides in hydrochloric acid (1:1 in volume). 0.675 mmol of CeCl3·7H2O, 0.523 g of NaCl, and 1000 μL of LnCl3 (0.075 mol·L–1) solution (with 0.40 mol·L–1 of HCl) were dissolved in 6 mL of water and then mixed with 7.5 mL of NaOH solution (12.0 mol·L–1). The total volume of the suspension was adjusted to 15 mL. The suspension was transferred to a 25 mL Teflon-lined stainless steel autoclave and heated at 180 °C for 24 h. The products were washed with water three times, dried at 70 °C, and then calcined at 300 °C for 1 h.",
            "synthesis" : "hydrothermal",
            "description" : "solid solution",
            "particle_size_nm": null,
            "crystallite_size_nm": null,
            "phase_types": "Fluorite",
            "phase_flag": "single",
            "microscopy": true,
            "image_path": "217_500nm_TEM.png",
            "morphology": "nanowire",
            "pretreatment_temp": 0,
            "pretreatment_o2_vol%": 0,
            "pretreatment_time_h": 0, 
            "osc": null,
            "hierarchical": false,
            "lattice_parameter_A": 5.42,
            "reactions": [
                {
                    "gas_co_content" : 1,
                    "gas_o2_content" : 20,
                    "gas_h2o_content" : 0,
                    "gas_co2_content" : 0,
                    "flow_mL_h_g" : 24000,
                    "flow_h-1": null,
                    "notes": null,
                    "mass_catalyst_g": 0.1,
                    "temps": [179.04695751556713, 189.99812800504452, 201.00184572134205, 210.0063056672184, 217.97624208507398, 224.87060245395548, 231.96612017550774, 237.97785134389534, 244.00518247024513, 253.94646094427367, 263.95096030057016, 272.9348939859699, 282.9976879220199],
                    "conversion": [5.237707095037046, 7.604245848940828, 10.641181804027878, 14.281658408814076, 18.74364633800108, 23.934645431316344, 30.11658683567026, 37.38197071133539, 45.094286054456035, 59.944683072470674, 71.91933253349697, 80.8149172535695, 89.05201073368197]
                }
            ]
        },
        {
            "doi": "10.1021/acscatal.0c03386",
            "name": "1% Cu-DC",
            "Ce": 0.99,
            "Cu": 0.01,
            "deposit": null,
            "Sbet" : 74.4,
            "calcination_temp" : 500,
            "calcination_time" : 3,
            "Dpore": 8.5,
            "Vtotal": null,
            "calcination_flowing_gas" : null,
            "calcination_reactive_gas" : null,
            "synthesis_para" : "Ce1–x(TM, RE)xO2−δ (TM = Cu, RE = La, Sm) catalysts were synthesized using the EDTA-citrate complexing method. Ce(NO3)3·6H2O (Kanto Chem) was dissolved in deionized water to prepare the nitrate solution. The cation precursors (La(NO3)3·6H2O (Alfa Aesar), Sm(NO3)3·6H2O (Alfa Aesar), and CuN2O6·3H2O (Aldrich)) to replace the Ce ion were dissolved in the prepared nitrate solution. Then EDTA (Junsei Chem) was dissolved in ammonia solution (NH3·H2O, Assay min. 28.0%) to prepare the EDTA-NH3·H2O buffer solution. The prepared nitrate solution and EDTA-NH3·H2O buffer solution were mixed, and citric acid was added so that the total cation molar ratio was 1:1:2 (cation/EDTA/citric acid). Then the pH of the mixed solution was titrated to ∼10 using ammonia solution. The pH-adjusted solution was evaporated on a hot plate at 80 °C to obtain a sticky solution. This sticky solution was heated to 168 °C to form a crispy solid. The solids were burned at 450 °C for 2 h to remove impurities and then calcined at 500 °C for 3 h in a box furnace. Initial samples were treated for 3 h at 700 or 900 °C in static air to obtain additional heat-treated samples.",
            "synthesis" : "sol-gel",
            "description" : "solid solution",
            "particle_size_nm": null,
            "crystallite_size_nm": null,
            "phase_types": "Fluorite",
            "phase_flag": "single",
            "microscopy": true,
            "image_path": "218_50nm_SEM.png",
            "morphology": "polyhedra",
            "pretreatment_temp": 100,
            "pretreatment_o2_vol%": 0,
            "pretreatment_time_h": 1, 
            "osc": null,
            "hierarchical": false,
            "lattice_parameter_A": 5.406,
            "reactions": [
                {
                    "gas_co_content" : 1,
                    "gas_o2_content" : 1,
                    "gas_h2o_content" : 0,
                    "gas_co2_content" : 0,
                    "flow_mL_h_g" : 200000,
                    "flow_h-1": null,
                    "notes": null,
                    "mass_catalyst_g": 0.03,
                    "temps": [99.87332447522598, 109.91373672144465, 120.24054580628282, 129.86237805759606, 140.01018911829703, 149.8660957088666, 160.13507466282968, 169.7706759929227, 180.04791639415365, 189.724824960586, 209.81941853180314, 229.54224697596607, 249.76902370346912, 269.9242012213173, 289.6883369018196, 309.890329287519, 340.3144857593303, 259.666237530378, 279.7277853125237, 219.96447577674815],
                    "conversion": [1.4225651250487625, 4.773958649386676, 10.89246239868233, 16.929478566165315, 25.055697629058127, 29.750769364136797, 36.07212517879589, 41.76758701400026, 47.57140999523211, 51.22881539595163, 59.94191842572928, 66.74699839625504, 72.34710242295523, 78.22547787265398, 83.49963157210351, 91.33370898530623, 94.29240171644055, 75.32833427246327, 80.4143730224091, 63.81777989684019]
                }
            ]
        },
        {
            "doi": "10.1021/acscatal.0c03386",
            "name": "10% Cu-DC",
            "Ce": 0.9,
            "Cu": 0.1,
            "deposit": null,
            "Sbet" : 71.9,
            "calcination_temp" : 500,
            "calcination_time" : 3,
            "Dpore": 8.8,
            "Vtotal": null,
            "calcination_flowing_gas" : null,
            "calcination_reactive_gas" : null,
            "synthesis_para" : "Ce1–x(TM, RE)xO2−δ (TM = Cu, RE = La, Sm) catalysts were synthesized using the EDTA-citrate complexing method. Ce(NO3)3·6H2O (Kanto Chem) was dissolved in deionized water to prepare the nitrate solution. The cation precursors (La(NO3)3·6H2O (Alfa Aesar), Sm(NO3)3·6H2O (Alfa Aesar), and CuN2O6·3H2O (Aldrich)) to replace the Ce ion were dissolved in the prepared nitrate solution. Then EDTA (Junsei Chem) was dissolved in ammonia solution (NH3·H2O, Assay min. 28.0%) to prepare the EDTA-NH3·H2O buffer solution. The prepared nitrate solution and EDTA-NH3·H2O buffer solution were mixed, and citric acid was added so that the total cation molar ratio was 1:1:2 (cation/EDTA/citric acid). Then the pH of the mixed solution was titrated to ∼10 using ammonia solution. The pH-adjusted solution was evaporated on a hot plate at 80 °C to obtain a sticky solution. This sticky solution was heated to 168 °C to form a crispy solid. The solids were burned at 450 °C for 2 h to remove impurities and then calcined at 500 °C for 3 h in a box furnace. Initial samples were treated for 3 h at 700 or 900 °C in static air to obtain additional heat-treated samples.",
            "synthesis" : "sol-gel",
            "description" : "solid solution",
            "particle_size_nm": null,
            "crystallite_size_nm": null,
            "phase_types": "Fluorite",
            "phase_flag": "single",
            "microscopy": null,
            "image_path": "",
            "morphology": null,
            "pretreatment_temp": 100,
            "pretreatment_o2_vol%": 0,
            "pretreatment_time_h": 1, 
            "osc": null,
            "hierarchical": false,
            "lattice_parameter_A": 5.411,
            "reactions": [
                {
                    "gas_co_content" : 1,
                    "gas_o2_content" : 1,
                    "gas_h2o_content" : 0,
                    "gas_co2_content" : 0,
                    "flow_mL_h_g" : 200000,
                    "flow_h-1": null,
                    "notes": null,
                    "mass_catalyst_g": 0.03,
                    "temps": [40.14856836003387, 50.164196264448925, 59.92647311931595, 69.87325562983209, 79.74568511493739, 89.63188367882248, 99.97521565819639, 120.14416225482434, 139.45667215134972, 159.5732962486145],
                    "conversion": [1.1451605912184128, 3.106063889731698, 17.944605782150752, 63.09132677387196, 73.23046248537125, 82.5035759178189, 90.19981795327467, 94.31320705647784, 96.4440206319622, 99.7329981361883]
                }
            ]
        },
        {
            "doi": "10.1021/acscatal.0c03386",
            "name": "(Sm, Cu)-DC",
            "Ce": 0.79,
            "Cu": 0.01,
            "Sm": 0.2,
            "deposit": null,
            "Sbet" : 79.6,
            "calcination_temp" : 500,
            "calcination_time" : 3,
            "Dpore": 6.9,
            "Vtotal": null,
            "calcination_flowing_gas" : null,
            "calcination_reactive_gas" : null,
            "synthesis_para" : "Ce1–x(TM, RE)xO2−δ (TM = Cu, RE = La, Sm) catalysts were synthesized using the EDTA-citrate complexing method. Ce(NO3)3·6H2O (Kanto Chem) was dissolved in deionized water to prepare the nitrate solution. The cation precursors (La(NO3)3·6H2O (Alfa Aesar), Sm(NO3)3·6H2O (Alfa Aesar), and CuN2O6·3H2O (Aldrich)) to replace the Ce ion were dissolved in the prepared nitrate solution. Then EDTA (Junsei Chem) was dissolved in ammonia solution (NH3·H2O, Assay min. 28.0%) to prepare the EDTA-NH3·H2O buffer solution. The prepared nitrate solution and EDTA-NH3·H2O buffer solution were mixed, and citric acid was added so that the total cation molar ratio was 1:1:2 (cation/EDTA/citric acid). Then the pH of the mixed solution was titrated to ∼10 using ammonia solution. The pH-adjusted solution was evaporated on a hot plate at 80 °C to obtain a sticky solution. This sticky solution was heated to 168 °C to form a crispy solid. The solids were burned at 450 °C for 2 h to remove impurities and then calcined at 500 °C for 3 h in a box furnace. Initial samples were treated for 3 h at 700 or 900 °C in static air to obtain additional heat-treated samples.",
            "synthesis" : "sol-gel",
            "description" : "solid solution",
            "particle_size_nm": null,
            "crystallite_size_nm": null,
            "phase_types": "Fluorite",
            "phase_flag": "single",
            "microscopy": true,
            "image_path": "219_5nm_TEM.png",
            "morphology": "polyhedra",
            "pretreatment_temp": 100,
            "pretreatment_o2_vol%": 0,
            "pretreatment_time_h": 1, 
            "osc": null,
            "hierarchical": false,
            "lattice_parameter_A": 5.442,
            "reactions": [
                {
                    "gas_co_content" : 1,
                    "gas_o2_content" : 1,
                    "gas_h2o_content" : 0,
                    "gas_co2_content" : 0,
                    "flow_mL_h_g" : 200000,
                    "flow_h-1": null,
                    "notes": null,
                    "mass_catalyst_g": 0.03,
                    "temps": [159.5067687527741, 169.7708610741234, 179.89902352418997, 190.08266755437194, 199.758655126498, 209.74811362627608, 219.99833555259653, 230.1292720816689, 239.83022636484688, 249.7614292055038, 269.9678206835331, 280.35119840213054, 299.1871948513094, 320.3783843763871, 340.6152907234798, 370.3284509542832],
                    "conversion": [1.1290846044787592, 3.36931827887194, 7.888218916010453, 13.28766889295048, 20.214201527082658, 27.451616760330012, 34.425977486633755, 44.055651401533915, 51.16751789283091, 61.00643971098167, 71.06144201697897, 75.74774097671796, 83.26529217839878, 88.1471738721965, 91.80089848487437, 98.00232307876261]
                }
            ]
        },
        {
            "doi": "10.1021/acscatal.0c03386",
            "name": "(La, Cu)-DC",
            "Ce": 0.79,
            "Cu": 0.01,
            "La": 0.2,
            "deposit": null,
            "Sbet" : 91.9,
            "calcination_temp" : 500,
            "calcination_time" : 3,
            "Dpore": 5.3,
            "Vtotal": null,
            "calcination_flowing_gas" : null,
            "calcination_reactive_gas" : null,
            "synthesis_para" : "Ce1–x(TM, RE)xO2−δ (TM = Cu, RE = La, Sm) catalysts were synthesized using the EDTA-citrate complexing method. Ce(NO3)3·6H2O (Kanto Chem) was dissolved in deionized water to prepare the nitrate solution. The cation precursors (La(NO3)3·6H2O (Alfa Aesar), Sm(NO3)3·6H2O (Alfa Aesar), and CuN2O6·3H2O (Aldrich)) to replace the Ce ion were dissolved in the prepared nitrate solution. Then EDTA (Junsei Chem) was dissolved in ammonia solution (NH3·H2O, Assay min. 28.0%) to prepare the EDTA-NH3·H2O buffer solution. The prepared nitrate solution and EDTA-NH3·H2O buffer solution were mixed, and citric acid was added so that the total cation molar ratio was 1:1:2 (cation/EDTA/citric acid). Then the pH of the mixed solution was titrated to ∼10 using ammonia solution. The pH-adjusted solution was evaporated on a hot plate at 80 °C to obtain a sticky solution. This sticky solution was heated to 168 °C to form a crispy solid. The solids were burned at 450 °C for 2 h to remove impurities and then calcined at 500 °C for 3 h in a box furnace. Initial samples were treated for 3 h at 700 or 900 °C in static air to obtain additional heat-treated samples.",
            "synthesis" : "sol-gel",
            "description" : "solid solution",
            "particle_size_nm": null,
            "crystallite_size_nm": null,
            "phase_types": "Fluorite",
            "phase_flag": "single",
            "microscopy": false,
            "image_path": "",
            "morphology": null,
            "pretreatment_temp": 100,
            "pretreatment_o2_vol%": 0,
            "pretreatment_time_h": 1, 
            "osc": null,
            "hierarchical": false,
            "lattice_parameter_A": 5.479,
            "reactions": [
                {
                    "gas_co_content" : 1,
                    "gas_o2_content" : 1,
                    "gas_h2o_content" : 0,
                    "gas_co2_content" : 0,
                    "flow_mL_h_g" : 200000,
                    "flow_h-1": null,
                    "notes": null,
                    "mass_catalyst_g": 0.03,
                    "temps": [170.01498002663118, 180.3789391921882, 190.2546604527297, 199.83078118064805, 209.91733244562806, 220.16755437194854, 229.90457168220152, 239.99112294718154, 250.02774079005772, 260.0810031069685, 269.5933200177541, 289.81358189081226, 309.7342432312472, 340.6263870395029, 370.2285841100755],
                    "conversion": [1.1376253352236816, 3.314657602104436, 6.15103428249321, 11.939941581401705, 17.784363630152196, 28.758348564303162, 35.34410604171293, 44.96011478742121, 54.953623832055065, 63.99227917940659, 69.20127086073484, 78.48504518046563, 87.56469603539279, 93.71316809866252, 98.07577336316895]
                }
            ]
        },
        {
            "doi": "10.1006/jcat.1995.1132",
            "name": "1 at.% La",
            "Ce": 0.99,
            "La": 0.01,
            "deposit": null,
            "Sbet" : 28,
            "calcination_temp" : 650,
            "calcination_time" : 4,
            "Dpore": null,
            "Vtotal": null,
            "calcination_flowing_gas" : null,
            "calcination_reactive_gas" : null,
            "synthesis_para" : "",
            "synthesis" : "coprecipitation",
            "description" : "solid solution",
            "particle_size_nm": null,
            "crystallite_size_nm": null,
            "phase_types": "Fluorite",
            "phase_flag": "single",
            "microscopy": null,
            "image_path": "",
            "morphology": null,
            "pretreatment_temp": 0,
            "pretreatment_o2_vol%": 0,
            "pretreatment_time_h": 0, 
            "osc": null,
            "hierarchical": false,
            "lattice_parameter_A": null,
            "reactions": [
                {
                    "gas_co_content" : 2,
                    "gas_o2_content" :16,
                    "gas_h2o_content" : 0,
                    "gas_co2_content" : 0,
                    "flow_mL_h_g" : 40000,
                    "flow_h-1": null,
                    "notes": null,
                    "mass_catalyst_g": 0.15,
                    "temps": [264.84581914491105, 363.49082482028, 452.9291209484172, 216.76283263967713],
                    "conversion": [11.719322773695248, 50.3793626707132, 90.80322586145164, 1.9778008900104005]
                }
            ]
        },
        {
            "doi": "10.1006/jcat.1995.1132",
            "name": "1 at.% Sr",
            "Ce": 0.99,
            "Sr": 0.01,
            "deposit": null,
            "Sbet" : 28,
            "calcination_temp" : 650,
            "calcination_time" : 4,
            "Dpore": null,
            "Vtotal": null,
            "calcination_flowing_gas" : null,
            "calcination_reactive_gas" : null,
            "synthesis_para" : "",
            "synthesis" : "coprecipitation",
            "description" : "solid solution",
            "particle_size_nm": null,
            "crystallite_size_nm": null,
            "phase_types": "Fluorite",
            "phase_flag": "single",
            "microscopy": null,
            "image_path": "",
            "morphology": null,
            "pretreatment_temp": 0,
            "pretreatment_o2_vol%": 0,
            "pretreatment_time_h": 0, 
            "osc": null,
            "hierarchical": false,
            "lattice_parameter_A": null,
            "reactions": [
                {
                    "gas_co_content" : 2,
