Repository: Iwanap1/co_oxidation

# Training an Extrapolatable Model for CO Oxidation Light-Off Prediction over Cerium-Based Catalysts
Extrapolatable NNs for CO Oxidation light-off prediction



The exact architecture can be dictated by the provided model configs. In the most physically-informed scenario, the archictecture includes latent states for both the H<sub>2</sub>-TPR and dynamic oxygen storage capacity (OSC), which are trained both on those experimental measurements and the conversion itself. The weight-hourly space velocity is not included in the features for the conversion net, rather is used to calculate conversion using the solution for a simple first-order kinetic model in a PFR.

File: src/db/migrations/committed/5-3-2026.json (part 4 of 17)
{
                    "conversion": [4.0320075232793435, 6.063125015743469, 8.895270241903658, 10.702200727138383, 12.920560551483245, 7.304969898486108, 15.669580258108935, 18.89468248570493, 22.90234010932265, 27.912541877629156, 34.02016843413352, 41.76763478509114, 52.03909418373259, 67.29640545101891, 99.91267622190315]
                }
            ]
        },
        {
            "doi": "10.1016/j.cattod.2015.01.044",
            "name": "CZ-1073",
            "Ce": 1,
            "Zr": 1,
            "Sbet" : 36,
            "calcination_temp" : 800,
            "calcination_time" : 5,
            "Dpore" : null,
            "Vtotal" :null,
            "calcination_flowing_gas" : 0,
            "calcination_reactive_gas" : 0,
            "synthesis_para" : "The investigated CeO2–ZrO2 (CZ, 1:1), CeO2–La2O3 (CL, 8:2), CeO2–Eu2O3 (CE, 8:2), and CeO2–Sm2O3 (CS, 8:2) in different mole ratios of oxide solid solutions and a reference CeO2 were synthesized by a modified coprecipitation method using appropriate amounts of the corresponding Ce(NO3)3·6H2O (Aldrich, AR grade), ZrO(NO3)2·xH2O (Fluka, AR grade), La(NO3)3·6H2O (Aldrich, AR grade), Eu(NO3)3·5H2O (Aldrich, AR grade), and Sm(NO3)3·6H2O precursors respectively. The desired amounts of the precursors were dissolved separately in double distilled water under mild stirring conditions and mixed together. Dilute aqueous ammonia solution was added drop wise over a period until the pH of the solution reached ∼8.5. The resulting pale yellow coloured slurry was decanted, filtered, and washed several times with double distilled water until free from anion impurities. The obtained precipitates were oven dried at 393 K for 12 h and calcined at 773, 1073, and 1273 K for 5 h at a heating rate of 5 K min−1 in air atmosphere. In future, for convenience CeO2–ZrO2, CeO2–La2O3, CeO2–Eu2O3, CeO2–Sm2O3, and CeO2 are designated with CZ, CL, CE, CS, and C respectively.",
            "synthesis" : "coprecipitation",
            "description" : "solid solution",
            "particle_size_nm": null,
            "crystallite_size_nm": 5.0,
            "phase_types": "Fluorite with amorphous ZrO2",
            "phase_flag": "multi",
            "microscopy": true,
            "image_path": "60_5nm_TEM.png",
            "morphology": "polyhedra",
            "pretreatment_temp": 500,
            "pretreatment_o2_vol%": 10.2,
            "pretreatment_time_h": 1, 
            "osc": null,
            "hierarchical": false,
            "lattice_parameter_A": 5.292,
            "reactions": [
                {
                    "gas_co_content" : 1,
                    "gas_o2_content" : 1,
                    "gas_h2o_content" : 0,
                    "gas_co2_content" : 0,
                    "flow_mL_h_g" : 33000,
                    "flow_h-1": null,
                    "mass_catalyst_g": 0.1,
                    "temps": [287.1889656202969, 304.2155108924207, 320.4351311253189, 336.996306930376, 353.92678969783003, 370.80390440713427, 387.6916927280684, 403.787499066059, 420.2419387548165, 437.06568540597084, 452.8199361718025, 469.34695641964373, 484.8023460598363, 494.8312715473535],
                    "conversion": [3.9383993940924005, 5.6966715801646695, 8.769372348136264, 12.612487885919977, 17.177969069394337, 22.696288815955565, 28.076976325626468, 34.967546481419646, 41.45662141362152, 48.46283522407994, 55.57736316179524, 62.526569536855305, 68.52130856495997, 73.0615435984722]
                }
            ]
        },
        {
            "doi": "10.1016/j.cattod.2015.01.044",
            "name": "CL-1073",
            "Ce": 0.8,
            "La": 0.2,
            "Sbet" : 40,
            "calcination_temp" : 800,
            "calcination_time" : 5,
            "Dpore" : null,
            "Vtotal" :null,
            "calcination_flowing_gas" : 0,
            "calcination_reactive_gas" : 0,
            "synthesis_para" : "The investigated CeO2–ZrO2 (CZ, 1:1), CeO2–La2O3 (CL, 8:2), CeO2–Eu2O3 (CE, 8:2), and CeO2–Sm2O3 (CS, 8:2) in different mole ratios of oxide solid solutions and a reference CeO2 were synthesized by a modified coprecipitation method using appropriate amounts of the corresponding Ce(NO3)3·6H2O (Aldrich, AR grade), ZrO(NO3)2·xH2O (Fluka, AR grade), La(NO3)3·6H2O (Aldrich, AR grade), Eu(NO3)3·5H2O (Aldrich, AR grade), and Sm(NO3)3·6H2O precursors respectively. The desired amounts of the precursors were dissolved separately in double distilled water under mild stirring conditions and mixed together. Dilute aqueous ammonia solution was added drop wise over a period until the pH of the solution reached ∼8.5. The resulting pale yellow coloured slurry was decanted, filtered, and washed several times with double distilled water until free from anion impurities. The obtained precipitates were oven dried at 393 K for 12 h and calcined at 773, 1073, and 1273 K for 5 h at a heating rate of 5 K min−1 in air atmosphere. In future, for convenience CeO2–ZrO2, CeO2–La2O3, CeO2–Eu2O3, CeO2–Sm2O3, and CeO2 are designated with CZ, CL, CE, CS, and C respectively.",
            "synthesis" : "coprecipitation",
            "description" : "solid solution",
            "particle_size_nm": null,
            "crystallite_size_nm": 15.0,
            "phase_types": "Fluorite",
            "phase_flag": "single",
            "microscopy": true,
            "image_path": "61_5nm_TEM.png",
            "morphology": "polyhedra",
            "pretreatment_temp": 500,
            "pretreatment_o2_vol%": 10.2,
            "pretreatment_time_h": 1, 
            "osc": null,
            "hierarchical": false,
            "lattice_parameter_A": 5.492,
            "reactions": [
                {
                    "gas_co_content" : 1,
                    "gas_o2_content" : 1,
                    "gas_h2o_content" : 0,
                    "gas_co2_content" : 0,
                    "flow_mL_h_g" : 33000,
                    "flow_h-1": null,
                    "mass_catalyst_g": 0.1,
                    "temps": [293.2046131349465, 303.17376639733584, 313.00416270853566, 323.0416270853569, 333.07482201752606, 343.534961414894, 354.26194110301105, 363.2064276489236, 373.2353531364408, 382.99743833320883, 395.9402597957071, 402.8396823533179, 413.03298145993665, 423.01067361162995, 433.1377963261429, 442.8208967968492, 453.33867369701886, 463.073007503549, 473.3687732818154, 483.20770848231916, 492.92282978791536],
                    "conversion": [5.325308858141069, 6.962236646008257, 8.904561409223803, 12.443094363593422, 16.133104217735827, 20.095120977921834, 25.962814864281583, 29.101481378928423, 35.59299948693308, 42.366297204192485, 50.97604873321335, 54.57566108265264, 61.8595825426945, 69.76407065664421, 74.0461434469953, 79.95292814619964, 83.20072318003761, 85.56816053293808, 87.53491705418149, 89.51307506250457, 90.69231458331636]
                }
            ]
        },
        {
            "doi": "10.1016/j.cattod.2015.01.044",
            "name": "CE-1073",
            "Ce": 0.8,
            "Eu": 0.2,
            "Sbet" : 21,
            "calcination_temp" : 800,
            "calcination_time" : 5,
            "Dpore" : null,
            "Vtotal" :null,
            "calcination_flowing_gas" : 0,
            "calcination_reactive_gas" : 0,
            "synthesis_para" : "The investigated CeO2–ZrO2 (CZ, 1:1), CeO2–La2O3 (CL, 8:2), CeO2–Eu2O3 (CE, 8:2), and CeO2–Sm2O3 (CS, 8:2) in different mole ratios of oxide solid solutions and a reference CeO2 were synthesized by a modified coprecipitation method using appropriate amounts of the corresponding Ce(NO3)3·6H2O (Aldrich, AR grade), ZrO(NO3)2·xH2O (Fluka, AR grade), La(NO3)3·6H2O (Aldrich, AR grade), Eu(NO3)3·5H2O (Aldrich, AR grade), and Sm(NO3)3·6H2O precursors respectively. The desired amounts of the precursors were dissolved separately in double distilled water under mild stirring conditions and mixed together. Dilute aqueous ammonia solution was added drop wise over a period until the pH of the solution reached ∼8.5. The resulting pale yellow coloured slurry was decanted, filtered, and washed several times with double distilled water until free from anion impurities. The obtained precipitates were oven dried at 393 K for 12 h and calcined at 773, 1073, and 1273 K for 5 h at a heating rate of 5 K min−1 in air atmosphere. In future, for convenience CeO2–ZrO2, CeO2–La2O3, CeO2–Eu2O3, CeO2–Sm2O3, and CeO2 are designated with CZ, CL, CE, CS, and C respectively.",
            "synthesis" : "coprecipitation",
            "description" : "solid solution",
            "particle_size_nm": null,
            "crystallite_size_nm": 21.0,
            "phase_types": "Fluorite",
            "phase_flag": "single",
            "microscopy": true,
            "image_path": "62_100nm_TEM.png",
            "morphology": "spherical",
            "pretreatment_temp": 500,
            "pretreatment_o2_vol%": 10.2,
            "pretreatment_time_h": 1, 
            "osc": null,
            "hierarchical": false,
            "lattice_parameter_A": 5.464,
            "reactions": [
                {
                    "gas_co_content" : 1,
                    "gas_o2_content" : 1,
                    "gas_h2o_content" : 0,
                    "gas_co2_content" : 0,
                    "flow_mL_h_g" : 33000,
                    "flow_h-1": null,
                    "mass_catalyst_g": 0.1,
                    "temps": [263.76892698182286, 278.4387388060498, 288.72169625036025, 303.6455400313804, 313.56559468027194, 323.7930493441066, 337.71357363190987, 342.98206833246167, 357.94860656000174, 368.63289180159893],
                    "conversion": [3.95957358438322, 6.340855600166136, 8.670016532156264, 13.759966121295534, 19.336107695189387, 34.774535592999484, 50.45728107108827, 61.80909024277023, 81.59637106954092, 100]
                }
            ]
        },
        {
            "doi": "10.1016/j.cattod.2015.01.044",
            "name": "CS-1073",
            "Ce": 0.8,
            "Sm": 0.2,
            "Sbet" : 55,
            "calcination_temp" : 800,
            "calcination_time" : 5,
            "Dpore" : null,
            "Vtotal" :null,
            "calcination_flowing_gas" : 0,
            "calcination_reactive_gas" : 0,
            "synthesis_para" : "The investigated CeO2–ZrO2 (CZ, 1:1), CeO2–La2O3 (CL, 8:2), CeO2–Eu2O3 (CE, 8:2), and CeO2–Sm2O3 (CS, 8:2) in different mole ratios of oxide solid solutions and a reference CeO2 were synthesized by a modified coprecipitation method using appropriate amounts of the corresponding Ce(NO3)3·6H2O (Aldrich, AR grade), ZrO(NO3)2·xH2O (Fluka, AR grade), La(NO3)3·6H2O (Aldrich, AR grade), Eu(NO3)3·5H2O (Aldrich, AR grade), and Sm(NO3)3·6H2O precursors respectively. The desired amounts of the precursors were dissolved separately in double distilled water under mild stirring conditions and mixed together. Dilute aqueous ammonia solution was added drop wise over a period until the pH of the solution reached ∼8.5. The resulting pale yellow coloured slurry was decanted, filtered, and washed several times with double distilled water until free from anion impurities. The obtained precipitates were oven dried at 393 K for 12 h and calcined at 773, 1073, and 1273 K for 5 h at a heating rate of 5 K min−1 in air atmosphere. In future, for convenience CeO2–ZrO2, CeO2–La2O3, CeO2–Eu2O3, CeO2–Sm2O3, and CeO2 are designated with CZ, CL, CE, CS, and C respectively.",
            "synthesis" : "coprecipitation",
            "description" : "solid solution",
            "particle_size_nm": null,
            "crystallite_size_nm": 25.0,
            "phase_types": "Fluorite",
            "phase_flag": "single",
            "microscopy": true,
            "image_path": "63_50nm_TEM.png",
            "morphology": "spherical",
            "pretreatment_temp": 500,
            "pretreatment_o2_vol%": 10.2,
            "pretreatment_time_h": 1, 
            "osc": null,
            "hierarchical": false,
            "lattice_parameter_A": 5.45,
            "reactions": [
                {
                    "gas_co_content" : 1,
                    "gas_o2_content" : 1,
                    "gas_h2o_content" : 0,
                    "gas_co2_content" : 0,
                    "flow_mL_h_g" : 33000,
                    "flow_h-1": null,
                    "mass_catalyst_g": 0.1,
                    "temps": [233.57754912529754, 249.72672352143795, 267.34672160018783, 241.19637310676814, 258.9252420241437, 274.97194974863646, 283.63678766984384, 291.6718825048832, 299.5917023343189, 308.5084374899935, 317.5041573717299, 324.8241202275614, 333.49963176039876, 342.0897544001964, 348.98063806850325],
                    "conversion": [5.3008771001132, 8.192782858678568, 12.404817942683096, 6.612048114275476, 10.00969126401772, 15.231572346507479, 18.57465123665415, 22.77935679325032, 27.80985577118844, 33.99271933610769, 41.30840208158578, 50.40760316309827, 62.408482706387275, 93.43925857758305, 100]
                }
            ]
        },
        {
            "doi": "10.1021/jp207107j",
            "name": "Ce0.75Zr0.25",
            "Ce": 0.75,
            "Zr": 0.25,
            "Sbet" : 52,
            "calcination_temp" : 600,
            "calcination_time" : 2,
            "Dpore" : null,
            "Vtotal" :null,
            "calcination_flowing_gas" : 0,
            "calcination_reactive_gas" : 0,
            "synthesis_para" : "The Ce0.65Zr0.25RE0.1O2−δ (RE = Pr, Tb, Sm, Gd, La, Nd, and Eu) powders were successfully prepared by GNP. In this method, aqueous precursor solutions containing metal nitrates and glycine were heated on a hot plate until they autoignite, producing metal oxide powder. Here, glycine plays two important roles: first, it complexes the metal cations and thereby prevents selective precipitation, and second, it is oxidized by nitrate anions, thereby serving as a fuel for combustion. (25, 26) Cerium(III) nitrate hexahydrate (Kanto Chemicals), zirconyl(IV) nitrate hydrate (Acros Organics; 99.5% Zr), and corresponding RE nitrates (Aldrich Chemicals) were used as sources of Ce, Zr, and RE, respectively. Glycine (Junsei Chemicals) was used as a combustion fuel. In typical GNP method, stoichiometric amounts of cerium(III) nitrate hexahydrate, zirconyl(IV) nitrate hydrate, and RE nitrates were taken to obtain Ce0.65Zr0.25RE0.1O2−δ solid solution. These chemical compounds were dissolved in distilled water and 0.55 mol of glycine was added for each mole of nitrate. The mixture was heated to evaporate the water present in the solution. Combustion was carried out in a large volume beaker on a hot plate. The produced powder from spontaneous ignition was collected from the reaction chamber. For comparison, Ce0.75Zr0.25O2−δ powder has also been synthesized as stated above. The obtained powders were ball-milled and calcined at 600 °C for 2 h in air atmosphere. The rates of heating and cooling were maintained at 5 °C min–1.",
            "synthesis" : "pyrolysis",
            "description" : "solid solution",
            "particle_size_nm": null,
            "crystallite_size_nm": 11.6,
            "phase_types": "Fluorite",
            "phase_flag": "single",
            "microscopy": true,
            "image_path": "20_10nm_TEM.png",
            "morphology": "rhombohedral",
            "pretreatment_temp": 500,
            "pretreatment_o2_vol%": 10,
            "pretreatment_time_h": 1, 
            "hierarchical": false,
            "reactions": [
                {
                    "gas_co_content" : 1,
                    "gas_o2_content" : 1,
                    "gas_h2o_content" : 0,
                    "gas_co2_content" : 0,
                    "flow_mL_h_g" : 30000,
                    "flow_h-1": null,
                    "notes": "did not mention specific vol.% of O2 or CO, just that ratio was 1:1",
                    "mass_catalyst_g": 0.1,
                    "temps": [173.8661638139445, 206.59510685620347, 237.58582342133258, 264.2080069625762, 292.79808529155787, 317.3895174547916, 340.9559036843632, 357.3348805724785, 368.6007155981046, 381.6869741804468, 395.59520355865004, 410.0280437095058, 427.536021661348, 442.23479354027654, 458.1375108790252, 478.47403539309545, 496.19475872739577],
                    "conversion": [2.3184244614407232, 3.7325808767109723, 6.088958194104106, 9.338052688464806, 14.478189483758653, 20.843543476646616, 28.982780954266808, 35.98508287748653, 41.516299101507386, 48.404742456869876, 55.97633721937576, 63.628788066301986, 72.39424766713695, 78.85860911033555, 84.7239754791548, 90.47135796968722, 94.47538427266652]
                }
            ]
        },
        {
            "doi": "10.1021/jp207107j",
            "name": "Ce0.65Zr0.25Tb0.1",
            "Ce": 0.652,
            "Zr": 0.223,
            "Tb": 0.126,
            "Sbet" : 41,
            "calcination_temp" : 600,
            "calcination_time" : 2,
            "Dpore" : null,
            "Vtotal" :null,
            "calcination_flowing_gas" : 0,
            "calcination_reactive_gas" : 0,
            "synthesis_para" : "The Ce0.65Zr0.25RE0.1O2−δ (RE = Pr, Tb, Sm, Gd, La, Nd, and Eu) powders were successfully prepared by GNP. In this method, aqueous precursor solutions containing metal nitrates and glycine were heated on a hot plate until they autoignite, producing metal oxide powder. Here, glycine plays two important roles: first, it complexes the metal cations and thereby prevents selective precipitation, and second, it is oxidized by nitrate anions, thereby serving as a fuel for combustion. (25, 26) Cerium(III) nitrate hexahydrate (Kanto Chemicals), zirconyl(IV) nitrate hydrate (Acros Organics; 99.5% Zr), and corresponding RE nitrates (Aldrich Chemicals) were used as sources of Ce, Zr, and RE, respectively. Glycine (Junsei Chemicals) was used as a combustion fuel. In typical GNP method, stoichiometric amounts of cerium(III) nitrate hexahydrate, zirconyl(IV) nitrate hydrate, and RE nitrates were taken to obtain Ce0.65Zr0.25RE0.1O2−δ solid solution. These chemical compounds were dissolved in distilled water and 0.55 mol of glycine was added for each mole of nitrate. The mixture was heated to evaporate the water present in the solution. Combustion was carried out in a large volume beaker on a hot plate. The produced powder from spontaneous ignition was collected from the reaction chamber. For comparison, Ce0.75Zr0.25O2−δ powder has also been synthesized as stated above. The obtained powders were ball-milled and calcined at 600 °C for 2 h in air atmosphere. The rates of heating and cooling were maintained at 5 °C min–1.",
            "synthesis" : "pyrolysis",
            "description" : "solid solution",
            "particle_size_nm": null,
            "crystallite_size_nm": 14.4,
            "phase_types": "Fluorite",
            "phase_flag": "single",
            "microscopy": false,
            "morphology": "nanoparticle",
            "pretreatment_temp": 500,
            "pretreatment_o2_vol%": 10,
            "pretreatment_time_h": 1, 
            "hierarchical": false,
            "reactions": [
                {
                    "gas_co_content" : 1,
                    "gas_o2_content" : 1,
                    "gas_h2o_content" : 0,
                    "gas_co2_content" : 0,
                    "flow_mL_h_g" : 30000,
                    "flow_h-1": null,
                    "notes": "did not mention specific vol.% of O2 or CO, just that ratio was 1:1",
                    "mass_catalyst_g": 0.1,
                    "temps": [119.50488347355189, 134.3970602456242, 152.23140895464655, 167.1961125616478, 177.70041582052025, 187.26670534764528, 195.06817522483317, 201.84943429068755, 208.2608064984044, 214.42800502852722, 219.8892756986752, 225.6648293201818, 231.355768300938, 237.47219804661057, 243.172807272024, 250.40373271443767, 258.8071753215356, 269.54839957450923, 283.76365922057823, 300.52219321148823, 316.9833671791896],
                    "conversion": [5.975099626246875, 7.994026550497924, 11.92462232783017, 17.33537948730642, 22.24284877437027, 27.67423248599457, 33.04208641700288, 38.3653869953714, 43.75386747852776, 49.116771037020534, 54.27835944654835, 59.596709652401344, 64.87710700230193, 70.194632146069, 74.89583591165236, 80.33959555456548, 85.58451523477142, 90.57366566834155, 94.99434832471144, 97.88784106003976, 99.40348011187842]
                }
            ]
        },
        {
            "doi": "10.1021/jp207107j",
            "name": "Ce0.65Zr0.25Gd0.1",
            "Ce": 0.656,
            "Zr": 0.241,
            "Gd": 0.103,
            "Sbet" : 47,
            "calcination_temp" : 600,
            "calcination_time" : 2,
            "Dpore" : null,
            "Vtotal" :null,
            "calcination_flowing_gas" : 0,
            "calcination_reactive_gas" : 0,
            "synthesis_para" : "The Ce0.65Zr0.25RE0.1O2−δ (RE = Pr, Tb, Sm, Gd, La, Nd, and Eu) powders were successfully prepared by GNP. In this method, aqueous precursor solutions containing metal nitrates and glycine were heated on a hot plate until they autoignite, producing metal oxide powder. Here, glycine plays two important roles: first, it complexes the metal cations and thereby prevents selective precipitation, and second, it is oxidized by nitrate anions, thereby serving as a fuel for combustion. (25, 26) Cerium(III) nitrate hexahydrate (Kanto Chemicals), zirconyl(IV) nitrate hydrate (Acros Organics; 99.5% Zr), and corresponding RE nitrates (Aldrich Chemicals) were used as sources of Ce, Zr, and RE, respectively. Glycine (Junsei Chemicals) was used as a combustion fuel. In typical GNP method, stoichiometric amounts of cerium(III) nitrate hexahydrate, zirconyl(IV) nitrate hydrate, and RE nitrates were taken to obtain Ce0.65Zr0.25RE0.1O2−δ solid solution. These chemical compounds were dissolved in distilled water and 0.55 mol of glycine was added for each mole of nitrate. The mixture was heated to evaporate the water present in the solution. Combustion was carried out in a large volume beaker on a hot plate. The produced powder from spontaneous ignition was collected from the reaction chamber. For comparison, Ce0.75Zr0.25O2−δ powder has also been synthesized as stated above. The obtained powders were ball-milled and calcined at 600 °C for 2 h in air atmosphere. The rates of heating and cooling were maintained at 5 °C min–1.",
            "synthesis" : "pyrolysis",
            "description" : "solid solution",
            "particle_size_nm": null,
            "crystallite_size_nm": 11.6,
            "phase_types": "Fluorite",
            "phase_flag": "single",
            "microscopy": false,
            "morphology": "nanoparticle",
            "pretreatment_temp": 500,
            "pretreatment_o2_vol%": 10,
            "pretreatment_time_h": 1, 
            "hierarchical": false,
            "reactions": [
                {
                    "gas_co_content" : 1,
                    "gas_o2_content" : 1,
                    "gas_h2o_content" : 0,
                    "gas_co2_content" : 0,
                    "flow_mL_h_g" : 30000,
                    "flow_h-1": null,
                    "notes": "did not mention specific vol.% of O2 or CO, just that ratio was 1:1",
                    "mass_catalyst_g": 0.1,
                    "temps": [170.10202108113336, 185.7194662024949, 200.1813170873223, 214.0677884150469, 229.23073203752057, 241.76095155207426, 252.63514166908422, 262.7260419688618, 272.35035296393, 282.2115849530993, 292.5998452760855, 304.5425974277149, 315.1194275215163, 333.20520259162555, 354.42897205299295, 375.89933275311864, 396.8692582922348, 418.9609322115849],
                    "conversion": [4.4116069734247505, 6.8777175482455055, 10.53109246470797, 15.514467463676642, 22.600925719660403, 29.868897634547, 37.00980998820161, 44.2175523708159, 51.19840267980165, 58.57445772794403, 65.67906734981807, 72.74654917782563, 77.94691550539179, 84.59279060749321, 89.84431078438652, 93.51006163213782, 96.02650099419981, 97.88206562543832]
                }
            ]
        },
        {
            "doi": "10.1021/jp207107j",
            "name": "Ce0.65Zr0.25Eu0.1",
            "Ce": 0.644,
            "Zr": 0.242,
            "Eu": 0.114,
            "Sbet" : 40,
            "calcination_temp" : 600,
            "calcination_time" : 2,
            "Dpore" : null,
            "Vtotal" :null,
            "calcination_flowing_gas" : 0,
            "calcination_reactive_gas" : 0,
            "synthesis_para" : "The Ce0.65Zr0.25RE0.1O2−δ (RE = Pr, Tb, Sm, Gd, La, Nd, and Eu) powders were successfully prepared by GNP. In this method, aqueous precursor solutions containing metal nitrates and glycine were heated on a hot plate until they autoignite, producing metal oxide powder. Here, glycine plays two important roles: first, it complexes the metal cations and thereby prevents selective precipitation, and second, it is oxidized by nitrate anions, thereby serving as a fuel for combustion. (25, 26) Cerium(III) nitrate hexahydrate (Kanto Chemicals), zirconyl(IV) nitrate hydrate (Acros Organics; 99.5% Zr), and corresponding RE nitrates (Aldrich Chemicals) were used as sources of Ce, Zr, and RE, respectively. Glycine (Junsei Chemicals) was used as a combustion fuel. In typical GNP method, stoichiometric amounts of cerium(III) nitrate hexahydrate, zirconyl(IV) nitrate hydrate, and RE nitrates were taken to obtain Ce0.65Zr0.25RE0.1O2−δ solid solution. These chemical compounds were dissolved in distilled water and 0.55 mol of glycine was added for each mole of nitrate. The mixture was heated to evaporate the water present in the solution. Combustion was carried out in a large volume beaker on a hot plate. The produced powder from spontaneous ignition was collected from the reaction chamber. For comparison, Ce0.75Zr0.25O2−δ powder has also been synthesized as stated above. The obtained powders were ball-milled and calcined at 600 °C for 2 h in air atmosphere. The rates of heating and cooling were maintained at 5 °C min–1.",
            "synthesis" : "pyrolysis",
            "description" : "solid solution",
            "particle_size_nm": null,
            "crystallite_size_nm": 13.5,
            "phase_types": "Fluorite",
            "phase_flag": "single",
            "microscopy": false,
            "morphology": "nanoparticle",
            "pretreatment_temp": 500,
            "pretreatment_o2_vol%": 10,
            "pretreatment_time_h": 1, 
            "hierarchical": false,
            "reactions": [
                {
                    "gas_co_content" : 1,
                    "gas_o2_content" : 1,
                    "gas_h2o_content" : 0,
                    "gas_co2_content" : 0,
                    "flow_mL_h_g" : 30000,
                    "flow_h-1": null,
                    "notes": "did not mention specific vol.% of O2 or CO, just that ratio was 1:1",
                    "mass_catalyst_g": 0.1,
                    "temps": [168.41214582728944, 190.45546852335363, 215.55217096992556, 235.8403442607098, 251.63668890822936, 262.59065854366116, 275.5826322405957, 288.1225219998066, 299.4560487380331, 312.2497824194952, 326.0298810559907, 339.7398704187216, 360.1851851851852, 378.657770041582, 400.9114205589401, 428.71337394836087],
                    "conversion": [3.7342310008828163, 6.654950785046575, 12.124287352623284, 19.384833708736583, 26.727886273442078, 33.1443941156572, 41.72256462298788, 50.05486662871381, 57.70484228938228, 65.14855242857026, 72.61783949242181, 78.80745526100839, 86.11915546644885, 90.70485054000314, 94.49436070064272, 97.7541810021204]
                }
            ]
        },
        {
            "doi": "10.1021/jp207107j",
            "name": "Ce0.65Zr0.25Sm0.1",
            "Ce": 0.651,
            "Zr": 0.231,
            "Sm": 0.117,
            "Sbet" : 62,
            "calcination_temp" : 600,
            "calcination_time" : 2,
            "Dpore" : null,
            "Vtotal" :null,
            "calcination_flowing_gas" : 0,
            "calcination_reactive_gas" : 0,
            "synthesis_para" : "The Ce0.65Zr0.25RE0.1O2−δ (RE = Pr, Tb, Sm, Gd, La, Nd, and Eu) powders were successfully prepared by GNP. In this method, aqueous precursor solutions containing metal nitrates and glycine were heated on a hot plate until they autoignite, producing metal oxide powder. Here, glycine plays two important roles: first, it complexes the metal cations and thereby prevents selective precipitation, and second, it is oxidized by nitrate anions, thereby serving as a fuel for combustion. (25, 26) Cerium(III) nitrate hexahydrate (Kanto Chemicals), zirconyl(IV) nitrate hydrate (Acros Organics; 99.5% Zr), and corresponding RE nitrates (Aldrich Chemicals) were used as sources of Ce, Zr, and RE, respectively. Glycine (Junsei Chemicals) was used as a combustion fuel. In typical GNP method, stoichiometric amounts of cerium(III) nitrate hexahydrate, zirconyl(IV) nitrate hydrate, and RE nitrates were taken to obtain Ce0.65Zr0.25RE0.1O2−δ solid solution. These chemical compounds were dissolved in distilled water and 0.55 mol of glycine was added for each mole of nitrate. The mixture was heated to evaporate the water present in the solution. Combustion was carried out in a large volume beaker on a hot plate. The produced powder from spontaneous ignition was collected from the reaction chamber. For comparison, Ce0.75Zr0.25O2−δ powder has also been synthesized as stated above. The obtained powders were ball-milled and calcined at 600 °C for 2 h in air atmosphere. The rates of heating and cooling were maintained at 5 °C min–1.",
            "synthesis" : "pyrolysis",
            "description" : "solid solution",
            "particle_size_nm": null,
            "crystallite_size_nm": 7.9,
            "phase_types": "Fluorite",
            "phase_flag": "single",
            "microscopy": false,
            "morphology": "nanoparticle",
            "pretreatment_temp": 500,
            "pretreatment_o2_vol%": 10,
            "pretreatment_time_h": 1, 
            "hierarchical": false,
            "reactions": [
                {
                    "gas_co_content" : 1,
                    "gas_o2_content" : 1,
                    "gas_h2o_content" : 0,
                    "gas_co2_content" : 0,
                    "flow_mL_h_g" : 30000,
                    "flow_h-1": null,
                    "notes": "did not mention specific vol.% of O2 or CO, just that ratio was 1:1",
                    "mass_catalyst_g": 0.1,
                    "temps": [165.03964800309447, 195.49608355091385, 210.4341939851078, 226.6028430519292, 180.74896044869934, 239.1572381781259, 251.0298810559907, 261.6744028623924, 271.54530509621895, 282.2961995938497, 293.5330238855043, 303.3604100183735, 315.994584662992, 334.30035779905234, 350.918673242433, 374.26989652838216],
                    "conversion": [6.520465665041295, 12.421309703555192, 17.947575555060517, 26.131366385320494, 8.89004397580918, 33.840746516175344, 42.076516257848404, 50.2834088265142, 58.02249119246223, 66.36469394321922, 74.36614605249045, 80.29669232609754, 86.18351030915076, 92.27906899994224, 95.57766721945826, 98.4150557329439]
                }
            ]
        },
        {
            "doi": "10.1021/jp207107j",
            "name": "Ce0.65Zr0.25Nd0.1",
            "Ce": 0.657,
            "Zr": 0.224,
            "Nd": 0.119,
            "Sbet" : 47,
            "calcination_temp" : 600,
            "calcination_time" : 2,
            "Dpore" : null,
            "Vtotal" :null,
            "calcination_flowing_gas" : 0,
            "calcination_reactive_gas" : 0,
            "synthesis_para" : "The Ce0.65Zr0.25RE0.1O2−δ (RE = Pr, Tb, Sm, Gd, La, Nd, and Eu) powders were successfully prepared by GNP. In this method, aqueous precursor solutions containing metal nitrates and glycine were heated on a hot plate until they autoignite, producing metal oxide powder. Here, glycine plays two important roles: first, it complexes the metal cations and thereby prevents selective precipitation, and second, it is oxidized by nitrate anions, thereby serving as a fuel for combustion. (25, 26) Cerium(III) nitrate hexahydrate (Kanto Chemicals), zirconyl(IV) nitrate hydrate (Acros Organics; 99.5% Zr), and corresponding RE nitrates (Aldrich Chemicals) were used as sources of Ce, Zr, and RE, respectively. Glycine (Junsei Chemicals) was used as a combustion fuel. In typical GNP method, stoichiometric amounts of cerium(III) nitrate hexahydrate, zirconyl(IV) nitrate hydrate, and RE nitrates were taken to obtain Ce0.65Zr0.25RE0.1O2−δ solid solution. These chemical compounds were dissolved in distilled water and 0.55 mol of glycine was added for each mole of nitrate. The mixture was heated to evaporate the water present in the solution. Combustion was carried out in a large volume beaker on a hot plate. The produced powder from spontaneous ignition was collected from the reaction chamber. For comparison, Ce0.75Zr0.25O2−δ powder has also been synthesized as stated above. The obtained powders were ball-milled and calcined at 600 °C for 2 h in air atmosphere. The rates of heating and cooling were maintained at 5 °C min–1.",
            "synthesis" : "pyrolysis",
            "description" : "solid solution",
            "particle_size_nm": null,
            "crystallite_size_nm": 12.3,
            "phase_types": "Fluorite",
            "phase_flag": "single",
            "microscopy": false,
            "morphology": "nanoparticle",
            "pretreatment_temp": 500,
            "pretreatment_o2_vol%": 10,
            "pretreatment_time_h": 1, 
            "hierarchical": false,
            "reactions": [
                {
                    "gas_co_content" : 1,
                    "gas_o2_content" : 1,
                    "gas_h2o_content" : 0,
                    "gas_co2_content" : 0,
                    "flow_mL_h_g" : 30000,
                    "flow_h-1": null,
                    "notes": "did not mention specific vol.% of O2 or CO, just that ratio was 1:1",
                    "mass_catalyst_g": 0.1,
                    "temps": [140.15085581665215, 161.71066627985687, 181.40895464655256, 198.5639686684073, 210.7412242529736, 221.30596654095348, 230.95203558650033, 239.9236050672082, 248.05386326274055, 256.34126293395224, 265.0203075137801, 274.2336331109177, 283.3164104051832, 293.21148825065274, 307.0882893337201, 319.04554685233535, 331.41862489120973, 346.07629823034523],
                    "conversion": [4.967698819336155, 6.747357738669835, 10.280273590587692, 16.426986130706336, 23.329455541529498, 30.30618054008564, 37.469369570060145, 44.35698786333671, 50.994612344578925, 57.39709413133338, 64.2715114312352, 70.95616445137496, 77.06162388719751, 83.12087984620842, 89.3550489674348, 93.31947229028984, 96.1164327615653, 98.19971452851827]
                }
            ]
        },
        {
            "doi": "10.1021/jp207107j",
            "name": "Ce0.65Zr0.25Pr0.1",
            "Ce": 0.640,
            "Zr": 0.233,
            "Pr": 0.127,
            "Sbet" : 45,
            "calcination_temp" : 600,
            "calcination_time" : 2,
            "Dpore" : null,
            "Vtotal" :null,
            "calcination_flowing_gas" : 0,
            "calcination_reactive_gas" : 0,
            "synthesis_para" : "The Ce0.65Zr0.25RE0.1O2−δ (RE = Pr, Tb, Sm, Gd, La, Nd, and Eu) powders were successfully prepared by GNP. In this method, aqueous precursor solutions containing metal nitrates and glycine were heated on a hot plate until they autoignite, producing metal oxide powder. Here, glycine plays two important roles: first, it complexes the metal cations and thereby prevents selective precipitation, and second, it is oxidized by nitrate anions, thereby serving as a fuel for combustion. (25, 26) Cerium(III) nitrate hexahydrate (Kanto Chemicals), zirconyl(IV) nitrate hydrate (Acros Organics; 99.5% Zr), and corresponding RE nitrates (Aldrich Chemicals) were used as sources of Ce, Zr, and RE, respectively. Glycine (Junsei Chemicals) was used as a combustion fuel. In typical GNP method, stoichiometric amounts of cerium(III) nitrate hexahydrate, zirconyl(IV) nitrate hydrate, and RE nitrates were taken to obtain Ce0.65Zr0.25RE0.1O2−δ solid solution. These chemical compounds were dissolved in distilled water and 0.55 mol of glycine was added for each mole of nitrate. The mixture was heated to evaporate the water present in the solution. Combustion was carried out in a large volume beaker on a hot plate. The produced powder from spontaneous ignition was collected from the reaction chamber. For comparison, Ce0.75Zr0.25O2−δ powder has also been synthesized as stated above. The obtained powders were ball-milled and calcined at 600 °C for 2 h in air atmosphere. The rates of heating and cooling were maintained at 5 °C min–1.",
            "synthesis" : "pyrolysis",
            "description" : "solid solution",
            "particle_size_nm": null,
            "crystallite_size_nm": 13.4,
            "phase_types": "Fluorite",
            "phase_flag": "single",
            "microscopy": true,
            "image_path": "21_10nm_TEM.png",
            "morphology": "cubic",
            "pretreatment_temp": 500,
            "pretreatment_o2_vol%": 10,
            "pretreatment_time_h": 1, 
            "hierarchical": false,
            "reactions": [
                {
                    "gas_co_content" : 1,
                    "gas_o2_content" : 1,
                    "gas_h2o_content" : 0,
                    "gas_co2_content" : 0,
                    "flow_mL_h_g" : 30000,
                    "flow_h-1": null,
                    "notes": "did not mention specific vol.% of O2 or CO, just that ratio was 1:1",
                    "mass_catalyst_g": 0.1,
                    "temps": [110.6421042452374, 127.69558069819166, 144.57499274731651, 161.06275988782517, 175.07010927376461, 189.8510782322793, 201.06130935112657, 212.3682429165458, 223.75253843922252, 233.03839087128904, 241.19040711730008, 250.90175031428294, 263.95658060148924, 279.05183251136253],
                    "conversion": [5.338976758001039, 8.007227543872677, 11.745583855185103, 17.190993622270074, 23.99775583112629, 33.1666707919771, 42.10621849294159, 52.82872536158346, 64.072671468528, 73.19785813882494, 80.39239952806449, 87.19998679900662, 93.67754923557997, 97.64279762052094]
                }
            ]
        },
        {
            "doi": "10.1021/jp207107j",
            "name": "Ce0.65Zr0.25La0.1",
            "Ce": 0.667,
            "Zr": 0.225,
            "La": 0.108,
            "Sbet" : 65,
            "calcination_temp" : 600,
            "calcination_time" : 2,
            "Dpore" : null,
            "Vtotal" :null,
            "calcination_flowing_gas" : 0,
            "calcination_reactive_gas" : 0,
