Repository: Iwanap1/co_oxidation

# Training an Extrapolatable Model for CO Oxidation Light-Off Prediction over Cerium-Based Catalysts
Extrapolatable NNs for CO Oxidation light-off prediction



The exact architecture can be dictated by the provided model configs. In the most physically-informed scenario, the archictecture includes latent states for both the H<sub>2</sub>-TPR and dynamic oxygen storage capacity (OSC), which are trained both on those experimental measurements and the conversion itself. The weight-hourly space velocity is not included in the features for the conversion net, rather is used to calculate conversion using the solution for a simple first-order kinetic model in a PFR.

File: src/db/migrations/committed/5-3-2026.json (part 5 of 17)
{
            "synthesis_para" : "The Ce0.65Zr0.25RE0.1O2−δ (RE = Pr, Tb, Sm, Gd, La, Nd, and Eu) powders were successfully prepared by GNP. In this method, aqueous precursor solutions containing metal nitrates and glycine were heated on a hot plate until they autoignite, producing metal oxide powder. Here, glycine plays two important roles: first, it complexes the metal cations and thereby prevents selective precipitation, and second, it is oxidized by nitrate anions, thereby serving as a fuel for combustion. (25, 26) Cerium(III) nitrate hexahydrate (Kanto Chemicals), zirconyl(IV) nitrate hydrate (Acros Organics; 99.5% Zr), and corresponding RE nitrates (Aldrich Chemicals) were used as sources of Ce, Zr, and RE, respectively. Glycine (Junsei Chemicals) was used as a combustion fuel. In typical GNP method, stoichiometric amounts of cerium(III) nitrate hexahydrate, zirconyl(IV) nitrate hydrate, and RE nitrates were taken to obtain Ce0.65Zr0.25RE0.1O2−δ solid solution. These chemical compounds were dissolved in distilled water and 0.55 mol of glycine was added for each mole of nitrate. The mixture was heated to evaporate the water present in the solution. Combustion was carried out in a large volume beaker on a hot plate. The produced powder from spontaneous ignition was collected from the reaction chamber. For comparison, Ce0.75Zr0.25O2−δ powder has also been synthesized as stated above. The obtained powders were ball-milled and calcined at 600 °C for 2 h in air atmosphere. The rates of heating and cooling were maintained at 5 °C min–1.",
            "synthesis" : "pyrolysis",
            "description" : "solid solution",
            "particle_size_nm": null,
            "crystallite_size_nm": 7.7,
            "phase_types": "Fluorite",
            "phase_flag": "single",
            "microscopy": false,
            "morphology": "nanoparticle",
            "pretreatment_temp": 500,
            "pretreatment_o2_vol%": 10,
            "pretreatment_time_h": 1, 
            "hierarchical": false,
            "reactions": [
                {
                    "gas_co_content" : 1,
                    "gas_o2_content" : 1,
                    "gas_h2o_content" : 0,
                    "gas_co2_content" : 0,
                    "flow_mL_h_g" : 30000,
                    "flow_h-1": null,
                    "notes": "did not mention specific vol.% of O2 or CO, just that ratio was 1:1",
                    "mass_catalyst_g": 0.1,
                    "temps": [127.95184218160719, 156.8368629726332, 182.62982303452276, 199.20703993811043, 210.7315540083164, 224.25297360023208, 237.88801856686973, 252.97360023208586, 269.6741127550527, 295.6798181994004, 323.3899042645779],
                    "conversion": [6.433834146019488, 10.61607385955793, 18.672805128585924, 28.120591074478355, 37.645932856447445, 50.44347087118305, 62.92418504492463, 75.40407415658028, 84.95169261486927, 93.53233830845771, 97.73190432580051]
                }
            ]
        },
        {
            "doi": "10.1016/j.mcat.2025.115272",
            "name": "0",
            "Ce": 0.9,
            "Cu": 0.08,
            "Mn": 0.02,
            "Sbet" : 79,
            "calcination_temp" : 500,
            "calcination_time" : 1,
            "Dpore" : null,
            "Vtotal" : 0.213,
            "calcination_flowing_gas" : null,
            "calcination_reactive_gas" : null,
            "synthesis_para" : "The Ce(NO3)3·6H2O, Mn(NO3)2·4H2O, Cu(NO3)2·3H2O, Fe(NO3)3∙9H2O, Ni(NO3)2∙6H2O, and Co(NO3)2∙6H2O (Acros Organics) compounds were used as initial salts. Appropriate amounts of salts were dissolved in concentrated nitric acid (68 %) with the concentration of salts of 0.667 M. After the dissolution of the salts, this mixture was added to distilled water, giving a concentration of 0.1 M. Then, the co-precipitation was carried out by the addition of 2.5 M KOH solution up to pH 11. Ultrasonic processing (35 kHz, 150 W) was used during all processes at 30 °C under stirring. The resulting precipitates were filtered, washed with a distilled water-ethanol solution (H2O/C2H5OH=9 vol.), dried at 150 °C for 12 h, and calcined in static air by heating at a rate of 4 °C/min from room temperature to 500 °C and kept for 1 h in a muffle furnace",
            "synthesis" : "coprecipitation",
            "description" : "solid solution",
            "particle_size_nm": null,
            "crystallite_size_nm": 9,
            "phase_types": "Fluorite",
            "phase_flag": "single",
            "microscopy": false,
            "image_path": "",
            "morphology": "nanoparticle",
            "pretreatment_temp": 0,
            "pretreatment_o2_vol%": 0,
            "pretreatment_time_h": 0, 
            "osc": null,
            "hierarchical": false,
            "lattice_parameter_A": 5.4064,
            "reactions": [
                {
                    "gas_co_content" : 1,
                    "gas_o2_content" : 2,
                    "gas_h2o_content" : 0,
                    "gas_co2_content" : 0,
                    "flow_mL_h_g" : 12000,
                    "flow_h-1": null,
                    "notes": null,
                    "mass_catalyst_g": 0.3,
                    "temps": [49.760067752330784, 69.84956685877515, 89.03603648864933, 118.94840344216291, 146.9481307103229, 157.76316828272246, 171.58378250353476, 192.28951202532102, 200.11835126425564, 206.7651132913709],
                    "conversion": [1.9772022112015257, 21.044801083856726, 39.03230662440517, 64.05057998043037, 80.06682110509898, 82.09077300059379, 85.06309952915792, 91.01527936908833, 95.11888135281376, 96.97573867010111]
                }
            ]
        },
        {
            "doi": "10.1016/j.mcat.2025.115272",
            "name": "Fe05",
            "Ce": 0.85,
            "Cu": 0.08,
            "Mn": 0.02,
            "Fe": 0.05,
            "Sbet" : 108,
            "calcination_temp" : 500,
            "calcination_time" : 1,
            "Dpore" : null,
            "Vtotal" : 0.210,
            "calcination_flowing_gas" : null,
            "calcination_reactive_gas" : null,
            "synthesis_para" : "The Ce(NO3)3·6H2O, Mn(NO3)2·4H2O, Cu(NO3)2·3H2O, Fe(NO3)3∙9H2O, Ni(NO3)2∙6H2O, and Co(NO3)2∙6H2O (Acros Organics) compounds were used as initial salts. Appropriate amounts of salts were dissolved in concentrated nitric acid (68 %) with the concentration of salts of 0.667 M. After the dissolution of the salts, this mixture was added to distilled water, giving a concentration of 0.1 M. Then, the co-precipitation was carried out by the addition of 2.5 M KOH solution up to pH 11. Ultrasonic processing (35 kHz, 150 W) was used during all processes at 30 °C under stirring. The resulting precipitates were filtered, washed with a distilled water-ethanol solution (H2O/C2H5OH=9 vol.), dried at 150 °C for 12 h, and calcined in static air by heating at a rate of 4 °C/min from room temperature to 500 °C and kept for 1 h in a muffle furnace",
            "synthesis" : "coprecipitation",
            "description" : "solid solution",
            "particle_size_nm": null,
            "crystallite_size_nm": 6,
            "phase_types": "Fluorite",
            "phase_flag": "single",
            "microscopy": true,
            "image_path": "64_10nm_TEM.png",
            "morphology": "nanoparticle",
            "pretreatment_temp": 0,
            "pretreatment_o2_vol%": 0,
            "pretreatment_time_h": 0, 
            "osc": null,
            "hierarchical": false,
            "lattice_parameter_A": 5.3960,
            "reactions": [
                {
                    "gas_co_content" : 1,
                    "gas_o2_content" : 2,
                    "gas_h2o_content" : 0,
                    "gas_co2_content" : 0,
                    "flow_mL_h_g" : 12000,
                    "flow_h-1": null,
                    "notes": null,
                    "mass_catalyst_g": 0.3,
                    "temps": [42.97184402609613, 72.8861488111045, 107.05011806417811, 134.80567856399512, 163.16390465869046, 183.79987224666442, 202.31391434784794],
                    "conversion": [15.23563011716692, 39.317571692606194, 48.4799243976483, 76.87245448387178, 84.8049308790446, 95.63672400960083, 97.3912170807791]
                }
            ]
        },
        {
            "doi": "10.1016/j.mcat.2025.115272",
            "name": "Fe10",
            "Ce": 0.80,
            "Cu": 0.08,
            "Mn": 0.02,
            "Fe": 0.10,
            "Sbet" : 94,
            "calcination_temp" : 500,
            "calcination_time" : 1,
            "Dpore" : null,
            "Vtotal" : 0.258,
            "calcination_flowing_gas" : null,
            "calcination_reactive_gas" : null,
            "synthesis_para" : "The Ce(NO3)3·6H2O, Mn(NO3)2·4H2O, Cu(NO3)2·3H2O, Fe(NO3)3∙9H2O, Ni(NO3)2∙6H2O, and Co(NO3)2∙6H2O (Acros Organics) compounds were used as initial salts. Appropriate amounts of salts were dissolved in concentrated nitric acid (68 %) with the concentration of salts of 0.667 M. After the dissolution of the salts, this mixture was added to distilled water, giving a concentration of 0.1 M. Then, the co-precipitation was carried out by the addition of 2.5 M KOH solution up to pH 11. Ultrasonic processing (35 kHz, 150 W) was used during all processes at 30 °C under stirring. The resulting precipitates were filtered, washed with a distilled water-ethanol solution (H2O/C2H5OH=9 vol.), dried at 150 °C for 12 h, and calcined in static air by heating at a rate of 4 °C/min from room temperature to 500 °C and kept for 1 h in a muffle furnace",
            "synthesis" : "coprecipitation",
            "description" : "solid solution",
            "particle_size_nm": null,
            "crystallite_size_nm": 8,
            "phase_types": "Fluorite",
            "phase_flag": "single",
            "microscopy": false,
            "image_path": "",
            "morphology": null,
            "pretreatment_temp": 0,
            "pretreatment_o2_vol%": 0,
            "pretreatment_time_h": 0, 
            "osc": null,
            "hierarchical": false,
            "lattice_parameter_A": 5.4009,
            "reactions": [
                {
                    "gas_co_content" : 1,
                    "gas_o2_content" : 2,
                    "gas_h2o_content" : 0,
                    "gas_co2_content" : 0,
                    "flow_mL_h_g" : 12000,
                    "flow_h-1": null,
                    "notes": null,
                    "mass_catalyst_g": 0.3,
                    "temps": [57.790441466723124, 72.953972913422, 95.987038060446, 116.94662350804919, 141.92139581284854, 158.89292404418256, 174.99436593435775],
                    "conversion": [4.9992055062597744, 10.54870246627583, 21.992423038645846, 59.97557977135306, 83.84376071521163, 95.24909469529074, 99.11033427278733]
                }
            ]
        },
        {
            "doi": "10.1016/j.mcat.2025.115272",
            "name": "Fe15",
            "Ce": 0.75,
            "Cu": 0.08,
            "Mn": 0.02,
            "Fe": 0.15,
            "Sbet" : 121,
            "calcination_temp" : 500,
            "calcination_time" : 1,
            "Dpore" : null,
            "Vtotal" : 0.210,
            "calcination_flowing_gas" : null,
            "calcination_reactive_gas" : null,
            "synthesis_para" : "The Ce(NO3)3·6H2O, Mn(NO3)2·4H2O, Cu(NO3)2·3H2O, Fe(NO3)3∙9H2O, Ni(NO3)2∙6H2O, and Co(NO3)2∙6H2O (Acros Organics) compounds were used as initial salts. Appropriate amounts of salts were dissolved in concentrated nitric acid (68 %) with the concentration of salts of 0.667 M. After the dissolution of the salts, this mixture was added to distilled water, giving a concentration of 0.1 M. Then, the co-precipitation was carried out by the addition of 2.5 M KOH solution up to pH 11. Ultrasonic processing (35 kHz, 150 W) was used during all processes at 30 °C under stirring. The resulting precipitates were filtered, washed with a distilled water-ethanol solution (H2O/C2H5OH=9 vol.), dried at 150 °C for 12 h, and calcined in static air by heating at a rate of 4 °C/min from room temperature to 500 °C and kept for 1 h in a muffle furnace",
            "synthesis" : "coprecipitation",
            "description" : "solid solution",
            "particle_size_nm": null,
            "crystallite_size_nm": 6,
            "phase_types": "Fluorite",
            "phase_flag": "single",
            "microscopy": false,
            "image_path": "",
            "morphology": null,
            "pretreatment_temp": 0,
            "pretreatment_o2_vol%": 0,
            "pretreatment_time_h": 0, 
            "osc": null,
            "hierarchical": false,
            "lattice_parameter_A": 5.3933,
            "reactions": [
                {
                    "gas_co_content" : 1,
                    "gas_o2_content" : 2,
                    "gas_h2o_content" : 0,
                    "gas_co2_content" : 0,
                    "flow_mL_h_g" : 12000,
                    "flow_h-1": null,
                    "notes": null,
                    "mass_catalyst_g": 0.3,
                    "temps": [64.14265310663097, 93.01246671594978, 114.77819006538387, 126.66097279141039, 147.83371970344, 168.03755086807675, 189.8207147009639, 209.04206529774422, 228.72655762177837, 251.0716925881534, 270.2969188479233, 289.9058357436608],
                    "conversion": [13.457804019302017, 34.81730825520812, 54.75876661119149, 50.86666722420613, 59.43515676615959, 65.45959372099053, 73.02626847197945, 76.94621695533273, 82.1464711933296, 88.24993936758298, 93.28008831425154, 96.85455746698669]
                }
            ]
        },
        {
            "doi": "10.1016/j.mcat.2025.115272",
            "name": "Fe20",
            "Ce": 0.70,
            "Cu": 0.08,
            "Mn": 0.02,
            "Fe": 0.20,
            "Sbet" : 114,
            "calcination_temp" : 500,
            "calcination_time" : 1,
            "Dpore" : null,
            "Vtotal" : 0.211,
            "calcination_flowing_gas" : null,
            "calcination_reactive_gas" : null,
            "synthesis_para" : "The Ce(NO3)3·6H2O, Mn(NO3)2·4H2O, Cu(NO3)2·3H2O, Fe(NO3)3∙9H2O, Ni(NO3)2∙6H2O, and Co(NO3)2∙6H2O (Acros Organics) compounds were used as initial salts. Appropriate amounts of salts were dissolved in concentrated nitric acid (68 %) with the concentration of salts of 0.667 M. After the dissolution of the salts, this mixture was added to distilled water, giving a concentration of 0.1 M. Then, the co-precipitation was carried out by the addition of 2.5 M KOH solution up to pH 11. Ultrasonic processing (35 kHz, 150 W) was used during all processes at 30 °C under stirring. The resulting precipitates were filtered, washed with a distilled water-ethanol solution (H2O/C2H5OH=9 vol.), dried at 150 °C for 12 h, and calcined in static air by heating at a rate of 4 °C/min from room temperature to 500 °C and kept for 1 h in a muffle furnace",
            "synthesis" : "coprecipitation",
            "description" : "solid solution",
            "particle_size_nm": null,
            "crystallite_size_nm": 5,
            "phase_types": "Fluorite & CuO",
            "phase_flag": "multi",
            "microscopy": false,
            "image_path": "",
            "morphology": null,
            "pretreatment_temp": 0,
            "pretreatment_o2_vol%": 0,
            "pretreatment_time_h": 0, 
            "osc": null,
            "hierarchical": false,
            "lattice_parameter_A": 5.3893,
            "reactions": [
                {
                    "gas_co_content" : 1,
                    "gas_o2_content" : 2,
                    "gas_h2o_content" : 0,
                    "gas_co2_content" : 0,
                    "flow_mL_h_g" : 12000,
                    "flow_h-1": null,
                    "notes": null,
                    "mass_catalyst_g": 0.3,
                    "temps": [62.98964336723343, 90.71613639462862, 118.81663090051748, 147.9732435710646, 180.74391197938724, 199.11455454995658, 216.1946013449986, 233.2106997007127, 248.9710832478056],
                    "conversion": [5.404146421014778, 20.669214622030054, 52.65578349627424, 72.63562844454852, 85.80900370484976, 90.8218410510734, 92.86310454701312, 96.02510600219112, 97.97981149590626]
                }
            ]
        },
        {
            "doi": "10.1016/j.mcat.2025.115272",
            "name": "Ni05",
            "Ce": 0.85,
            "Cu": 0.08,
            "Mn": 0.02,
            "Ni": 0.05,
            "Sbet" : 91,
            "calcination_temp" : 500,
            "calcination_time" : 1,
            "Dpore" : null,
            "Vtotal" : 0.240,
            "calcination_flowing_gas" : null,
            "calcination_reactive_gas" : null,
            "synthesis_para" : "The Ce(NO3)3·6H2O, Mn(NO3)2·4H2O, Cu(NO3)2·3H2O, Fe(NO3)3∙9H2O, Ni(NO3)2∙6H2O, and Co(NO3)2∙6H2O (Acros Organics) compounds were used as initial salts. Appropriate amounts of salts were dissolved in concentrated nitric acid (68 %) with the concentration of salts of 0.667 M. After the dissolution of the salts, this mixture was added to distilled water, giving a concentration of 0.1 M. Then, the co-precipitation was carried out by the addition of 2.5 M KOH solution up to pH 11. Ultrasonic processing (35 kHz, 150 W) was used during all processes at 30 °C under stirring. The resulting precipitates were filtered, washed with a distilled water-ethanol solution (H2O/C2H5OH=9 vol.), dried at 150 °C for 12 h, and calcined in static air by heating at a rate of 4 °C/min from room temperature to 500 °C and kept for 1 h in a muffle furnace",
            "synthesis" : "coprecipitation",
            "description" : "solid solution",
            "particle_size_nm": null,
            "crystallite_size_nm": 8,
            "phase_types": "Fluorite & NiO",
            "phase_flag": "multi",
            "microscopy": true,
            "image_path": "65_10nm_TEM",
            "morphology": "spherical",
            "pretreatment_temp": 0,
            "pretreatment_o2_vol%": 0,
            "pretreatment_time_h": 0, 
            "osc": null,
            "hierarchical": false,
            "lattice_parameter_A": 5.4048,
            "reactions": [
                {
                    "gas_co_content" : 1,
                    "gas_o2_content" : 2,
                    "gas_h2o_content" : 0,
                    "gas_co2_content" : 0,
                    "flow_mL_h_g" : 12000,
                    "flow_h-1": null,
                    "notes": null,
                    "mass_catalyst_g": 0.3,
                    "temps": [41.008820721878116, 65.75492891029276, 93.87867739411905, 110.8579569514322, 140.9989880213305, 164.00298569593272, 186.0400054546368, 228.78469256662194, 247.9595352075274, 266.29142114820104, 287.1192340541588],
                    "conversion": [10.515584621946426, 35.05967066143695, 40.48572838349794, 51.38902595067448, 70.27974542747944, 77.03126960099688, 86.12512858253953, 90.99194634240172, 92.80213760631581, 95.08726886504478, 97.70056785394696]
                }
            ]
        },
        {
            "doi": "10.1016/j.mcat.2025.115272",
            "name": "Ni10",
            "Ce": 0.80,
            "Cu": 0.08,
            "Mn": 0.02,
            "Ni": 0.10,
            "Sbet" : 103,
            "calcination_temp" : 500,
            "calcination_time" : 1,
            "Dpore" : null,
            "Vtotal" : 0.150,
            "calcination_flowing_gas" : null,
            "calcination_reactive_gas" : null,
            "synthesis_para" : "The Ce(NO3)3·6H2O, Mn(NO3)2·4H2O, Cu(NO3)2·3H2O, Fe(NO3)3∙9H2O, Ni(NO3)2∙6H2O, and Co(NO3)2∙6H2O (Acros Organics) compounds were used as initial salts. Appropriate amounts of salts were dissolved in concentrated nitric acid (68 %) with the concentration of salts of 0.667 M. After the dissolution of the salts, this mixture was added to distilled water, giving a concentration of 0.1 M. Then, the co-precipitation was carried out by the addition of 2.5 M KOH solution up to pH 11. Ultrasonic processing (35 kHz, 150 W) was used during all processes at 30 °C under stirring. The resulting precipitates were filtered, washed with a distilled water-ethanol solution (H2O/C2H5OH=9 vol.), dried at 150 °C for 12 h, and calcined in static air by heating at a rate of 4 °C/min from room temperature to 500 °C and kept for 1 h in a muffle furnace",
            "synthesis" : "coprecipitation",
            "description" : "solid solution",
            "particle_size_nm": null,
            "crystallite_size_nm": 7,
            "phase_types": "Fluorite & NiO",
            "phase_flag": "multi",
            "microscopy": false,
            "image_path": "",
            "morphology": null,
            "pretreatment_temp": 0,
            "pretreatment_o2_vol%": 0,
            "pretreatment_time_h": 0, 
            "osc": null,
            "hierarchical": false,
            "lattice_parameter_A": 5.4068,
            "reactions": [
                {
                    "gas_co_content" : 1,
                    "gas_o2_content" : 2,
                    "gas_h2o_content" : 0,
                    "gas_co2_content" : 0,
                    "flow_mL_h_g" : 12000,
                    "flow_h-1": null,
                    "notes": null,
                    "mass_catalyst_g": 0.3,
                    "temps": [63.69113836834588, 83.89303170148783, 95.93859227307635, 118.0492496285823, 151.93804680939633, 183.18557966281733, 211.8693614486367, 231.96661188106023],
                    "conversion": [6.47144422235789, 15.45014342702784, 35.211711674040124, 61.73082552081156, 65.31131609978841, 92.014083446932, 96.46918618751725, 98.65270587841736]
                }
            ]
        },
        {
            "doi": "10.1016/j.mcat.2025.115272",
            "name": "Ni15",
            "Ce": 0.75,
            "Cu": 0.08,
            "Mn": 0.02,
            "Ni": 0.15,
            "Sbet" : 105,
            "calcination_temp" : 500,
            "calcination_time" : 1,
            "Dpore" : null,
            "Vtotal" : 0.180,
            "calcination_flowing_gas" : null,
            "calcination_reactive_gas" : null,
            "synthesis_para" : "The Ce(NO3)3·6H2O, Mn(NO3)2·4H2O, Cu(NO3)2·3H2O, Fe(NO3)3∙9H2O, Ni(NO3)2∙6H2O, and Co(NO3)2∙6H2O (Acros Organics) compounds were used as initial salts. Appropriate amounts of salts were dissolved in concentrated nitric acid (68 %) with the concentration of salts of 0.667 M. After the dissolution of the salts, this mixture was added to distilled water, giving a concentration of 0.1 M. Then, the co-precipitation was carried out by the addition of 2.5 M KOH solution up to pH 11. Ultrasonic processing (35 kHz, 150 W) was used during all processes at 30 °C under stirring. The resulting precipitates were filtered, washed with a distilled water-ethanol solution (H2O/C2H5OH=9 vol.), dried at 150 °C for 12 h, and calcined in static air by heating at a rate of 4 °C/min from room temperature to 500 °C and kept for 1 h in a muffle furnace",
            "synthesis" : "coprecipitation",
            "description" : "solid solution",
            "particle_size_nm": null,
            "crystallite_size_nm": 8,
            "phase_types": "Fluorite & NiO",
            "phase_flag": "multi",
            "microscopy": false,
            "image_path": "",
            "morphology": null,
            "pretreatment_temp": 0,
            "pretreatment_o2_vol%": 0,
            "pretreatment_time_h": 0, 
            "osc": null,
            "hierarchical": false,
            "lattice_parameter_A": 5.4083,
            "reactions": [
                {
                    "gas_co_content" : 1,
                    "gas_o2_content" : 2,
                    "gas_h2o_content" : 0,
                    "gas_co2_content" : 0,
                    "flow_mL_h_g" : 12000,
                    "flow_h-1": null,
                    "notes": null,
                    "mass_catalyst_g": 0.3,
                    "temps": [63.24156146155558, 80.8952063790542, 111.82493486733031, 145.17307706109912, 178.04063704416103, 205.21678592703705, 229.98808592488393, 266.301110305675],
                    "conversion": [5.6088749132329205, 9.036571801326387, 53.181152935863444, 74.50151790119843, 83.95289906584262, 89.28487200287691, 93.76255509186856, 97.93314544253302]
                }
            ]
        },
        {
            "doi": "10.1016/j.mcat.2025.115272",
            "name": "Ni20",
            "Ce": 0.70,
            "Cu": 0.08,
            "Mn": 0.02,
            "Ni": 0.20,
            "Sbet" : 104,
            "calcination_temp" : 500,
            "calcination_time" : 1,
            "Dpore" : null,
            "Vtotal" : 0.250,
            "calcination_flowing_gas" : null,
            "calcination_reactive_gas" : null,
            "synthesis_para" : "The Ce(NO3)3·6H2O, Mn(NO3)2·4H2O, Cu(NO3)2·3H2O, Fe(NO3)3∙9H2O, Ni(NO3)2∙6H2O, and Co(NO3)2∙6H2O (Acros Organics) compounds were used as initial salts. Appropriate amounts of salts were dissolved in concentrated nitric acid (68 %) with the concentration of salts of 0.667 M. After the dissolution of the salts, this mixture was added to distilled water, giving a concentration of 0.1 M. Then, the co-precipitation was carried out by the addition of 2.5 M KOH solution up to pH 11. Ultrasonic processing (35 kHz, 150 W) was used during all processes at 30 °C under stirring. The resulting precipitates were filtered, washed with a distilled water-ethanol solution (H2O/C2H5OH=9 vol.), dried at 150 °C for 12 h, and calcined in static air by heating at a rate of 4 °C/min from room temperature to 500 °C and kept for 1 h in a muffle furnace",
            "synthesis" : "coprecipitation",
            "description" : "solid solution",
            "particle_size_nm": null,
            "crystallite_size_nm": 8,
            "phase_types": "Fluorite & NiO",
            "phase_flag": "multi",
            "microscopy": false,
            "image_path": "",
            "morphology": null,
            "pretreatment_temp": 0,
            "pretreatment_o2_vol%": 0,
            "pretreatment_time_h": 0, 
            "osc": null,
            "hierarchical": false,
            "lattice_parameter_A": 5.4051,
            "reactions": [
                {
                    "gas_co_content" : 1,
                    "gas_o2_content" : 2,
                    "gas_h2o_content" : 0,
                    "gas_co2_content" : 0,
                    "flow_mL_h_g" : 12000,
                    "flow_h-1": null,
                    "notes": null,
                    "mass_catalyst_g": 0.3,
                    "temps": [89.83054740151151, 109.12359776359891, 130.8738184610747, 155.18391456316255, 177.009710688935, 194.27385147598167, 218.15181115473226],
                    "conversion": [13.988442206852717, 32.782818863790325, 63.425104329572726, 81.30572955433082, 87.85026720078947, 92.55375377384526, 97.08939309041338]
                }
            ]
        },
        {
            "doi": "10.1016/j.mcat.2025.115272",
            "name": "Co05",
            "Ce": 0.85,
            "Cu": 0.08,
            "Mn": 0.02,
            "Co": 0.05,
            "Sbet" : 96,
            "calcination_temp" : 500,
            "calcination_time" : 1,
            "Dpore" : null,
            "Vtotal" : 0.178,
            "calcination_flowing_gas" : null,
            "calcination_reactive_gas" : null,
            "synthesis_para" : "The Ce(NO3)3·6H2O, Mn(NO3)2·4H2O, Cu(NO3)2·3H2O, Fe(NO3)3∙9H2O, Ni(NO3)2∙6H2O, and Co(NO3)2∙6H2O (Acros Organics) compounds were used as initial salts. Appropriate amounts of salts were dissolved in concentrated nitric acid (68 %) with the concentration of salts of 0.667 M. After the dissolution of the salts, this mixture was added to distilled water, giving a concentration of 0.1 M. Then, the co-precipitation was carried out by the addition of 2.5 M KOH solution up to pH 11. Ultrasonic processing (35 kHz, 150 W) was used during all processes at 30 °C under stirring. The resulting precipitates were filtered, washed with a distilled water-ethanol solution (H2O/C2H5OH=9 vol.), dried at 150 °C for 12 h, and calcined in static air by heating at a rate of 4 °C/min from room temperature to 500 °C and kept for 1 h in a muffle furnace",
            "synthesis" : "coprecipitation",
            "description" : "solid solution",
            "particle_size_nm": null,
            "crystallite_size_nm": 7,
            "phase_types": "Fluorite",
            "phase_flag": "single",
            "microscopy": true,
            "image_path": "66_10nm_TEM.png",
            "morphology": "spherical",
            "pretreatment_temp": 0,
            "pretreatment_o2_vol%": 0,
            "pretreatment_time_h": 0, 
            "osc": null,
            "hierarchical": false,
            "lattice_parameter_A": 5.4050,
            "reactions": [
                {
                    "gas_co_content" : 1,
                    "gas_o2_content" : 2,
                    "gas_h2o_content" : 0,
                    "gas_co2_content" : 0,
                    "flow_mL_h_g" : 12000,
                    "flow_h-1": null,
                    "notes": null,
                    "mass_catalyst_g": 0.3,
                    "temps": [62.6795903280677, 92.03386181108297, 106.38737969296137, 131.91830963676426, 155.79239365252528, 179.10838219778802, 207.11586079192713, 236.2395303270629, 264.03772311976513, 289.9523436995357],
                    "conversion": [15.194985490035375, 17.41990248634725, 27.21074155536785, 34.35516379115687, 41.35055572746356, 50.316459401369876, 57.016048773552555, 61.96566114423825, 64.85218234885802, 69.49169126809565]
                }
            ]
        },
        {
            "doi": "10.1016/j.mcat.2025.115272",
            "name": "Co10",
            "Ce": 0.80,
            "Cu": 0.08,
            "Mn": 0.02,
            "Co": 0.10,
            "Sbet" : 84,
            "calcination_temp" : 500,
            "calcination_time" : 1,
            "Dpore" : null,
            "Vtotal" : 0.211,
            "calcination_flowing_gas" : null,
            "calcination_reactive_gas" : null,
            "synthesis_para" : "The Ce(NO3)3·6H2O, Mn(NO3)2·4H2O, Cu(NO3)2·3H2O, Fe(NO3)3∙9H2O, Ni(NO3)2∙6H2O, and Co(NO3)2∙6H2O (Acros Organics) compounds were used as initial salts. Appropriate amounts of salts were dissolved in concentrated nitric acid (68 %) with the concentration of salts of 0.667 M. After the dissolution of the salts, this mixture was added to distilled water, giving a concentration of 0.1 M. Then, the co-precipitation was carried out by the addition of 2.5 M KOH solution up to pH 11. Ultrasonic processing (35 kHz, 150 W) was used during all processes at 30 °C under stirring. The resulting precipitates were filtered, washed with a distilled water-ethanol solution (H2O/C2H5OH=9 vol.), dried at 150 °C for 12 h, and calcined in static air by heating at a rate of 4 °C/min from room temperature to 500 °C and kept for 1 h in a muffle furnace",
            "synthesis" : "coprecipitation",
            "description" : "solid solution",
            "particle_size_nm": null,
            "crystallite_size_nm": 8,
            "phase_types": "Fluorite & Co3O4",
            "phase_flag": "multi",
            "microscopy": false,
            "image_path": "",
            "morphology": null,
            "pretreatment_temp": 0,
            "pretreatment_o2_vol%": 0,
            "pretreatment_time_h": 0, 
            "osc": null,
            "hierarchical": false,
            "lattice_parameter_A": 5.4086,
            "reactions": [
                {
                    "gas_co_content" : 1,
                    "gas_o2_content" : 2,
                    "gas_h2o_content" : 0,
                    "gas_co2_content" : 0,
                    "flow_mL_h_g" : 12000,
                    "flow_h-1": null,
                    "notes": null,
                    "mass_catalyst_g": 0.3,
                    "temps": [72.05481909984138, 113.93717119664684, 150.8664259927798, 179.94746323503026, 208.06927388736176, 233.14868909287955, 249.11254494692497, 265.13066008282436],
                    "conversion": [5.498231206041497, 36.03589439087419, 68.31149172472047, 80.15413178560377, 87.89843861072316, 93.63234174939159, 95.69166952405644, 97.29487426091174]
                }
            ]
        },
        {
            "doi": "10.1016/j.mcat.2025.115272",
            "name": "Co15",
            "Ce": 0.75,
            "Cu": 0.08,
            "Mn": 0.02,
            "Co": 0.15,
            "Sbet" : 94,
            "calcination_temp" : 500,
            "calcination_time" : 1,
            "Dpore" : null,
            "Vtotal" : 0.281,
            "calcination_flowing_gas" : null,
            "calcination_reactive_gas" : null,
            "synthesis_para" : "The Ce(NO3)3·6H2O, Mn(NO3)2·4H2O, Cu(NO3)2·3H2O, Fe(NO3)3∙9H2O, Ni(NO3)2∙6H2O, and Co(NO3)2∙6H2O (Acros Organics) compounds were used as initial salts. Appropriate amounts of salts were dissolved in concentrated nitric acid (68 %) with the concentration of salts of 0.667 M. After the dissolution of the salts, this mixture was added to distilled water, giving a concentration of 0.1 M. Then, the co-precipitation was carried out by the addition of 2.5 M KOH solution up to pH 11. Ultrasonic processing (35 kHz, 150 W) was used during all processes at 30 °C under stirring. The resulting precipitates were filtered, washed with a distilled water-ethanol solution (H2O/C2H5OH=9 vol.), dried at 150 °C for 12 h, and calcined in static air by heating at a rate of 4 °C/min from room temperature to 500 °C and kept for 1 h in a muffle furnace",
            "synthesis" : "coprecipitation",
            "description" : "solid solution",
            "particle_size_nm": null,
            "crystallite_size_nm": 9,
            "phase_types": "Fluorite & Co3O4",
            "phase_flag": "multi",
            "microscopy": false,
            "image_path": "",
            "morphology": null,
            "pretreatment_temp": 0,
            "pretreatment_o2_vol%": 0,
            "pretreatment_time_h": 0, 
            "osc": null,
            "hierarchical": false,
            "lattice_parameter_A": 5.4091,
            "reactions": [
                {
                    "gas_co_content" : 1,
                    "gas_o2_content" : 2,
                    "gas_h2o_content" : 0,
                    "gas_co2_content" : 0,
                    "flow_mL_h_g" : 12000,
                    "flow_h-1": null,
                    "notes": null,
                    "mass_catalyst_g": 0.3,
                    "temps": [62.966389389296, 91.98154036072376, 121.14202869426043, 145.97921496293, 180.21875964430026, 206.11593974061768, 231.23604940752597, 259.27065764259214],
                    "conversion": [0.5817366796852141, 13.471352228345864, 26.534836459735892, 51.95052394771395, 78.48393868180943, 89.01089710887909, 95.99198815786173, 99.32409490436804]
                }
            ]
        },
        {
            "doi": "10.1016/j.mcat.2025.115272",
            "name": "Co20",
            "Ce": 0.70,
            "Cu": 0.08,
            "Mn": 0.02,
            "Co": 0.20,
            "Sbet" : 104,
            "calcination_temp" : 500,
            "calcination_time" : 1,
            "Dpore" : null,
            "Vtotal" : 0.277,
            "calcination_flowing_gas" : null,
            "calcination_reactive_gas" : null,
            "synthesis_para" : "The Ce(NO3)3·6H2O, Mn(NO3)2·4H2O, Cu(NO3)2·3H2O, Fe(NO3)3∙9H2O, Ni(NO3)2∙6H2O, and Co(NO3)2∙6H2O (Acros Organics) compounds were used as initial salts. Appropriate amounts of salts were dissolved in concentrated nitric acid (68 %) with the concentration of salts of 0.667 M. After the dissolution of the salts, this mixture was added to distilled water, giving a concentration of 0.1 M. Then, the co-precipitation was carried out by the addition of 2.5 M KOH solution up to pH 11. Ultrasonic processing (35 kHz, 150 W) was used during all processes at 30 °C under stirring. The resulting precipitates were filtered, washed with a distilled water-ethanol solution (H2O/C2H5OH=9 vol.), dried at 150 °C for 12 h, and calcined in static air by heating at a rate of 4 °C/min from room temperature to 500 °C and kept for 1 h in a muffle furnace",
            "synthesis" : "coprecipitation",
            "description" : "solid solution",
            "particle_size_nm": null,
            "crystallite_size_nm": 7,
            "phase_types": "Fluorite & Co3O4",
            "phase_flag": "multi",
            "microscopy": false,
            "image_path": "",
            "morphology": null,
            "pretreatment_temp": 0,
            "pretreatment_o2_vol%": 0,
            "pretreatment_time_h": 0, 
            "osc": null,
            "hierarchical": false,
            "lattice_parameter_A": 5.4069,
            "reactions": [
                {
                    "gas_co_content" : 1,
                    "gas_o2_content" : 2,
                    "gas_h2o_content" : 0,
                    "gas_co2_content" : 0,
                    "flow_mL_h_g" : 12000,
                    "flow_h-1": null,
                    "notes": null,
                    "mass_catalyst_g": 0.3,
                    "temps": [65.0398690887168, 93.9271231814887, 118.05506312306666, 149.07005619711336, 179.29247618979267, 206.87944534956327, 230.04428303823272, 252.9281351601582],
                    "conversion": [5.724787368385839, 24.647872011239997, 47.790471092972496, 69.39835916134913, 78.90619119700936, 86.18534284495664, 91.00323651660491, 95.54866065081582]
                }
            ]
        },
        {
            "doi": "10.1007/s10562-014-1223-7",
            "name": "CG773(91)",
            "Ce": 0.9,
            "Gd": 0.1,
            "Sbet" : 58,
            "calcination_temp" : 500,
            "calcination_time" : 5,
            "Dpore" : null,
            "Vtotal" :null,
            "calcination_flowing_gas" : 0,
            "calcination_reactive_gas" : 0,
            "synthesis_para" : "The Ce0.9Gd0.1O2−δ; CG (91) and Ce0.8Gd0.2O2−δ; CG (82) samples were prepared by adopting an economical coprecipitation method using ultra-high dilute aqueous precursor solutions [21]. Cerium(III) nitrate (Aldrich, AR grade) and gadolinium(III) nitrate (Aldrich, AR grade) are used as the precursors and dilute aqueous NH3 solution as the precipitating reagent [22]. In a typical procedure, stoichiometric amounts of Ce and Gd precursors were dissolved separately in deionized water and mixed together under mild stirring conditions. Subsequently, an aqueous NH3 solution was added drop wise to the mixture solution until the precipitation was complete. Then, the solution mixture was diluted to 4,000 mL with deionized water and stirred for 24 h. The obtained precipitates were filtered off and washed several times with doubly distilled water until free from anion impurities. Sample was oven dried at 393 K for 12 h and finally calcined at 773 K (5 K/min) for 5 h in air atmosphere [23]. Some portions of the finished samples were again calcined to 1,073 K (5 K/min) for 5 h in air atmosphere to investigate their thermal behaviour. Nanocrystalline pure CeO2 (C) was also prepared for comparison purposes by adopting the same precipitation method.",
            "synthesis" : "coprecipitation",
            "description" : "solid solution",
            "particle_size_nm": null,
            "crystallite_size_nm": 7.76,
            "phase_types": "Fluorite",
            "phase_flag": "single",
            "microscopy": true,
            "image_path": "67_100nm_TEM.png",
            "morphology": "nanoparticle",
            "pretreatment_temp": 500,
