Repository: Iwanap1/co_oxidation

# Training an Extrapolatable Model for CO Oxidation Light-Off Prediction over Cerium-Based Catalysts
Extrapolatable NNs for CO Oxidation light-off prediction



The exact architecture can be dictated by the provided model configs. In the most physically-informed scenario, the archictecture includes latent states for both the H<sub>2</sub>-TPR and dynamic oxygen storage capacity (OSC), which are trained both on those experimental measurements and the conversion itself. The weight-hourly space velocity is not included in the features for the conversion net, rather is used to calculate conversion using the solution for a simple first-order kinetic model in a PFR.

File: src/db/migrations/committed/5-3-2026.json (part 6 of 17)
{
            "pretreatment_o2_vol%": 10.2,
            "pretreatment_time_h": 1, 
            "osc": "124 umol O2 g-1",
            "hierarchical": false,
            "lattice_parameter_A": 5.411,
            "reactions": [
                {
                    "gas_co_content" : 1,
                    "gas_o2_content" : 1,
                    "gas_h2o_content" : 0,
                    "gas_co2_content" : 0,
                    "flow_mL_h_g" : 33000,
                    "flow_h-1": null,
                    "notes": null,
                    "mass_catalyst_g": 0.1,
                    "temps": [261.9922201839306, 302.0936907810693, 312.13177252665423, 321.8816680894346, 332.1522361673659, 342.0982920730637, 351.81670511167215, 361.9468126971442, 371.8880251375847, 382.31842756900426, 391.82372813629513, 402.171791658342],
                    "conversion": [4.206522893870179, 12.644215446722619, 16.473812812068417, 21.07425900350579, 28.53372994794433, 37.2229894826304, 44.33995538085627, 50.431955805800484, 61.98448953574843, 73.42908743227451, 91.00987995325613, 96.79167109316903]
                }
            ]
        },
        {
            "doi": "10.1007/s10562-014-1223-7",
            "name": "CG1073(91)",
            "Ce": 0.9,
            "Gd": 0.1,
            "Sbet" : 24,
            "calcination_temp" : 800,
            "calcination_time" : 5,
            "Dpore" : null,
            "Vtotal" :null,
            "calcination_flowing_gas" : 0,
            "calcination_reactive_gas" : 0,
            "synthesis_para" : "The Ce0.9Gd0.1O2−δ; CG (91) and Ce0.8Gd0.2O2−δ; CG (82) samples were prepared by adopting an economical coprecipitation method using ultra-high dilute aqueous precursor solutions [21]. Cerium(III) nitrate (Aldrich, AR grade) and gadolinium(III) nitrate (Aldrich, AR grade) are used as the precursors and dilute aqueous NH3 solution as the precipitating reagent [22]. In a typical procedure, stoichiometric amounts of Ce and Gd precursors were dissolved separately in deionized water and mixed together under mild stirring conditions. Subsequently, an aqueous NH3 solution was added drop wise to the mixture solution until the precipitation was complete. Then, the solution mixture was diluted to 4,000 mL with deionized water and stirred for 24 h. The obtained precipitates were filtered off and washed several times with doubly distilled water until free from anion impurities. Sample was oven dried at 393 K for 12 h and finally calcined at 773 K (5 K/min) for 5 h in air atmosphere [23]. Some portions of the finished samples were again calcined to 1,073 K (5 K/min) for 5 h in air atmosphere to investigate their thermal behaviour. Nanocrystalline pure CeO2 (C) was also prepared for comparison purposes by adopting the same precipitation method.",
            "synthesis" : "coprecipitation",
            "description" : "solid solution",
            "particle_size_nm": null,
            "crystallite_size_nm": 9.75,
            "phase_types": "Fluorite",
            "phase_flag": "single",
            "microscopy": false,
            "image_path": "",
            "morphology": "",
            "pretreatment_temp": 500,
            "pretreatment_o2_vol%": 10.2,
            "pretreatment_time_h": 1, 
            "osc": null,
            "hierarchical": false,
            "lattice_parameter_A": 5.413,
            "reactions": [
                {
                    "gas_co_content" : 1,
                    "gas_o2_content" : 1,
                    "gas_h2o_content" : 0,
                    "gas_co2_content" : 0,
                    "flow_mL_h_g" : 33000,
                    "flow_h-1": null,
                    "notes": null,
                    "mass_catalyst_g": 0.1,
                    "temps": [261.7597338515841, 302.0912690484407, 312.071229210939, 321.87440289154875, 331.9584975570772, 341.70354965460035, 351.823970309558, 361.7700262152557, 371.76451677352566, 382.26514945117486, 391.86489759098146, 402.0773440858262, 411.9652784084373, 421.8168867416193, 432.1262025416084],
                    "conversion": [2.9163922235206634, 9.361946244555401, 12.34930415382981, 16.070115797301604, 22.56156379475194, 28.24391798576437, 37.081058111122914, 45.145649633485604, 51.29374269627111, 59.03027727610751, 72.09986189312653, 83.7407840220971, 92.80824391798576, 96.87326038457452, 98.43705513651334]
                }
            ]
        },
        {
            "doi": "10.1007/s10562-014-1223-7",
            "name": "CG773(82)",
            "Ce": 0.8,
            "Gd": 0.2,
            "Sbet" : 58,
            "calcination_temp" : 500,
            "calcination_time" : 5,
            "Dpore" : null,
            "Vtotal" :null,
            "calcination_flowing_gas" : 0,
            "calcination_reactive_gas" : 0,
            "synthesis_para" : "The Ce0.9Gd0.1O2−δ; CG (91) and Ce0.8Gd0.2O2−δ; CG (82) samples were prepared by adopting an economical coprecipitation method using ultra-high dilute aqueous precursor solutions [21]. Cerium(III) nitrate (Aldrich, AR grade) and gadolinium(III) nitrate (Aldrich, AR grade) are used as the precursors and dilute aqueous NH3 solution as the precipitating reagent [22]. In a typical procedure, stoichiometric amounts of Ce and Gd precursors were dissolved separately in deionized water and mixed together under mild stirring conditions. Subsequently, an aqueous NH3 solution was added drop wise to the mixture solution until the precipitation was complete. Then, the solution mixture was diluted to 4,000 mL with deionized water and stirred for 24 h. The obtained precipitates were filtered off and washed several times with doubly distilled water until free from anion impurities. Sample was oven dried at 393 K for 12 h and finally calcined at 773 K (5 K/min) for 5 h in air atmosphere [23]. Some portions of the finished samples were again calcined to 1,073 K (5 K/min) for 5 h in air atmosphere to investigate their thermal behaviour. Nanocrystalline pure CeO2 (C) was also prepared for comparison purposes by adopting the same precipitation method.",
            "synthesis" : "coprecipitation",
            "description" : "solid solution",
            "particle_size_nm": null,
            "crystallite_size_nm": 7.76,
            "phase_types": "Fluorite",
            "phase_flag": "single",
            "microscopy": true,
            "image_path": "68_100nm_TEM.png",
            "morphology": "nanoparticle",
            "pretreatment_temp": 500,
            "pretreatment_o2_vol%": 10.2,
            "pretreatment_time_h": 1, 
            "osc": "168 umol O2 g-1",
            "hierarchical": false,
            "lattice_parameter_A": 5.412,
            "reactions": [
                {
                    "gas_co_content" : 1,
                    "gas_o2_content" : 1,
                    "gas_h2o_content" : 0,
                    "gas_co2_content" : 0,
                    "flow_mL_h_g" : 33000,
                    "flow_h-1": null,
                    "notes": null,
                    "mass_catalyst_g": 0.1,
                    "temps": [252.24716808640744, 281.4072506674901, 297.0734390419626, 307.1260511833191, 316.46183046660735, 321.81870304109077, 327.42985754157814, 332.0892711190221, 337.02960568138474, 341.87549267123165, 346.96355292393946, 351.81186164641497],
                    "conversion": [4.3637522575162, 9.531074046531392, 15.664719005630511, 20.631467119940506, 28.812493360246467, 40.10326144693509, 49.17412089663232, 58.27897588441517, 67.33198767661744, 78.11792202273452, 89.83193455858918, 99.62094975034526]
                }
            ]
        },
        {
            "doi": "10.1007/s10562-014-1223-7",
            "name": "CG1073(82)",
            "Ce": 0.8,
            "Gd": 0.2,
            "Sbet" : 37,
            "calcination_temp" : 800,
            "calcination_time" : 5,
            "Dpore" : null,
            "Vtotal" :null,
            "calcination_flowing_gas" : 0,
            "calcination_reactive_gas" : 0,
            "synthesis_para" : "The Ce0.9Gd0.1O2−δ; CG (91) and Ce0.8Gd0.2O2−δ; CG (82) samples were prepared by adopting an economical coprecipitation method using ultra-high dilute aqueous precursor solutions [21]. Cerium(III) nitrate (Aldrich, AR grade) and gadolinium(III) nitrate (Aldrich, AR grade) are used as the precursors and dilute aqueous NH3 solution as the precipitating reagent [22]. In a typical procedure, stoichiometric amounts of Ce and Gd precursors were dissolved separately in deionized water and mixed together under mild stirring conditions. Subsequently, an aqueous NH3 solution was added drop wise to the mixture solution until the precipitation was complete. Then, the solution mixture was diluted to 4,000 mL with deionized water and stirred for 24 h. The obtained precipitates were filtered off and washed several times with doubly distilled water until free from anion impurities. Sample was oven dried at 393 K for 12 h and finally calcined at 773 K (5 K/min) for 5 h in air atmosphere [23]. Some portions of the finished samples were again calcined to 1,073 K (5 K/min) for 5 h in air atmosphere to investigate their thermal behaviour. Nanocrystalline pure CeO2 (C) was also prepared for comparison purposes by adopting the same precipitation method.",
            "synthesis" : "coprecipitation",
            "description" : "solid solution",
            "particle_size_nm": null,
            "crystallite_size_nm": 9.76,
            "phase_types": "Fluorite",
            "phase_flag": "single",
            "microscopy": false,
            "image_path": "",
            "morphology": "",
            "pretreatment_temp": 500,
            "pretreatment_o2_vol%": 10.2,
            "pretreatment_time_h": 1, 
            "osc": null,
            "hierarchical": false,
            "lattice_parameter_A": 5.440,
            "reactions": [
                {
                    "gas_co_content" : 1,
                    "gas_o2_content" : 1,
                    "gas_h2o_content" : 0,
                    "gas_co2_content" : 0,
                    "flow_mL_h_g" : 33000,
                    "flow_h-1": null,
                    "notes": null,
                    "mass_catalyst_g": 0.1,
                    "temps": [242.16307342087896, 262.2537673078204, 286.33305483408105, 296.95961760841794, 306.6852958449123, 317.1956154530759, 327.12229749774474, 337.33716572521814, 347.0870612879985, 356.97983907586683, 366.768482360705, 376.78476851263235],
                    "conversion": [6.135769680229469, 8.793370870073304, 13.145649633485604, 16.472962923616276, 21.390417507702114, 26.13874428981196, 38.96696058642303, 48.70243280569426, 64.11346010836078, 74.00871135663445, 91.22915117390842, 100]
                }
            ]
        },
        {
            "doi": "10.1021/acsanm.9b01416",
            "name": "LDC (RE = 10%)",
            "Ce": 0.9,
            "La": 0.1,
            "Sbet" : 91.59,
            "calcination_temp" : 500,
            "calcination_time" : 3,
            "Dpore" : null,
            "Vtotal" :null,
            "calcination_flowing_gas" : null,
            "calcination_reactive_gas" : null,
            "synthesis_para" : "RE-doped (RE = La, Pr, Nd, and Sm) ceria NPs were synthesized using the EDTA–citrate complexing method, which can produce highly pure and homogeneous nanopowders (Scheme 1). (12) We compared two RE concentrations: Ce0.9RE0.1O2 (RE = 10%) and Ce0.8RE0.2O2 (RE = 20%). Stoichiometric amounts of cation precursors, Ce(NO3)3·6H2O (Kanto Chem. 99.99%), La(NO3)3·6H2O (Alfa Aesar 99.9%), Pr(NO3)3·6H2O (Aldrich 99.9%), Nd(NO3)3·6H2O (Alfa Aesar 99.9%), and Sm(NO3)3·6H2O (Alfa Aesar 99.9%), were dissolved in distilled water, then a mixture of EDTA (Junsei Chem. 99.5%) and citric acid (Junsei Chem. 99.5%) was added to provide a chelating agent and fuel for combustion. The pH of solutions was adjusted in a range from 4 to 10 by adding ammonium hydroxide (NH4OH) solution",
            "synthesis" : "sol-gel",
            "description" : "solid solution",
            "particle_size_nm": null,
            "crystallite_size_nm": 5.87,
            "phase_types": "Fluorite",
            "phase_flag": "single",
            "microscopy": false,
            "image_path": "",
            "morphology": "nanoparticle",
            "pretreatment_temp": 120,
            "pretreatment_o2_vol%": 0,
            "pretreatment_time_h": 1, 
            "osc": null,
            "hierarchical": false,
            "lattice_parameter_A": null,
            "reactions": [
                {
                    "gas_co_content" : 3,
                    "gas_o2_content" : 3,
                    "gas_h2o_content" : 0,
                    "gas_co2_content" : 0,
                    "flow_mL_h_g" : 200000,
                    "flow_h-1": null,
                    "notes": null,
                    "mass_catalyst_g": 0.03,
                    "temps": [179.9672139051614, 210.1053494370917, 240.03133964947807, 269.90718642269957, 300.1031797690509, 329.93852607217764, 360.00337503917456],
                    "conversion": [12.06582752168736, 22.33287974145263, 40.418438509950676, 54.97108351760504, 70.79010035720361, 88.92073481884675, 94.2481714577309]
                }
            ]
        },
        {
            "doi": "10.1021/acsanm.9b01416",
            "name": "PDC (RE = 10%)",
            "Ce": 0.9,
            "Pr": 0.1,
            "Sbet" : 86.16,
            "calcination_temp" : 500,
            "calcination_time" : 3,
            "Dpore" : null,
            "Vtotal" :null,
            "calcination_flowing_gas" : null,
            "calcination_reactive_gas" : null,
            "synthesis_para" : "RE-doped (RE = La, Pr, Nd, and Sm) ceria NPs were synthesized using the EDTA–citrate complexing method, which can produce highly pure and homogeneous nanopowders (Scheme 1). (12) We compared two RE concentrations: Ce0.9RE0.1O2 (RE = 10%) and Ce0.8RE0.2O2 (RE = 20%). Stoichiometric amounts of cation precursors, Ce(NO3)3·6H2O (Kanto Chem. 99.99%), La(NO3)3·6H2O (Alfa Aesar 99.9%), Pr(NO3)3·6H2O (Aldrich 99.9%), Nd(NO3)3·6H2O (Alfa Aesar 99.9%), and Sm(NO3)3·6H2O (Alfa Aesar 99.9%), were dissolved in distilled water, then a mixture of EDTA (Junsei Chem. 99.5%) and citric acid (Junsei Chem. 99.5%) was added to provide a chelating agent and fuel for combustion. The pH of solutions was adjusted in a range from 4 to 10 by adding ammonium hydroxide (NH4OH) solution",
            "synthesis" : "sol-gel",
            "description" : "solid solution",
            "particle_size_nm": null,
            "crystallite_size_nm": 6.41,
            "phase_types": "Fluorite",
            "phase_flag": "single",
            "microscopy": false,
            "image_path": "",
            "morphology": "nanoparticle",
            "pretreatment_temp": 120,
            "pretreatment_o2_vol%": 0,
            "pretreatment_time_h": 1, 
            "osc": null,
            "hierarchical": false,
            "lattice_parameter_A": null,
            "reactions": [
                {
                    "gas_co_content" : 3,
                    "gas_o2_content" : 3,
                    "gas_h2o_content" : 0,
                    "gas_co2_content" : 0,
                    "flow_mL_h_g" : 200000,
                    "flow_h-1": null,
                    "notes": null,
                    "mass_catalyst_g": 0.03,
                    "temps": [149.85993587425568, 179.95949952990526, 209.93370458764252, 240.14512668450615, 269.9554012680504, 300.25746727417373, 329.7880957546829, 390.4385140184663],
                    "conversion": [1.4543289675114792, 7.951182173839088, 18.176560639564553, 33.26331008674945, 52.28950501786018, 66.4211600612349, 84.51692464704882, 97.43578839938766]
                }
            ]
        },
        {
            "doi": "10.1021/acsanm.9b01416",
            "name": "NDC (RE = 10%)",
            "Ce": 0.9,
            "Nd": 0.1,
            "Sbet" : 83.26,
            "calcination_temp" : 500,
            "calcination_time" : 3,
            "Dpore" : null,
            "Vtotal" :null,
            "calcination_flowing_gas" : null,
            "calcination_reactive_gas" : null,
            "synthesis_para" : "RE-doped (RE = La, Pr, Nd, and Sm) ceria NPs were synthesized using the EDTA–citrate complexing method, which can produce highly pure and homogeneous nanopowders (Scheme 1). (12) We compared two RE concentrations: Ce0.9RE0.1O2 (RE = 10%) and Ce0.8RE0.2O2 (RE = 20%). Stoichiometric amounts of cation precursors, Ce(NO3)3·6H2O (Kanto Chem. 99.99%), La(NO3)3·6H2O (Alfa Aesar 99.9%), Pr(NO3)3·6H2O (Aldrich 99.9%), Nd(NO3)3·6H2O (Alfa Aesar 99.9%), and Sm(NO3)3·6H2O (Alfa Aesar 99.9%), were dissolved in distilled water, then a mixture of EDTA (Junsei Chem. 99.5%) and citric acid (Junsei Chem. 99.5%) was added to provide a chelating agent and fuel for combustion. The pH of solutions was adjusted in a range from 4 to 10 by adding ammonium hydroxide (NH4OH) solution",
            "synthesis" : "sol-gel",
            "description" : "solid solution",
            "particle_size_nm": null,
            "crystallite_size_nm": 6.91,
            "phase_types": "Fluorite",
            "phase_flag": "single",
            "microscopy": false,
            "image_path": "",
            "morphology": "nanoparticle",
            "pretreatment_temp": 120,
            "pretreatment_o2_vol%": 0,
            "pretreatment_time_h": 1, 
            "osc": null,
            "hierarchical": false,
            "lattice_parameter_A": null,
            "reactions": [
                {
                    "gas_co_content" : 3,
                    "gas_o2_content" : 3,
                    "gas_h2o_content" : 0,
                    "gas_co2_content" : 0,
                    "flow_mL_h_g" : 200000,
                    "flow_h-1": null,
                    "notes": null,
                    "mass_catalyst_g": 0.03,
                    "temps": [179.89199874641403, 209.78713145777584, 240.2685566886044, 269.9708300185627, 299.9508208577421, 330.0561702948338, 360.25794942262723, 390.28036932571536],
                    "conversion": [5.1709474400408215, 14.92600782445994, 29.94556897431536, 50.27640755230482, 61.78856948460623, 77.66286783466576, 91.6286783466576, 96.21194080625958]
                }
            ]
        },
        {
            "doi": "10.1021/acsanm.9b01416",
            "name": "SDC (RE = 10%)",
            "Ce": 0.9,
            "Sm": 0.1,
            "Sbet" : 82.97,
            "calcination_temp" : 500,
            "calcination_time" : 3,
            "Dpore" : null,
            "Vtotal" :null,
            "calcination_flowing_gas" : null,
            "calcination_reactive_gas" : null,
            "synthesis_para" : "RE-doped (RE = La, Pr, Nd, and Sm) ceria NPs were synthesized using the EDTA–citrate complexing method, which can produce highly pure and homogeneous nanopowders (Scheme 1). (12) We compared two RE concentrations: Ce0.9RE0.1O2 (RE = 10%) and Ce0.8RE0.2O2 (RE = 20%). Stoichiometric amounts of cation precursors, Ce(NO3)3·6H2O (Kanto Chem. 99.99%), La(NO3)3·6H2O (Alfa Aesar 99.9%), Pr(NO3)3·6H2O (Aldrich 99.9%), Nd(NO3)3·6H2O (Alfa Aesar 99.9%), and Sm(NO3)3·6H2O (Alfa Aesar 99.9%), were dissolved in distilled water, then a mixture of EDTA (Junsei Chem. 99.5%) and citric acid (Junsei Chem. 99.5%) was added to provide a chelating agent and fuel for combustion. The pH of solutions was adjusted in a range from 4 to 10 by adding ammonium hydroxide (NH4OH) solution",
            "synthesis" : "sol-gel",
            "description" : "solid solution",
            "particle_size_nm": null,
            "crystallite_size_nm": 6.98,
            "phase_types": "Fluorite",
            "phase_flag": "single",
            "microscopy": false,
            "image_path": "",
            "morphology": "nanoparticle",
            "pretreatment_temp": 120,
            "pretreatment_o2_vol%": 0,
            "pretreatment_time_h": 1, 
            "osc": null,
            "hierarchical": false,
            "lattice_parameter_A": null,
            "reactions": [
                {
                    "gas_co_content" : 3,
                    "gas_o2_content" : 3,
                    "gas_h2o_content" : 0,
                    "gas_co2_content" : 0,
                    "flow_mL_h_g" : 200000,
                    "flow_h-1": null,
                    "notes": null,
                    "mass_catalyst_g": 0.03,
                    "temps": [149.75964899592586, 179.94792796702106, 210.21335069067766, 240.13355512162195, 270.12704611749956, 300.05303632988597, 330.0658132639039, 360.2174489525325, 390.18008244738553],
                    "conversion": [2.373703010716106, 9.064466746045245, 22.142371151556386, 34.669161422010546, 53.623915631910194, 67.68498043885015, 82.15257696887227, 93.24204796734139, 98.93604354482055]
                }
            ]
        },
        {
            "doi": "10.1021/acsanm.9b01416",
            "name": "CeO2",
            "Ce": 0.9,
            "Sm": 0.1,
            "Sbet" : 64.12,
            "calcination_temp" : 500,
            "calcination_time" : 3,
            "Dpore" : null,
            "Vtotal" :null,
            "calcination_flowing_gas" : null,
            "calcination_reactive_gas" : null,
            "synthesis_para" : "RE-doped (RE = La, Pr, Nd, and Sm) ceria NPs were synthesized using the EDTA–citrate complexing method, which can produce highly pure and homogeneous nanopowders (Scheme 1). (12) We compared two RE concentrations: Ce0.9RE0.1O2 (RE = 10%) and Ce0.8RE0.2O2 (RE = 20%). Stoichiometric amounts of cation precursors, Ce(NO3)3·6H2O (Kanto Chem. 99.99%), La(NO3)3·6H2O (Alfa Aesar 99.9%), Pr(NO3)3·6H2O (Aldrich 99.9%), Nd(NO3)3·6H2O (Alfa Aesar 99.9%), and Sm(NO3)3·6H2O (Alfa Aesar 99.9%), were dissolved in distilled water, then a mixture of EDTA (Junsei Chem. 99.5%) and citric acid (Junsei Chem. 99.5%) was added to provide a chelating agent and fuel for combustion. The pH of solutions was adjusted in a range from 4 to 10 by adding ammonium hydroxide (NH4OH) solution",
            "synthesis" : "sol-gel",
            "description" : "solid solution",
            "particle_size_nm": null,
            "crystallite_size_nm": 8.62,
            "phase_types": "Fluorite",
            "phase_flag": "single",
            "microscopy": true,
            "image_path": "69_10nm_TEM.png",
            "morphology": "nanoparticle",
            "pretreatment_temp": 120,
            "pretreatment_o2_vol%": 0,
            "pretreatment_time_h": 1, 
            "osc": null,
            "hierarchical": false,
            "lattice_parameter_A": null,
            "reactions": [
                {
                    "gas_co_content" : 3,
                    "gas_o2_content" : 3,
                    "gas_h2o_content" : 0,
                    "gas_co2_content" : 0,
                    "flow_mL_h_g" : 200000,
                    "flow_h-1": null,
                    "notes": null,
                    "mass_catalyst_g": 0.03,
                    "temps": [210.05520599792675, 240.07762590101493, 270.1829753381066, 300.16296617728597, 329.85173935054604, 360.14994816904124, 390.01615197319256],
                    "conversion": [13.778703861200885, 26.7724102738561, 47.759823099166525, 58.98452117707093, 73.87565912570165, 86.25446504507569, 94.45824119748256]
                }
            ]
        },
        {
            "doi": "10.1021/acsanm.9b01416",
            "name": "LDC (RE = 20%)",
            "Ce": 0.8,
            "La": 0.2,
            "Sbet" : 104.21,
            "calcination_temp" : 500,
            "calcination_time" : 3,
            "Dpore" : null,
            "Vtotal" :null,
            "calcination_flowing_gas" : null,
            "calcination_reactive_gas" : null,
            "synthesis_para" : "RE-doped (RE = La, Pr, Nd, and Sm) ceria NPs were synthesized using the EDTA–citrate complexing method, which can produce highly pure and homogeneous nanopowders (Scheme 1). (12) We compared two RE concentrations: Ce0.9RE0.1O2 (RE = 10%) and Ce0.8RE0.2O2 (RE = 20%). Stoichiometric amounts of cation precursors, Ce(NO3)3·6H2O (Kanto Chem. 99.99%), La(NO3)3·6H2O (Alfa Aesar 99.9%), Pr(NO3)3·6H2O (Aldrich 99.9%), Nd(NO3)3·6H2O (Alfa Aesar 99.9%), and Sm(NO3)3·6H2O (Alfa Aesar 99.9%), were dissolved in distilled water, then a mixture of EDTA (Junsei Chem. 99.5%) and citric acid (Junsei Chem. 99.5%) was added to provide a chelating agent and fuel for combustion. The pH of solutions was adjusted in a range from 4 to 10 by adding ammonium hydroxide (NH4OH) solution",
            "synthesis" : "sol-gel",
            "description" : "solid solution",
            "particle_size_nm": null,
            "crystallite_size_nm": 5.05,
            "phase_types": "Fluorite",
            "phase_flag": "single",
            "microscopy": true,
            "image_path": "70_10nm_TEM.png",
            "morphology": "polyhedra",
            "pretreatment_temp": 120,
            "pretreatment_o2_vol%": 0,
            "pretreatment_time_h": 1, 
            "osc": null,
            "hierarchical": false,
            "lattice_parameter_A": null,
            "reactions": [
                {
                    "gas_co_content" : 3,
                    "gas_o2_content" : 3,
                    "gas_h2o_content" : 0,
                    "gas_co2_content" : 0,
                    "flow_mL_h_g" : 200000,
                    "flow_h-1": null,
                    "notes": null,
                    "mass_catalyst_g": 0.03,
                    "temps": [149.92663935305347, 120.0900920225659, 180.0199489478539, 210.12484180269848, 240.15830455393723, 270.07014307471206, 300.115189085995, 330.3088869345117, 360.3693772925202],
                    "conversion": [7.1634896814500255, 3.0526730312802677, 19.417605926115137, 30.49671658311781, 47.357195312749454, 63.999701991336465, 80.75800632204093, 91.50079291590835, 97.81772512958055]
                }
            ]
        },
        {
            "doi": "10.1021/acsanm.9b01416",
            "name": "PDC (RE = 20%)",
            "Ce": 0.8,
            "Pr": 0.2,
            "Sbet" : 100.03,
            "calcination_temp" : 500,
            "calcination_time" : 3,
            "Dpore" : null,
            "Vtotal" :null,
            "calcination_flowing_gas" : null,
            "calcination_reactive_gas" : null,
            "synthesis_para" : "RE-doped (RE = La, Pr, Nd, and Sm) ceria NPs were synthesized using the EDTA–citrate complexing method, which can produce highly pure and homogeneous nanopowders (Scheme 1). (12) We compared two RE concentrations: Ce0.9RE0.1O2 (RE = 10%) and Ce0.8RE0.2O2 (RE = 20%). Stoichiometric amounts of cation precursors, Ce(NO3)3·6H2O (Kanto Chem. 99.99%), La(NO3)3·6H2O (Alfa Aesar 99.9%), Pr(NO3)3·6H2O (Aldrich 99.9%), Nd(NO3)3·6H2O (Alfa Aesar 99.9%), and Sm(NO3)3·6H2O (Alfa Aesar 99.9%), were dissolved in distilled water, then a mixture of EDTA (Junsei Chem. 99.5%) and citric acid (Junsei Chem. 99.5%) was added to provide a chelating agent and fuel for combustion. The pH of solutions was adjusted in a range from 4 to 10 by adding ammonium hydroxide (NH4OH) solution",
            "synthesis" : "sol-gel",
            "description" : "solid solution",
            "particle_size_nm": null,
            "crystallite_size_nm": 5.7,
            "phase_types": "Fluorite",
            "phase_flag": "single",
            "microscopy": true,
            "image_path": "71_10nm_TEM.png",
            "morphology": "spherical",
            "pretreatment_temp": 120,
            "pretreatment_o2_vol%": 0,
            "pretreatment_time_h": 1, 
            "osc": null,
            "hierarchical": false,
            "lattice_parameter_A": null,
            "reactions": [
                {
                    "gas_co_content" : 3,
                    "gas_o2_content" : 3,
                    "gas_h2o_content" : 0,
                    "gas_co2_content" : 0,
                    "flow_mL_h_g" : 200000,
                    "flow_h-1": null,
                    "notes": null,
                    "mass_catalyst_g": 0.03,
                    "temps": [150.24131791758725, 180.13578154829577, 210.32368776679036, 240.2973036744675, 270.2072116519016, 300.0398978957078, 330.268345524357, 360.3191831656621],
                    "conversion": [6.808433645178113, 16.474131783688282, 26.451461838926317, 43.61590940536628, 61.36871121896186, 73.50106963823876, 87.12772864182551, 96.28255478569984]
                }
            ]
        },
        {
            "doi": "10.1021/acsanm.9b01416",
            "name": "NDC (RE = 20%)",
            "Ce": 0.8,
            "Nd": 0.2,
            "Sbet" : 97.08,
            "calcination_temp" : 500,
            "calcination_time" : 3,
            "Dpore" : null,
            "Vtotal" :null,
            "calcination_flowing_gas" : null,
            "calcination_reactive_gas" : null,
            "synthesis_para" : "RE-doped (RE = La, Pr, Nd, and Sm) ceria NPs were synthesized using the EDTA–citrate complexing method, which can produce highly pure and homogeneous nanopowders (Scheme 1). (12) We compared two RE concentrations: Ce0.9RE0.1O2 (RE = 10%) and Ce0.8RE0.2O2 (RE = 20%). Stoichiometric amounts of cation precursors, Ce(NO3)3·6H2O (Kanto Chem. 99.99%), La(NO3)3·6H2O (Alfa Aesar 99.9%), Pr(NO3)3·6H2O (Aldrich 99.9%), Nd(NO3)3·6H2O (Alfa Aesar 99.9%), and Sm(NO3)3·6H2O (Alfa Aesar 99.9%), were dissolved in distilled water, then a mixture of EDTA (Junsei Chem. 99.5%) and citric acid (Junsei Chem. 99.5%) was added to provide a chelating agent and fuel for combustion. The pH of solutions was adjusted in a range from 4 to 10 by adding ammonium hydroxide (NH4OH) solution",
            "synthesis" : "sol-gel",
            "description" : "solid solution",
            "particle_size_nm": null,
            "crystallite_size_nm": 6.0,
            "phase_types": "Fluorite",
            "phase_flag": "single",
            "microscopy": true,
            "image_path": "72_10nm_TEM.png",
            "morphology": "polyhedra",
            "pretreatment_temp": 120,
            "pretreatment_o2_vol%": 0,
            "pretreatment_time_h": 1, 
            "osc": null,
            "hierarchical": false,
            "lattice_parameter_A": null,
            "reactions": [
                {
                    "gas_co_content" : 3,
                    "gas_o2_content" : 3,
                    "gas_h2o_content" : 0,
                    "gas_co2_content" : 0,
                    "flow_mL_h_g" : 200000,
                    "flow_h-1": null,
                    "notes": null,
                    "mass_catalyst_g": 0.03,
                    "temps": [149.97104184988953, 180.14736480833994, 210.2985907033613, 240.21235976747678, 270.0643514446899, 300.25225766318454, 329.8590703361291, 360.44852956948887],
                    "conversion": [6.022542226763306, 13.87719914428941, 23.971178304969293, 41.26419532339261, 57.80027033643049, 70.03395170131017, 84.83306193258619, 93.32290303010952]
                }
            ]
        },
        {
            "doi": "10.1021/acsanm.9b01416",
            "name": "SDC (RE = 20%)",
            "Ce": 0.8,
            "Sm": 0.2,
            "Sbet" : 90.74,
            "calcination_temp" : 500,
            "calcination_time" : 3,
            "Dpore" : null,
            "Vtotal" :null,
            "calcination_flowing_gas" : null,
            "calcination_reactive_gas" : null,
            "synthesis_para" : "RE-doped (RE = La, Pr, Nd, and Sm) ceria NPs were synthesized using the EDTA–citrate complexing method, which can produce highly pure and homogeneous nanopowders (Scheme 1). (12) We compared two RE concentrations: Ce0.9RE0.1O2 (RE = 10%) and Ce0.8RE0.2O2 (RE = 20%). Stoichiometric amounts of cation precursors, Ce(NO3)3·6H2O (Kanto Chem. 99.99%), La(NO3)3·6H2O (Alfa Aesar 99.9%), Pr(NO3)3·6H2O (Aldrich 99.9%), Nd(NO3)3·6H2O (Alfa Aesar 99.9%), and Sm(NO3)3·6H2O (Alfa Aesar 99.9%), were dissolved in distilled water, then a mixture of EDTA (Junsei Chem. 99.5%) and citric acid (Junsei Chem. 99.5%) was added to provide a chelating agent and fuel for combustion. The pH of solutions was adjusted in a range from 4 to 10 by adding ammonium hydroxide (NH4OH) solution",
            "synthesis" : "sol-gel",
            "description" : "solid solution",
            "particle_size_nm": null,
            "crystallite_size_nm": 6.18,
            "phase_types": "Fluorite",
            "phase_flag": "single",
            "microscopy": true,
            "image_path": "73_10nm_TEM.png",
            "morphology": "polyhedra",
            "pretreatment_temp": 120,
            "pretreatment_o2_vol%": 0,
            "pretreatment_time_h": 1, 
            "osc": null,
            "hierarchical": false,
            "lattice_parameter_A": null,
            "reactions": [
                {
                    "gas_co_content" : 3,
                    "gas_o2_content" : 3,
                    "gas_h2o_content" : 0,
                    "gas_co2_content" : 0,
                    "flow_mL_h_g" : 200000,
                    "flow_h-1": null,
                    "notes": null,
                    "mass_catalyst_g": 0.03,
                    "temps": [150.1100409704198, 180.32304425234346, 210.23681331645895, 240.53089941869194, 270.3674467491795, 300.22329951307404, 329.9208477230314, 360.31532207898067, 390.3816040670113],
                    "conversion": [5.038262183764914, 11.884798365209617, 25.08658215992422, 37.45905041667997, 53.5344891812212, 68.55497727683941, 84.34517917770896, 93.01127111338165, 97.93267132837362]
                }
            ]
        },
        {
            "doi": "10.1021/jp068531i",
            "name": "CH",
            "Ce": 0.8,
            "Hf": 0.2,
            "Sbet" : 78,
            "calcination_temp" : 500,
            "calcination_time" : 5,
            "Dpore" : null,
            "Vtotal" :null,
            "calcination_flowing_gas" : null,
            "calcination_reactive_gas" : null,
            "synthesis_para" : "The CexHf1 - xO2 (CH; 8:2 mole ratio based on oxides) and CexZr1 - xO2 (CZ; 1:1 mole ratio based on oxides) samples were prepared by adopting a coprecipitation method. The obtained impurity-free precipitates were dried at 393 K for 12 h and calcined at 773 K for 5 h in air atmosphere. The finished samples  were once again thermally treated at 1073 K for 5 h in air atmosphere to investigate their temperature stability.",
            "synthesis" : "coprecipitation",
            "description" : "solid solution",
            "particle_size_nm": null,
            "crystallite_size_nm": 4.6,
            "phase_types": "Fluorite",
            "phase_flag": "single",
            "microscopy": false,
            "image_path": "",
            "morphology": "nanoparticle",
            "pretreatment_temp": 0,
            "pretreatment_o2_vol%": 0,
            "pretreatment_time_h": 0, 
            "osc": "0.19 δ",
            "hierarchical": false,
            "lattice_parameter_A": 5.34,
            "reactions": [
                {
                    "gas_co_content" : 1,
                    "gas_o2_content" : 1,
                    "gas_h2o_content" : 0,
                    "gas_co2_content" : 0,
                    "flow_mL_h_g" : 30000,
                    "flow_h-1": null,
                    "notes": null,
                    "mass_catalyst_g": 0.1,
                    "temps": [181.29546330098512, 195.64302617820258, 211.24813340426704, 226.15154739410394, 240.67522151492358, 252.8599181816514, 261.70950817266237, 273.3356019885895, 283.19507989213184, 291.40626662508487, 300.3879400487975, 309.5292142870246, 317.3909302709545, 327.18711819632733, 338.5022655977692, 355.46948322356957, 371.2259360496047, 382.12557098567265, 398.12692850984206, 416.5773330153547],
                    "conversion": [3.4233905635307296, 4.825052757731287, 7.275790497529288, 10.439517494724226, 15.511207218473455, 20.625450503260993, 25.40621281991159, 32.10362226332838, 38.083700249242284, 43.51752946182771, 49.90230049761613, 55.09730870437433, 60.79774900346507, 67.50818504719972, 73.89035076292456, 81.67591555289233, 87.05069084403685, 90.03378231682429, 92.76676306350902, 95.20881640309511]
                }
            ]
        },
        {
            "doi": "10.1021/jp068531i",
            "name": "CZ",
            "Ce": 0.5,
            "Zr": 0.5,
            "Sbet" : 78,
            "calcination_temp" : 500,
            "calcination_time" : 5,
            "Dpore" : null,
            "Vtotal" :null,
            "calcination_flowing_gas" : null,
            "calcination_reactive_gas" : null,
            "synthesis_para" : "The CexHf1 - xO2 (CH; 8:2 mole ratio based on oxides) and CexZr1 - xO2 (CZ; 1:1 mole ratio based on oxides) samples were prepared by adopting a coprecipitation method. The obtained impurity-free precipitates were dried at 393 K for 12 h and calcined at 773 K for 5 h in air atmosphere. The finished samples  were once again thermally treated at 1073 K for 5 h in air atmosphere to investigate their temperature stability.",
            "synthesis" : "coprecipitation",
            "description" : "solid solution",
            "particle_size_nm": null,
            "crystallite_size_nm": 4.7,
            "phase_types": "Ce0.75Zr0.25 & Ce0.6Zr0.4",
            "phase_flag": "multi",
            "microscopy": false,
            "image_path": "",
            "morphology": "nanoparticle",
            "pretreatment_temp": 0,
            "pretreatment_o2_vol%": 0,
            "pretreatment_time_h": 0, 
            "osc": "0.16 δ",
            "hierarchical": false,
            "lattice_parameter_A": 5.35,
            "reactions": [
                {
                    "gas_co_content" : 1,
                    "gas_o2_content" : 1,
                    "gas_h2o_content" : 0,
                    "gas_co2_content" : 0,
                    "flow_mL_h_g" : 30000,
                    "flow_h-1": null,
                    "notes": null,
                    "mass_catalyst_g": 0.1,
                    "temps": [231.12393828768506, 257.3012236062446, 283.58582671387427, 310.7619929922401, 336.51275889270056, 356.12990038707784, 374.3656693144503, 390.8485810203445, 405.05855698849774, 419.76109409110086, 432.85661609583383, 446.5932930968061, 461.30408541395315, 475.5223165966502, 490.34593017922987],
                    "conversion": [2.7121381861761718, 4.269251144169727, 6.350901874962005, 9.670079635949943, 14.379629870862969, 20.566396581820076, 27.282043265681853, 35.527012826859114, 41.98473282442748, 49.646110691365095, 56.141173609844635, 62.47991732450998, 69.24419664955839, 75.41272612007052, 80.57647048606587]
                }
            ]
        },
        {
            "doi": "10.1016/j.apcatb.2016.03.042",
            "name": "CZ",
            "Ce": 0.8,
            "Zr": 0.2,
            "Sbet" : 84,
            "calcination_temp" : 500,
            "calcination_time" : 5,
            "Dpore" : null,
            "Vtotal" :null,
            "calcination_flowing_gas" : 0,
            "calcination_reactive_gas" : 0,
