Repository: Iwanap1/co_oxidation

# Training an Extrapolatable Model for CO Oxidation Light-Off Prediction over Cerium-Based Catalysts
Extrapolatable NNs for CO Oxidation light-off prediction



The exact architecture can be dictated by the provided model configs. In the most physically-informed scenario, the archictecture includes latent states for both the H<sub>2</sub>-TPR and dynamic oxygen storage capacity (OSC), which are trained both on those experimental measurements and the conversion itself. The weight-hourly space velocity is not included in the features for the conversion net, rather is used to calculate conversion using the solution for a simple first-order kinetic model in a PFR.

File: src/db/migrations/committed/5-3-2026.json (part 7 of 17)
{
            "synthesis_para" : "In a typical experimental procedure the requisite quantities of respective metal precursors were dissolved in distilled water separately and mixed together under efficient stirring condition. Dilute aqueous NH3 was added as precipitating agent in drop wise manner to the above mentioned solution under vigorous stirring until it reached appropriate pH of ∼9. Afterwards, the solution was kept under stirring condition for 24 h at room temperature. The resultant precipitate was filtered off and washed several times with double distilled water, until it was free from the anionic impurities. The obtained precipitate was allowed to dry at 373 K for 12 h in electrical oven and the obtained cake was crushed in ceramic mortar in order to get fine powder. Finally, the resultant powder was calcined at 773 K for 5 h in air atmosphere at a heating of 5 K min−1 to obtain the final solid solution. For comparison purpose we have also prepared pure ceria by similar procedure.",
            "synthesis" : "precipitation",
            "description" : "solid solution",
            "particle_size_nm": null,
            "crystallite_size_nm": 4.0,
            "phase_types": "Fluorite",
            "phase_flag": "single",
            "microscopy": true,
            "image_path": "1_10nm_TEM.png",
            "morphology": "nanoparticle",
            "hierarchical": false,
            "pretreatment_temp": 0,
            "pretreatment_o2_vol%": 0,
            "pretreatment_time_h": 0, 
            "lattice_parameter_A": 5.350,
            "reactions": [
                {
                    "gas_co_content" : 1,
                    "gas_o2_content" : 1,
                    "gas_h2o_content" : 0,
                    "gas_co2_content" : 0,
                    "flow_mL_h_g" : 33000,
                    "flow_h-1": null,
                    "notes": null,
                    "mass_catalyst_g": 0.1,
                    "temps": [225.09985671773393, 248.1231125316874, 277.25019287997355, 306.4665491017304, 331.55637606083985, 355.65094235644216, 373.9987876115948, 393.8610162019178, 412.20886145707044, 428.1495646423454, 442.65854733825637, 459.3564421911165, 476.78177008707155, 496.3133472941695, 506.57676622947207, 525.1362283698886, 550.7054998346744],
                    "conversion": [2.525441908731785, 3.6224743400800534, 5.7851455878890405, 8.98467817184516, 13.792261473930218, 20.420674439493165, 27.07524875079574, 36.77849188562259, 45.464058671178044, 53.745868687485284, 60.98209691906551, 68.09362273595353, 75.9341780541191, 82.68031707551036, 88.90235713725113, 93.80673741857281, 96.28421686011528]
                }
            ]
        },
        {
            "doi": "10.1016/j.apcatb.2016.03.042",
            "name": "CL",
            "Ce": 0.8,
            "La": 0.2,
            "Sbet" : 66,
            "calcination_temp" : 500,
            "calcination_time" : 5,
            "Dpore" : null,
            "Vtotal" :null,
            "calcination_flowing_gas" : 0,
            "calcination_reactive_gas" : 0,
            "synthesis_para" : "In a typical experimental procedure the requisite quantities of respective metal precursors were dissolved in distilled water separately and mixed together under efficient stirring condition. Dilute aqueous NH3 was added as precipitating agent in drop wise manner to the above mentioned solution under vigorous stirring until it reached appropriate pH of ∼9. Afterwards, the solution was kept under stirring condition for 24 h at room temperature. The resultant precipitate was filtered off and washed several times with double distilled water, until it was free from the anionic impurities. The obtained precipitate was allowed to dry at 373 K for 12 h in electrical oven and the obtained cake was crushed in ceramic mortar in order to get fine powder. Finally, the resultant powder was calcined at 773 K for 5 h in air atmosphere at a heating of 5 K min−1 to obtain the final solid solution. For comparison purpose we have also prepared pure ceria by similar procedure.",
            "synthesis" : "precipitation",
            "description" : "solid solution",
            "particle_size_nm": null,
            "crystallite_size_nm": 8.0,
            "phase_types": "Fluorite",
            "phase_flag": "single",
            "microscopy": true,
            "image_path": "2_5nm_TEM.png",
            "morphology": "nanoparticle",
            "hierarchical": false,
            "pretreatment_temp": 0,
            "pretreatment_o2_vol%": 0,
            "pretreatment_time_h": 0, 
            "lattice_parameter_A": 5.488,
            "reactions": [
                {
                    "gas_co_content" : 1,
                    "gas_o2_content" : 1,
                    "gas_h2o_content" : 0,
                    "gas_co2_content" : 0,
                    "flow_mL_h_g" : 33000,
                    "flow_h-1": null,
                    "notes": null,
                    "mass_catalyst_g": 0.1,
                    "temps": [231.25989198721481, 263.7067122230794, 293.09831367794555, 315.29494103383666, 333.9932767552077, 348.51879202027993, 363.80480546676955, 373.1754656673647, 382.6552408244241, 391.8539623057423, 403.9095117381241, 413.83235974870496, 430.5038024909071, 449.0301994930012],
                    "conversion": [3.7122949604527657, 5.15901737985402, 10.272688427092689, 16.245323659449042, 26.920896810931954, 39.07371395184568, 50.28646673584889, 57.38403983500911, 64.24877695708668, 71.67685505742415, 80.32666800380211, 86.96380141794494, 92.5309357913371, 95.43658925815143]
                }
            ]
        },
        {
            "doi": "10.1016/j.apcatb.2016.03.042",
            "name": "CP",
            "Ce": 0.8,
            "Pr": 0.2,
            "Sbet" : 68,
            "calcination_temp" : 500,
            "calcination_time" : 5,
            "Dpore" : null,
            "Vtotal" :null,
            "calcination_flowing_gas" : 0,
            "calcination_reactive_gas" : 0,
            "synthesis_para" : "In a typical experimental procedure the requisite quantities of respective metal precursors were dissolved in distilled water separately and mixed together under efficient stirring condition. Dilute aqueous NH3 was added as precipitating agent in drop wise manner to the above mentioned solution under vigorous stirring until it reached appropriate pH of ∼9. Afterwards, the solution was kept under stirring condition for 24 h at room temperature. The resultant precipitate was filtered off and washed several times with double distilled water, until it was free from the anionic impurities. The obtained precipitate was allowed to dry at 373 K for 12 h in electrical oven and the obtained cake was crushed in ceramic mortar in order to get fine powder. Finally, the resultant powder was calcined at 773 K for 5 h in air atmosphere at a heating of 5 K min−1 to obtain the final solid solution. For comparison purpose we have also prepared pure ceria by similar procedure.",
            "synthesis" : "precipitation",
            "description" : "solid solution",
            "particle_size_nm": null,
            "crystallite_size_nm": 7.1,
            "phase_types": "Fluorite",
            "phase_flag": "single",
            "microscopy": true,
            "image_path": "3_5nm_TEM.png",
            "morphology": "nanoparticle",
            "hierarchical": false,
            "pretreatment_temp": 0,
            "pretreatment_o2_vol%": 0,
            "pretreatment_time_h": 0, 
            "lattice_parameter_A": 5.431,
            "reactions": [
                {
                    "gas_co_content" : 1,
                    "gas_o2_content" : 1,
                    "gas_h2o_content" : 0,
                    "gas_co2_content" : 0,
                    "flow_mL_h_g" : 33000,
                    "flow_h-1": null,
                    "notes": null,
                    "mass_catalyst_g": 0.1,
                    "temps": [283.22506337484845, 313.7276534773504, 335.3985451339138, 358.3358315882288, 373.63837760387963, 387.89937176237186, 402.02479885374186, 417.6017855174694, 434.58073404607075, 452.5681692935082, 476.4445056761821],
                    "conversion": [4.767469238617634, 11.234553905452897, 19.48671439658856, 31.265424293425653, 42.05785145587889, 53.48338318523105, 65.54637970577207, 76.01702231562791, 85.92083576779189, 92.49430990730163, 97.7405317729544]
                }
            ]
        },
        {
            "doi": "10.1016/j.apcatb.2016.03.042",
            "name": "CH",
            "Ce": 0.8,
            "Hf": 0.2,
            "Sbet" : 78,
            "calcination_temp" : 500,
            "calcination_time" : 5,
            "Dpore" : null,
            "Vtotal" :null,
            "calcination_flowing_gas" : 0,
            "calcination_reactive_gas" : 0,
            "synthesis_para" : "In a typical experimental procedure the requisite quantities of respective metal precursors were dissolved in distilled water separately and mixed together under efficient stirring condition. Dilute aqueous NH3 was added as precipitating agent in drop wise manner to the above mentioned solution under vigorous stirring until it reached appropriate pH of ∼9. Afterwards, the solution was kept under stirring condition for 24 h at room temperature. The resultant precipitate was filtered off and washed several times with double distilled water, until it was free from the anionic impurities. The obtained precipitate was allowed to dry at 373 K for 12 h in electrical oven and the obtained cake was crushed in ceramic mortar in order to get fine powder. Finally, the resultant powder was calcined at 773 K for 5 h in air atmosphere at a heating of 5 K min−1 to obtain the final solid solution. For comparison purpose we have also prepared pure ceria by similar procedure.",
            "synthesis" : "precipitation",
            "description" : "solid solution",
            "particle_size_nm": null,
            "crystallite_size_nm": 4.6,
            "phase_types": "Fluorite",
            "phase_flag": "single",
            "microscopy": true,
            "image_path": "4_5nm_TEM.png",
            "morphology": "nanoparticle",
            "hierarchical": false,
            "pretreatment_temp": 0,
            "pretreatment_o2_vol%": 0,
            "pretreatment_time_h": 0, 
            "lattice_parameter_A": 5.338,
            "reactions": [
                {
                    "gas_co_content" : 1,
                    "gas_o2_content" : 1,
                    "gas_h2o_content" : 0,
                    "gas_co2_content" : 0,
                    "flow_mL_h_g" : 33000,
                    "flow_h-1": null,
                    "notes": null,
                    "mass_catalyst_g": 0.1,
                    "temps": [188.22561446048715, 215.24644549763033, 238.10437561997134, 256.2736691281825, 273.90069436790475, 291.1177118924281, 308.24545354348066, 323.6835666262537, 339.1415187920203, 355.98820676733163, 376.09511738124104, 396.77074837429734, 431.0130056210735, 467.9401520996363, 162.97046180976525],
                    "conversion": [4.289588656440487, 8.090832192407976, 14.445423072562852, 22.656597455373102, 32.50198390205192, 43.714736686055126, 54.17927498190507, 65.35976210616273, 74.43338885352262, 82.25999145396038, 88.90410122696711, 92.61988436685182, 96.00080228126934, 97.69954566462899, 3.2361584679915936]
                }
            ]
        },
        {
            "doi": "10.1016/j.apcatb.2016.03.042",
            "name": "CF",
            "Ce": 0.9,
            "Fe": 0.1,
            "Sbet" : 68,
            "calcination_temp" : 500,
            "calcination_time" : 5,
            "Dpore" : null,
            "Vtotal" :null,
            "calcination_flowing_gas" : 0,
            "calcination_reactive_gas" : 0,
            "synthesis_para" : "In a typical experimental procedure the requisite quantities of respective metal precursors were dissolved in distilled water separately and mixed together under efficient stirring condition. Dilute aqueous NH3 was added as precipitating agent in drop wise manner to the above mentioned solution under vigorous stirring until it reached appropriate pH of ∼9. Afterwards, the solution was kept under stirring condition for 24 h at room temperature. The resultant precipitate was filtered off and washed several times with double distilled water, until it was free from the anionic impurities. The obtained precipitate was allowed to dry at 373 K for 12 h in electrical oven and the obtained cake was crushed in ceramic mortar in order to get fine powder. Finally, the resultant powder was calcined at 773 K for 5 h in air atmosphere at a heating of 5 K min−1 to obtain the final solid solution. For comparison purpose we have also prepared pure ceria by similar procedure.",
            "synthesis" : "precipitation",
            "description" : "solid solution",
            "particle_size_nm": null,
            "crystallite_size_nm": 6.7,
            "phase_types": "Fluorite",
            "phase_flag": "single",
            "microscopy": true,
            "image_path": "5_20nm_TEM.png",
            "morphology": "nanoparticle",
            "hierarchical": false,
            "pretreatment_temp": 0,
            "pretreatment_o2_vol%": 0,
            "pretreatment_time_h": 0, 
            "lattice_parameter_A": 5.341,
            "reactions": [
                {
                    "gas_co_content" : 1,
                    "gas_o2_content" : 1,
                    "gas_h2o_content" : 0,
                    "gas_co2_content" : 0,
                    "flow_mL_h_g" : 33000,
                    "flow_h-1": null,
                    "notes": null,
                    "mass_catalyst_g": 0.1,
                    "temps": [99.86233880745068, 125.53411220103604, 147.7009809324369, 166.90851978397444, 183.62625371982807, 196.56464234542048, 208.79213049707926, 220.58315882288107, 231.93111429516148, 245.8184723906095, 258.8758955141629, 273.9403725338918, 291.58723685660755, 308.5397332745508],
                    "conversion": [2.777462872690171, 6.263026170066188, 11.52930506745267, 20.14162008493717, 30.454422575497283, 40.36782852109912, 50.263793569541214, 60.46584636313692, 69.26565102508873, 78.69943229879745, 86.30715163988035, 91.99114002424284, 97.12050787892528, 99.2474252875568]
                }
            ]
        },
        {
            "doi": "10.1016/j.apcatb.2016.03.042",
            "name": "CM",
            "Ce": 0.8,
            "Mn": 0.2,
            "Sbet" : 58,
            "calcination_temp" : 500,
            "calcination_time" : 5,
            "Dpore" : null,
            "Vtotal" :null,
            "calcination_flowing_gas" : 0,
            "calcination_reactive_gas" : 0,
            "synthesis_para" : "In a typical experimental procedure the requisite quantities of respective metal precursors were dissolved in distilled water separately and mixed together under efficient stirring condition. Dilute aqueous NH3 was added as precipitating agent in drop wise manner to the above mentioned solution under vigorous stirring until it reached appropriate pH of ∼9. Afterwards, the solution was kept under stirring condition for 24 h at room temperature. The resultant precipitate was filtered off and washed several times with double distilled water, until it was free from the anionic impurities. The obtained precipitate was allowed to dry at 373 K for 12 h in electrical oven and the obtained cake was crushed in ceramic mortar in order to get fine powder. Finally, the resultant powder was calcined at 773 K for 5 h in air atmosphere at a heating of 5 K min−1 to obtain the final solid solution. For comparison purpose we have also prepared pure ceria by similar procedure.",
            "synthesis" : "precipitation",
            "description" : "solid solution",
            "particle_size_nm": null,
            "crystallite_size_nm": 7.2,
            "phase_types": "Fluorite",
            "phase_flag": "single",
            "microscopy": true,
            "image_path": "6_100nm_TEM.png",
            "morphology": "nanoparticle",
            "hierarchical": false,
            "pretreatment_temp": 0,
            "pretreatment_o2_vol%": 0,
            "pretreatment_time_h": 0, 
            "lattice_parameter_A": 5.353,
            "reactions": [
                {
                    "gas_co_content" : 1,
                    "gas_o2_content" : 1,
                    "gas_h2o_content" : 0,
                    "gas_co2_content" : 0,
                    "flow_mL_h_g" : 33000,
                    "flow_h-1": null,
                    "notes": null,
                    "mass_catalyst_g": 0.1,
                    "temps": [58.84172820456299, 71.73382563650391, 82.60894963077263, 94.48594731621294, 104.84194863881848, 115.41617987435248, 122.80954480326243, 130.60961093353907, 138.07241265292626, 144.1828502149234, 151.3050810095889, 163.57886035489915, 179.5096439986774],
                    "conversion": [2.4609105892407106, 8.648068856661986, 15.806685095881331, 25.222153427572312, 35.85499638101384, 46.86456271310596, 55.66785555448972, 64.66125417491476, 73.03288481159471, 78.96976620477356, 85.79351721852572, 92.87190533081021, 97.33503091399021]
                }
            ]
        },
        {
            "doi": "10.1016/j.apsusc.2024.161172",
            "name": "Ce8Mn1Hf1Ox",
            "Ce": 0.8,
            "Hf": 0.1,
            "Mn": 0.1,
            "Sbet" : null,
            "calcination_temp" : 500,
            "calcination_time" : 5,
            "Dpore" : null,
            "Vtotal" :null,
            "calcination_flowing_gas" : null,
            "calcination_reactive_gas" : null,
            "synthesis_para" : "The Ce-Mn-Hf-Ox catalyst samples were prepared by co-precipitation method. Ce(NO3)3·6H2O (Macklin, AR grade), HfCl4 (Macklin, AR grade)and Mn(NO3)2·4H2O (Macklin, AR grade) were used as metal precursors. The required quantities of metal precursors were dissolved in deionized water under stirring for 30 min at room temperature by a magnetic mixer. 0.1 mol/L sodium hydroxide (NaOH) solution was added to the precursor solution until pH was around 10, which should be kept stirring for 30 min. The precipitation was filtered and washed several times with deionized water. The obtained product was dried at 100 °C for 12 h in an electric thermostatic drying oven. The dry solid material was calcined at 500 °C with air for 5hat a heating rate of 5 °C /min. The powdered catalysts were obtained by crushed in ceramic mortar. Ce8Mn1Hf1Ox, Ce7Mn2Hf1Ox, Ce7Mn1Hf2Ox, Ce6Mn1Hf3Ox, Ce6Mn2Hf2Ox, and Ce6Mn3Hf1Ox were prepared by above process.",
            "synthesis" : "coprecipitation",
            "description" : "solid solution",
            "particle_size_nm": null,
            "crystallite_size_nm": 6.7,
            "phase_types": "Fluorite",
            "phase_flag": "single",
            "microscopy": null,
            "image_path": "7_100nm_SEM.png",
            "morphology": "nanoparticle",
            "pretreatment_temp": 0,
            "pretreatment_o2_vol%": 0,
            "pretreatment_time_h": 0, 
            "osc": null,
            "hierarchical": false,
            "lattice_parameter_A": 5.395,
            "reactions": [
                {
                    "gas_co_content" : 0.5,
                    "gas_o2_content" : 10,
                    "gas_h2o_content" : 0,
                    "gas_co2_content" : 0,
                    "flow_mL_h_g" : 300000,
                    "flow_h-1": null,
                    "notes": null,
                    "mass_catalyst_g": 0.1,
                    "temps": [156.06589536179135, 183.32912390929786, 211.7816589051807, 234.43470318370848, 250.9249776842863, 266.3037912494724, 280.5278963720531, 291.18840690022625, 301.0185652898967, 309.24424116193944, 317.62560805995145, 323.70620757419545, 330.05926638388564, 335.62089581156545, 340.992236207505],
                    "conversion": [3.1282261222455587, 5.2632515752376205, 9.769143141931579, 15.217507386707485, 21.4944288206187, 28.83841799864725, 36.9326474671603, 44.52315688298743, 52.66188458937026, 60.607489943398235, 69.11377309458545, 76.37410558541882, 84.06518101883165, 91.70107863728596, 98.42387241465238]
                }
            ]
        },
        {
            "doi": "10.1016/j.apsusc.2024.161172",
            "name": "Ce7Mn2Hf1Ox",
            "Ce": 0.7,
            "Hf": 0.1,
            "Mn": 0.2,
            "Sbet" : null,
            "calcination_temp" : 500,
            "calcination_time" : 5,
            "Dpore" : null,
            "Vtotal" :null,
            "calcination_flowing_gas" : null,
            "calcination_reactive_gas" : null,
            "synthesis_para" : "The Ce-Mn-Hf-Ox catalyst samples were prepared by co-precipitation method. Ce(NO3)3·6H2O (Macklin, AR grade), HfCl4 (Macklin, AR grade)and Mn(NO3)2·4H2O (Macklin, AR grade) were used as metal precursors. The required quantities of metal precursors were dissolved in deionized water under stirring for 30 min at room temperature by a magnetic mixer. 0.1 mol/L sodium hydroxide (NaOH) solution was added to the precursor solution until pH was around 10, which should be kept stirring for 30 min. The precipitation was filtered and washed several times with deionized water. The obtained product was dried at 100 °C for 12 h in an electric thermostatic drying oven. The dry solid material was calcined at 500 °C with air for 5hat a heating rate of 5 °C /min. The powdered catalysts were obtained by crushed in ceramic mortar. Ce8Mn1Hf1Ox, Ce7Mn2Hf1Ox, Ce7Mn1Hf2Ox, Ce6Mn1Hf3Ox, Ce6Mn2Hf2Ox, and Ce6Mn3Hf1Ox were prepared by above process.",
            "synthesis" : "coprecipitation",
            "description" : "solid solution",
            "particle_size_nm": null,
            "crystallite_size_nm": 5.6,
            "phase_types": "Fluorite",
            "phase_flag": "single",
            "microscopy": true,
            "image_path": "8_100nm_SEM.png",
            "morphology": "nanoparticle",
            "osc": null,
            "hierarchical": false,
            "pretreatment_temp": 0,
            "pretreatment_o2_vol%": 0,
            "pretreatment_time_h": 0, 
            "lattice_parameter_A": 5.385,
            "reactions": [
                {
                    "gas_co_content" : 0.5,
                    "gas_o2_content" : 10,
                    "gas_h2o_content" : 0,
                    "gas_co2_content" : 0,
                    "flow_mL_h_g" : 300000,
                    "flow_h-1": null,
                    "notes": null,
                    "mass_catalyst_g": 0.1,
                    "temps": [229.0633627877689, 260.0026294484386, 284.64938380951725, 303.6263899748819, 319.23874007902185, 332.9265761121529, 346.20788557747534, 357.55603147034606, 367.73216991772597, 377.064981974439, 386.1296594864272, 398.4551990423272, 414.205941169551, 435.453441463634],
                    "conversion": [3.4664127300558896, 6.941725107685735, 12.670428251041258, 19.506247552596918, 27.41269445729949, 36.451176533409274, 47.62379409775372, 57.562920508347865, 67.41572033747464, 75.38001495140792, 82.68395571535366, 89.81524331636467, 95.40600192232387, 98.8448257449005]
                }
            ]
        },
        {
            "doi": "10.1016/j.apsusc.2024.161172",
            "name": "Ce7Mn1Hf2Ox",
            "Ce": 0.7,
            "Hf": 0.2,
            "Mn": 0.1,
            "Sbet" : null,
            "calcination_temp" : 500,
            "calcination_time" : 5,
            "Dpore" : null,
            "Vtotal" :null,
            "calcination_flowing_gas" : null,
            "calcination_reactive_gas" : null,
            "synthesis_para" : "The Ce-Mn-Hf-Ox catalyst samples were prepared by co-precipitation method. Ce(NO3)3·6H2O (Macklin, AR grade), HfCl4 (Macklin, AR grade)and Mn(NO3)2·4H2O (Macklin, AR grade) were used as metal precursors. The required quantities of metal precursors were dissolved in deionized water under stirring for 30 min at room temperature by a magnetic mixer. 0.1 mol/L sodium hydroxide (NaOH) solution was added to the precursor solution until pH was around 10, which should be kept stirring for 30 min. The precipitation was filtered and washed several times with deionized water. The obtained product was dried at 100 °C for 12 h in an electric thermostatic drying oven. The dry solid material was calcined at 500 °C with air for 5hat a heating rate of 5 °C /min. The powdered catalysts were obtained by crushed in ceramic mortar. Ce8Mn1Hf1Ox, Ce7Mn2Hf1Ox, Ce7Mn1Hf2Ox, Ce6Mn1Hf3Ox, Ce6Mn2Hf2Ox, and Ce6Mn3Hf1Ox were prepared by above process.",
            "synthesis" : "coprecipitation",
            "description" : "solid solution",
            "particle_size_nm": null,
            "crystallite_size_nm": 5.5,
            "phase_types": "Fluorite",
            "phase_flag": "single",
            "microscopy": true,
            "image_path": "9_100nm_SEM.png",
            "morphology": "nanoparticle",
            "osc": null,
            "hierarchical": false,
            "pretreatment_temp": 0,
            "pretreatment_o2_vol%": 0,
            "pretreatment_time_h": 0, 
            "lattice_parameter_A": 5.388,
            "reactions": [
                {
                    "gas_co_content" : 0.5,
                    "gas_o2_content" : 10,
                    "gas_h2o_content" : 0,
                    "gas_co2_content" : 0,
                    "flow_mL_h_g" : 300000,
                    "flow_h-1": null,
                    "notes": null,
                    "mass_catalyst_g": 0.1,
                    "temps": [258.4846419452383, 289.32876409003785, 323.9613678667562, 352.28848509171934, 373.25055183819205, 393.8882622805622, 415.6374336583239, 432.3785437007411, 445.8285184441969, 457.6307631628113, 466.74733768345595, 477.04024440031276, 486.9179750479182],
                    "conversion": [3.999501619735858, 6.602648535118009, 11.331031291160869, 17.364992346303087, 23.532448115054642, 31.3810473105265, 42.20835854900146, 52.31390836922858, 61.846320885692926, 71.54693674130505, 79.59488804243351, 89.67017906090918, 98.58851589477057]
                }
            ]
        },
        {
            "doi": "10.1016/j.apsusc.2024.161172",
            "name": "Ce6Mn1Hf3Ox",
            "Ce": 0.6,
            "Hf": 0.3,
            "Mn": 0.1,
            "Sbet" : null,
            "calcination_temp" : 500,
            "calcination_time" : 5,
            "Dpore" : null,
            "Vtotal" :null,
            "calcination_flowing_gas" : null,
            "calcination_reactive_gas" : null,
            "synthesis_para" : "The Ce-Mn-Hf-Ox catalyst samples were prepared by co-precipitation method. Ce(NO3)3·6H2O (Macklin, AR grade), HfCl4 (Macklin, AR grade)and Mn(NO3)2·4H2O (Macklin, AR grade) were used as metal precursors. The required quantities of metal precursors were dissolved in deionized water under stirring for 30 min at room temperature by a magnetic mixer. 0.1 mol/L sodium hydroxide (NaOH) solution was added to the precursor solution until pH was around 10, which should be kept stirring for 30 min. The precipitation was filtered and washed several times with deionized water. The obtained product was dried at 100 °C for 12 h in an electric thermostatic drying oven. The dry solid material was calcined at 500 °C with air for 5hat a heating rate of 5 °C /min. The powdered catalysts were obtained by crushed in ceramic mortar. Ce8Mn1Hf1Ox, Ce7Mn2Hf1Ox, Ce7Mn1Hf2Ox, Ce6Mn1Hf3Ox, Ce6Mn2Hf2Ox, and Ce6Mn3Hf1Ox were prepared by above process.",
            "synthesis" : "coprecipitation",
            "description" : "solid solution",
            "particle_size_nm": null,
            "crystallite_size_nm": 5.5,
            "phase_types": "Fluorite",
            "phase_flag": "single",
            "microscopy": null,
            "image_path": "10_100nm_SEM.png",
            "morphology": "nanoparticle",
            "osc": null,
            "hierarchical": false,
            "pretreatment_temp": 0,
            "pretreatment_o2_vol%": 0,
            "pretreatment_time_h": 0, 
            "lattice_parameter_A": 5.388,
            "reactions": [
                {
                    "gas_co_content" : 0.5,
                    "gas_o2_content" : 10,
                    "gas_h2o_content" : 0,
                    "gas_co2_content" : 0,
                    "flow_mL_h_g" : 300000,
                    "flow_h-1": null,
                    "notes": null,
                    "mass_catalyst_g": 0.1,
                    "temps": [329.2808112540393, 368.64901707065604, 406.0105385525578, 445.5733581516361, 481.62015541424194, 519.8250032868106, 543.8187202889626, 574.5028266570715, 603.4656822380758, 628.3935453960434, 652.2531951258329, 671.0918092681138, 688.3562141478166, 704.3707660690437, 719.6976826255734, 733.8396174844482, 751.4154044160895],
                    "conversion": [3.5803282190025274, 5.249902103876686, 7.331529671425011, 10.619059485244383, 14.537574312057242, 19.94144031896337, 24.131394396781886, 30.437684667687158, 37.72916592502937, 45.26271759638318, 53.15581502972482, 60.38410878929194, 67.71118863692998, 74.95016197358584, 82.42319604143675, 89.35958136057812, 96.60745434480795]
                }
            ]
        },
        {
            "doi": "10.1016/j.apsusc.2024.161172",
            "name": "Ce6Mn2Hf2Ox",
            "Ce": 0.6,
            "Hf": 0.2,
            "Mn": 0.2,
            "Sbet" : null,
            "calcination_temp" : 500,
            "calcination_time" : 5,
            "Dpore" : null,
            "Vtotal" :null,
            "calcination_flowing_gas" : null,
            "calcination_reactive_gas" : null,
            "synthesis_para" : "The Ce-Mn-Hf-Ox catalyst samples were prepared by co-precipitation method. Ce(NO3)3·6H2O (Macklin, AR grade), HfCl4 (Macklin, AR grade)and Mn(NO3)2·4H2O (Macklin, AR grade) were used as metal precursors. The required quantities of metal precursors were dissolved in deionized water under stirring for 30 min at room temperature by a magnetic mixer. 0.1 mol/L sodium hydroxide (NaOH) solution was added to the precursor solution until pH was around 10, which should be kept stirring for 30 min. The precipitation was filtered and washed several times with deionized water. The obtained product was dried at 100 °C for 12 h in an electric thermostatic drying oven. The dry solid material was calcined at 500 °C with air for 5hat a heating rate of 5 °C /min. The powdered catalysts were obtained by crushed in ceramic mortar. Ce8Mn1Hf1Ox, Ce7Mn2Hf1Ox, Ce7Mn1Hf2Ox, Ce6Mn1Hf3Ox, Ce6Mn2Hf2Ox, and Ce6Mn3Hf1Ox were prepared by above process.",
            "synthesis" : "coprecipitation",
            "description" : "solid solution",
            "particle_size_nm": null,
            "crystallite_size_nm": 4.1,
            "phase_types": "Fluorite",
            "phase_flag": "single",
            "microscopy": null,
            "image_path": "11_100nm_SEM.png",
            "morphology": "nanoparticle",
            "osc": null,
            "hierarchical": false,
            "pretreatment_temp": 0,
            "pretreatment_o2_vol%": 0,
            "pretreatment_time_h": 0, 
            "lattice_parameter_A": 5.352,
            "reactions": [
                {
                    "gas_co_content" : 0.5,
                    "gas_o2_content" : 10,
                    "gas_h2o_content" : 0,
                    "gas_co2_content" : 0,
                    "flow_mL_h_g" : 300000,
                    "flow_h-1": null,
                    "notes": null,
                    "mass_catalyst_g": 0.1,
                    "temps": [40.391787817350206, 71.18401295349335, 106.14529778503567, 137.01969318488483, 156.9221960046223, 181.03700602697262, 199.8669706678107, 214.01323027740682, 226.7928686590505, 242.66037905575124, 252.7716462423106],
                    "conversion": [3.740521875333737, 7.443665230856857, 14.880210743654551, 24.90655370047346, 33.31583069310455, 45.67032145527037, 56.56882987433698, 66.2267274215941, 75, 87.40877861236694, 96.19718059164856]
                }
            ]
        },
        {
            "doi": "10.1016/j.apsusc.2024.161172",
            "name": "Ce6Mn3Hf1Ox",
            "Ce": 0.6,
            "Hf": 0.1,
            "Mn": 0.3,
            "Sbet" : null,
            "calcination_temp" : 500,
            "calcination_time" : 5,
            "Dpore" : null,
            "Vtotal" :null,
            "calcination_flowing_gas" : null,
            "calcination_reactive_gas" : null,
            "synthesis_para" : "The Ce-Mn-Hf-Ox catalyst samples were prepared by co-precipitation method. Ce(NO3)3·6H2O (Macklin, AR grade), HfCl4 (Macklin, AR grade)and Mn(NO3)2·4H2O (Macklin, AR grade) were used as metal precursors. The required quantities of metal precursors were dissolved in deionized water under stirring for 30 min at room temperature by a magnetic mixer. 0.1 mol/L sodium hydroxide (NaOH) solution was added to the precursor solution until pH was around 10, which should be kept stirring for 30 min. The precipitation was filtered and washed several times with deionized water. The obtained product was dried at 100 °C for 12 h in an electric thermostatic drying oven. The dry solid material was calcined at 500 °C with air for 5hat a heating rate of 5 °C /min. The powdered catalysts were obtained by crushed in ceramic mortar. Ce8Mn1Hf1Ox, Ce7Mn2Hf1Ox, Ce7Mn1Hf2Ox, Ce6Mn1Hf3Ox, Ce6Mn2Hf2Ox, and Ce6Mn3Hf1Ox were prepared by above process.",
            "synthesis" : "coprecipitation",
            "description" : "solid solution",
            "particle_size_nm": null,
            "crystallite_size_nm": 4.3,
            "phase_types": "Fluorite",
            "phase_flag": "single",
            "microscopy": null,
            "image_path": "12_100nm_SEM.png",
            "morphology": "nanoparticle",
            "osc": null,
            "hierarchical": false,
            "pretreatment_temp": 0,
            "pretreatment_o2_vol%": 0,
            "pretreatment_time_h": 0, 
            "lattice_parameter_A": 5.361,
            "reactions": [
                {
                    "gas_co_content" : 0.5,
                    "gas_o2_content" : 10,
                    "gas_h2o_content" : 0,
                    "gas_co2_content" : 0,
                    "flow_mL_h_g" : 300000,
                    "flow_h-1": null,
                    "notes": null,
                    "mass_catalyst_g": 0.1,
                    "temps": [134.5978327809185, 151.87088716206398, 162.92927475660304, 173.6287080412685, 180.37099441588188, 184.28921856944166, 188.45395351411943, 192.32893016046555, 195.0751468685345, 197.82136357660343, 202.34937758187618],
                    "conversion": [2.9075148624114484, 5.784770923071446, 11.150368445409562, 21.28884696166032, 32.941155530241, 43.222028407675054, 55.554270050905984, 69.55430564949627, 80.70022427111886, 93.23626784379339, 99.4927200882845]
                }
            ]
        },
        {
            "doi": "10.1002/aic.15548",
            "name": "Ce0.8Zr0.1Pr0.1-NP",
            "Ce": 0.8,
            "Zr": 0.1,
            "Pr": 0.1,
            "Sbet" : 7,
            "calcination_temp" : 550,
            "calcination_time" : 4,
            "Dpore" : null,
            "Vtotal" : 0.01,
            "calcination_flowing_gas" : 0,
            "calcination_reactive_gas" : 0,
            "synthesis_para" : "In a typical hydrothermal synthesis, the Ce-Zr-Pr mixed oxide (denoted as “Ce0.8Zr0.1Pr0.1O2-NP,” where NP stands for nanoparticles and the subscripts 0.8, 0.1, or 0.1 indicates the atomic values of Ce, Zr, and Pr, respectively) is derived from a mixture of 8 mmol of Ce(NO3)3·6H2O, 1 mmol of ZrO(NO3)3·xH2O and 1 mmol of Pr(NO3)3·6H2O (Sigma-Aldrich). The salt precursors were dissolved in 20 mL of deionized water. Meanwhile, 60 mL of 8 M sodium hydroxide (Sigma-Aldrich) solution was prepared in a separate container. The nitrate salt solution was then transferred dropwise into the basic solution, forming violetish white precipitates. The slurry was stirred for 1 h. at room temperature. The mixture was then transferred into a 200-mL autoclave heated at 180°C for 24 h. The precipitate was separated from the solution in a centrifuge, then washed with 100 mL of ethanol and 100 mL of deionized water with an additional centrifugation after each lavation, then dried overnight at 70°C. Finally, the clean precipitate was calcined at 550°C for 4 h.",
            "synthesis" : "hydrothermal",
            "description" : "solid solution",
            "particle_size_nm": null,
            "crystallite_size_nm": 66,
            "phase_types": "Fluorite",
            "phase_flag": "single",
            "microscopy": true,
            "image_path": "13_100nm_SEM.png",
            "morphology": "cubic",
            "pretreatment_temp": 0,
            "pretreatment_o2_vol%": 0,
            "pretreatment_time_h": 0, 
            "osc": null,
            "hierarchical": false,
            "lattice_parameter_A": null,
            "reactions": [
                {
                    "gas_co_content" : 1,
                    "gas_o2_content" : 10,
                    "gas_h2o_content" : 0,
                    "gas_co2_content" : 0,
                    "flow_mL_h_g" : 30000,
                    "flow_h-1": null,
                    "notes": null,
                    "mass_catalyst_g":  0.1,
                    "temps": [273.39254682371114, 295.33064130224903, 314.7602777101505, 327.82978080374755, 342.6320340505553, 354.3448877993905, 366.9576970541568, 388.7144572143355, 412.1771031842642, 430.2668804620667, 444.25648731919034, 457.3159162839897, 467.29937792254674, 477.87721316017024, 490.9601484254976],
                    "conversion": [1.4251805464370488, 3.0382303924044245, 6.973385182566537, 12.836725417908188, 21.047421847381447, 30.419675773950814, 39.362658451593354, 45.376496136558764, 49.130851977172874, 55.011363062471595, 62.24231099439423, 70.82369577294077, 78.52229685369427, 85.50578253623556, 92.36604211908491]
                }
            ]
        },
        {
            "doi": "10.1002/aic.15548",
            "name": "Ce0.9Zr0.1-NP",
            "Ce": 0.9,
            "Zr": 0.1,
            "Sbet" : 2,
            "calcination_temp" : 550,
            "calcination_time" : 4,
            "Dpore" : null,
            "Vtotal" : 0.01,
            "calcination_flowing_gas" : 0,
            "calcination_reactive_gas" : 0,
            "synthesis_para" : "In a typical hydrothermal synthesis, the Ce-Zr-Pr mixed oxide (denoted as “Ce0.8Zr0.1Pr0.1O2-NP,” where NP stands for nanoparticles and the subscripts 0.8, 0.1, or 0.1 indicates the atomic values of Ce, Zr, and Pr, respectively) is derived from a mixture of 8 mmol of Ce(NO3)3·6H2O, 1 mmol of ZrO(NO3)3·xH2O and 1 mmol of Pr(NO3)3·6H2O (Sigma-Aldrich). The salt precursors were dissolved in 20 mL of deionized water. Meanwhile, 60 mL of 8 M sodium hydroxide (Sigma-Aldrich) solution was prepared in a separate container. The nitrate salt solution was then transferred dropwise into the basic solution, forming violetish white precipitates. The slurry was stirred for 1 h. at room temperature. The mixture was then transferred into a 200-mL autoclave heated at 180°C for 24 h. The precipitate was separated from the solution in a centrifuge, then washed with 100 mL of ethanol and 100 mL of deionized water with an additional centrifugation after each lavation, then dried overnight at 70°C. Finally, the clean precipitate was calcined at 550°C for 4 h.",
            "synthesis" : "hydrothermal",
            "description" : "solid solution",
            "particle_size_nm": null,
            "crystallite_size_nm": 18,
            "phase_types": "Fluorite",
