Repository: Iwanap1/co_oxidation

# Training an Extrapolatable Model for CO Oxidation Light-Off Prediction over Cerium-Based Catalysts
Extrapolatable NNs for CO Oxidation light-off prediction



The exact architecture can be dictated by the provided model configs. In the most physically-informed scenario, the archictecture includes latent states for both the H<sub>2</sub>-TPR and dynamic oxygen storage capacity (OSC), which are trained both on those experimental measurements and the conversion itself. The weight-hourly space velocity is not included in the features for the conversion net, rather is used to calculate conversion using the solution for a simple first-order kinetic model in a PFR.

File: src/db/migrations/committed/5-3-2026.json (part 8 of 17)
{
            "phase_flag": "single",
            "microscopy": true,
            "image_path": "14_100nm_SEM.png",
            "morphology": "nanoparticle",
            "pretreatment_temp": 0,
            "pretreatment_o2_vol%": 0,
            "pretreatment_time_h": 0, 
            "osc": null,
            "hierarchical": false,
            "lattice_parameter_A": null,
            "reactions": [
                {
                    "gas_co_content" : 1,
                    "gas_o2_content" : 10,
                    "gas_h2o_content" : 0,
                    "gas_co2_content" : 0,
                    "flow_mL_h_g" : 30000,
                    "flow_h-1": null,
                    "notes": null,
                    "mass_catalyst_g":  0.1,
                    "temps": [205.97311886632468, 218.9721030583376, 227.98844833231192, 234.59036073776204, 239.79196924032672, 247.0822804469555, 253.0327325234853, 261.8610273932352, 270.2628508105476, 282.29807668091036, 296.8954893088308, 316.8288321566191, 338.71991403410095],
                    "conversion": [1.8312206454219486, 6.571385283571537, 14.11140851472148, 26.77036513307409, 37.8334427554164, 48.825816877935466, 56.9890409575274, 68.3581637291046, 77.50618655623454, 87.57739508105652, 93.92454926518863, 96.5870410585324, 98.36674915408314]
                }
            ]
        },
        {
            "doi": "10.1002/aic.15548",
            "name": "Ce0.9Pr0.1-NP",
            "Ce": 0.9,
            "Pr": 0.1,
            "Sbet" : 9,
            "calcination_temp" : 550,
            "calcination_time" : 4,
            "Dpore" : null,
            "Vtotal" : 0.03,
            "calcination_flowing_gas" : 0,
            "calcination_reactive_gas" : 0,
            "synthesis_para" : "In a typical hydrothermal synthesis, the Ce-Zr-Pr mixed oxide (denoted as “Ce0.8Zr0.1Pr0.1O2-NP,” where NP stands for nanoparticles and the subscripts 0.8, 0.1, or 0.1 indicates the atomic values of Ce, Zr, and Pr, respectively) is derived from a mixture of 8 mmol of Ce(NO3)3·6H2O, 1 mmol of ZrO(NO3)3·xH2O and 1 mmol of Pr(NO3)3·6H2O (Sigma-Aldrich). The salt precursors were dissolved in 20 mL of deionized water. Meanwhile, 60 mL of 8 M sodium hydroxide (Sigma-Aldrich) solution was prepared in a separate container. The nitrate salt solution was then transferred dropwise into the basic solution, forming violetish white precipitates. The slurry was stirred for 1 h. at room temperature. The mixture was then transferred into a 200-mL autoclave heated at 180°C for 24 h. The precipitate was separated from the solution in a centrifuge, then washed with 100 mL of ethanol and 100 mL of deionized water with an additional centrifugation after each lavation, then dried overnight at 70°C. Finally, the clean precipitate was calcined at 550°C for 4 h.",
            "synthesis" : "hydrothermal",
            "description" : "solid solution",
            "particle_size_nm": null,
            "crystallite_size_nm": 80,
            "phase_types": "Fluorite",
            "phase_flag": "single",
            "microscopy": true,
            "image_path": "15_200nm_SEM.png",
            "morphology": "cubic",
            "pretreatment_temp": 0,
            "pretreatment_o2_vol%": 0,
            "pretreatment_time_h": 0, 
            "osc": null,
            "hierarchical": false,
            "lattice_parameter_A": null,
            "reactions": [
                {
                    "gas_co_content" : 1,
                    "gas_o2_content" : 10,
                    "gas_h2o_content" : 0,
                    "gas_co2_content" : 0,
                    "flow_mL_h_g" : 30000,
                    "flow_h-1": null,
                    "notes": null,
                    "mass_catalyst_g":  0.1,
                    "temps": [292.9162084337248, 322.96061855150816, 349.59325704979136, 371.7563404048121, 388.38872704987534, 403.4159691731659, 419.1047457541745, 432.53355944155743, 445.2471099843011, 460.096375832165, 473.7132399237724, 490.23816919499313],
                    "conversion": [1.1756981970607547, 6.260289884349276, 14.31038836422403, 23.79980809050048, 34.24372506439069, 45.18761678703096, 58.59098025352255, 69.02378667744054, 79.09802535225495, 88.44199787889501, 94.54067976364831, 98.35563860411091]
                }
            ]
        },
        {
            "doi": "10.1002/aic.15548",
            "name": "CeO2-NP",
            "Ce": 1,
            "Sbet" : 6,
            "calcination_temp" : 550,
            "calcination_time" : 4,
            "Dpore" : null,
            "Vtotal" : 0.02,
            "calcination_flowing_gas" : 0,
            "calcination_reactive_gas" : 0,
            "synthesis_para" : "In a typical hydrothermal synthesis, the Ce-Zr-Pr mixed oxide (denoted as “Ce0.8Zr0.1Pr0.1O2-NP,” where NP stands for nanoparticles and the subscripts 0.8, 0.1, or 0.1 indicates the atomic values of Ce, Zr, and Pr, respectively) is derived from a mixture of 8 mmol of Ce(NO3)3·6H2O, 1 mmol of ZrO(NO3)3·xH2O and 1 mmol of Pr(NO3)3·6H2O (Sigma-Aldrich). The salt precursors were dissolved in 20 mL of deionized water. Meanwhile, 60 mL of 8 M sodium hydroxide (Sigma-Aldrich) solution was prepared in a separate container. The nitrate salt solution was then transferred dropwise into the basic solution, forming violetish white precipitates. The slurry was stirred for 1 h. at room temperature. The mixture was then transferred into a 200-mL autoclave heated at 180°C for 24 h. The precipitate was separated from the solution in a centrifuge, then washed with 100 mL of ethanol and 100 mL of deionized water with an additional centrifugation after each lavation, then dried overnight at 70°C. Finally, the clean precipitate was calcined at 550°C for 4 h.",
            "synthesis" : "hydrothermal",
            "description" : "solid solution",
            "particle_size_nm": null,
            "crystallite_size_nm": 71,
            "phase_types": "Fluorite",
            "phase_flag": "single",
            "microscopy": true,
            "image_path": "16_300nm_SEM.png",
            "morphology": "cubic",
            "pretreatment_temp": 0,
            "pretreatment_o2_vol%": 0,
            "pretreatment_time_h": 0, 
            "osc": null,
            "hierarchical": false,
            "lattice_parameter_A": null,
            "reactions": [
                {
                    "gas_co_content" : 1,
                    "gas_o2_content" : 10,
                    "gas_h2o_content" : 0,
                    "gas_co2_content" : 0,
                    "flow_mL_h_g" : 30000,
                    "flow_h-1": null,
                    "notes": null,
                    "mass_catalyst_g":  0.1,
                    "temps": [215.85919725983695, 234.17396341412226, 249.15419293635668, 258.89587548376807, 262.1464610425044, 263.52661668779433, 265.4306270305666, 267.8987885860121, 271.41465953642216, 276.4987365363466, 291.136445679458, 255.65536405382943],
                    "conversion": [1.6433513458916218, 6.353214484116965, 16.682995808292514, 31.31559012171103, 45.98252613504369, 57.21630220695925, 68.603605878491, 78.4445230038887, 86.29059138427353, 93.40134336649665, 97.93646785515884, 23.80788849048028]
                }
            ]
        },
        {
            "doi": "10.1002/aic.15548",
            "name": "Ce0.8Zr0.1Pr0.1-SCS",
            "Ce": 0.8,
            "Zr": 0.1,
            "Pr": 0.1,
            "Sbet" : 38,
            "calcination_temp" : 550,
            "calcination_time" : 4,
            "Dpore" : null,
            "Vtotal" : 0.06,
            "calcination_flowing_gas" : 0,
            "calcination_reactive_gas" : 0,
            "synthesis_para" : "For comparison purposes, the ternary counterpart (denoted as “Ce0.8Zr0.1Pr0.1O2-SCS”) was prepared by the solution combustion synthesis: 3.2 mmol of Ce(NO3)3·6H2O, 0.4 mmol of ZrO(NO3)3·xH2O and 0.4 mmol of Pr(NO3)3·6H2O (Sigma-Aldrich) were dissolved in 60 mL of deionized water. Into the salt solution was added 10 mmol of CO(NH2)2 (Sigma-Aldrich) as fuel. Next, the pale green transparent solution was transferred into a crucible and then heated at 650°C for 20 min. to undergo the combustion process.",
            "synthesis" : "pyrolysis",
            "description" : "solid solution",
            "particle_size_nm": null,
            "crystallite_size_nm": 13,
            "phase_types": "Fluorite",
            "phase_flag": "single",
            "microscopy": true,
            "image_path": "17_100nm_SEM.png",
            "morphology": "sponge",
            "pretreatment_temp": 0,
            "pretreatment_o2_vol%": 0,
            "pretreatment_time_h": 0, 
            "osc": null,
            "hierarchical": false,
            "lattice_parameter_A": null,
            "reactions": [
                {
                    "gas_co_content" : 1,
                    "gas_o2_content" : 10,
                    "gas_h2o_content" : 0,
                    "gas_co2_content" : 0,
                    "flow_mL_h_g" : 30000,
                    "flow_h-1": null,
                    "notes": null,
                    "mass_catalyst_g":  0.1,
                    "temps": [172.02293744190808, 190.6785134773225, 207.32391259826392, 219.8859429399625, 230.0155962001985, 235.5294043511823, 240.38155552404808, 249.43680388172095, 257.49641602470183, 270.43023457315246, 293.88439907368024, 314.9912566756463, 343.1368842257825],
                    "conversion": [2.0902621829311046, 7.414461278982726, 15.91385011891564, 25.24043700313634, 35.717331362460556, 43.923931891185084, 52.38731440158428, 63.94724125188323, 74.43171589110928, 83.45035390431792, 90.29818926063845, 94.63979457441467, 97.89457725726523]
                }
            ]
        },
        {
            "doi": "10.1002/aic.15548",
            "name": "Ce0.9Zr0.1-SCS",
            "Ce": 0.9,
            "Zr": 0.1,
            "Sbet" : 20,
            "calcination_temp" : 550,
            "calcination_time" : 4,
            "Dpore" : null,
            "Vtotal" : 0.03,
            "calcination_flowing_gas" : 0,
            "calcination_reactive_gas" : 0,
            "synthesis_para" : "For comparison purposes, the ternary counterpart (denoted as “Ce0.8Zr0.1Pr0.1O2-SCS”) was prepared by the solution combustion synthesis: 3.2 mmol of Ce(NO3)3·6H2O, 0.4 mmol of ZrO(NO3)3·xH2O and 0.4 mmol of Pr(NO3)3·6H2O (Sigma-Aldrich) were dissolved in 60 mL of deionized water. Into the salt solution was added 10 mmol of CO(NH2)2 (Sigma-Aldrich) as fuel. Next, the pale green transparent solution was transferred into a crucible and then heated at 650°C for 20 min. to undergo the combustion process.",
            "synthesis" : "pyrolysis",
            "description" : "solid solution",
            "particle_size_nm": null,
            "crystallite_size_nm": 28,
            "phase_types": "Fluorite",
            "phase_flag": "single",
            "microscopy": true,
            "image_path": "18_200nm_SEM.png",
            "morphology": "sponge",
            "pretreatment_temp": 0,
            "pretreatment_o2_vol%": 0,
            "pretreatment_time_h": 0, 
            "osc": null,
            "hierarchical": false,
            "lattice_parameter_A": null,
            "reactions": [
                {
                    "gas_co_content" : 1,
                    "gas_o2_content" : 10,
                    "gas_h2o_content" : 0,
                    "gas_co2_content" : 0,
                    "flow_mL_h_g" : 30000,
                    "flow_h-1": null,
                    "notes": null,
                    "mass_catalyst_g":  0.1,
                    "temps": [219.73785780676465, 237.40724987003165, 252.77344549994487, 263.54270050569494, 274.8255273563653, 281.1301731335759, 286.3509617656789, 292.3657387715235, 298.1536619562991, 303.85966570568866, 311.1883044252249, 321.74961009499503, 337.7900656930857, 358.29513051971577, 375.79753296469585],
                    "conversion": [1.6430256687228175, 4.970768545628547, 12.942380397396173, 21.99891981011399, 30.937964884353356, 38.34674095340971, 46.88213612287634, 56.44939689398031, 66.03087068990023, 74.97370590409051, 83.18788671271686, 90.00066327449142, 94.68717132380112, 96.54339236476306, 97.61126429593412]
                }
            ]
        },
        {
            "doi": "10.1002/aic.15548",
            "name": "Ce0.9Pr0.1-SCS",
            "Ce": 0.9,
            "Pr": 0.1,
            "Sbet" : 33,
            "calcination_temp" : 550,
            "calcination_time" : 4,
            "Dpore" : null,
            "Vtotal" : 0.04,
            "calcination_flowing_gas" : 0,
            "calcination_reactive_gas" : 0,
            "synthesis_para" : "For comparison purposes, the ternary counterpart (denoted as “Ce0.8Zr0.1Pr0.1O2-SCS”) was prepared by the solution combustion synthesis: 3.2 mmol of Ce(NO3)3·6H2O, 0.4 mmol of ZrO(NO3)3·xH2O and 0.4 mmol of Pr(NO3)3·6H2O (Sigma-Aldrich) were dissolved in 60 mL of deionized water. Into the salt solution was added 10 mmol of CO(NH2)2 (Sigma-Aldrich) as fuel. Next, the pale green transparent solution was transferred into a crucible and then heated at 650°C for 20 min. to undergo the combustion process.",
            "synthesis" : "pyrolysis",
            "description" : "solid solution",
            "particle_size_nm": null,
            "crystallite_size_nm": 35,
            "phase_types": "Fluorite",
            "phase_flag": "single",
            "microscopy": true,
            "image_path": "19_100nm_SEM.png",
            "morphology": "sponge",
            "pretreatment_temp": 0,
            "pretreatment_o2_vol%": 0,
            "pretreatment_time_h": 0, 
            "osc": null,
            "hierarchical": false,
            "lattice_parameter_A": null,
            "reactions": [
                {
                    "gas_co_content" : 1,
                    "gas_o2_content" : 10,
                    "gas_h2o_content" : 0,
                    "gas_co2_content" : 0,
                    "flow_mL_h_g" : 30000,
                    "flow_h-1": null,
                    "notes": null,
                    "mass_catalyst_g":  0.1,
                    "temps": [235.98626274083526, 267.61346629487844, 288.64785670400306, 304.82694519274696, 317.0518455503568, 325.562014587961, 332.09351418624067, 340.8840997526663, 348.03629661137103, 360.4785985475054, 374.42695779573705, 392.78006206972606],
                    "conversion": [1.93391890995575, 8.780806731288553, 17.75112046012299, 27.216994987539916, 36.676236770042735, 48.9742933757829, 62.50509300055904, 73.54103300264362, 80.22020713114831, 88.76981532543088, 94.90131423102798, 98.55785174867582]
                }
            ]
        },
        {
            "doi": "10.1007/s12572-013-0100-8",
            "name": "CL 773",
            "Ce": 0.8,
            "La": 0.2,
            "Sbet" : 66,
            "calcination_temp" : 500,
            "calcination_time" : 5,
            "Dpore" : null,
            "Vtotal" :null,
            "calcination_flowing_gas" : 0,
            "calcination_reactive_gas" : 0,
            "synthesis_para" : "The investigated Ce x Zr1−x O2 (CZ, 50:50 mol%), Ce x Hf1−x O2 (CH, 80:20 mol%), Ce x La1−x O2−δ (CL, 80:20 mol%), Ce x Pr1−x O2−δ (CP, 80:20 mol%), and Ce x Tb1−x O2−δ (CT, 80:20 mol%) solid solutions were prepared by a modified coprecipitation method by employing Aldrich, AR grade cerium(III) nitrate, zirconium(IV) nitrate, hafnium(IV) chloride, lanthanum(III) nitrate, praseodymium(III) nitrate, and terbium(III) nitrate as the precursors, respectively. The desired amounts of precursors were dissolved separately in double-distilled water under mild stirring conditions and mixed together. Upon complete mixing, an excess amount of dilute aqueous ammonium hydroxide solution was added slowly with vigorous stirring until the precipitation was complete (pH = ∼8.5). The obtained precipitates were washed, filtered and dried in an electric oven at 393 K for 12 h. After grinding the dried product, it was calcined at 773 K for 5 h at a heating rate of 5 K min−1 in air atmosphere to obtain the final oxide material. To understand the thermal behaviour, the obtained samples were again treated at 1073 K for 5 h. After cooling, the solid residues were ground using a ceramic mortar and pestle until the fine powders were obtained, and stored in dry atmosphere. A pure ceria (C) sample was also prepared under identical conditions for the comparison purpose.",
            "synthesis" : "coprecipitation",
            "description" : "solid solution",
            "particle_size_nm": null,
            "crystallite_size_nm": 8.3,
            "phase_types": "Fluorite",
            "phase_flag": "single",
            "microscopy": true,
            "image_path": "22_10nm_TEM.png",
            "morphology": "nanoparticle",
            "pretreatment_temp": 500,
            "pretreatment_o2_vol%": 10.2,
            "pretreatment_time_h": 1, 
            "osc": "225 umol O2 g-1",
            "hierarchical": false,
            "lattice_parameter_A": 5.48,
            "reactions": [
                {
                    "gas_co_content" : 1,
                    "gas_o2_content" : 1,
                    "gas_h2o_content" : 0,
                    "gas_co2_content" : 0,
                    "flow_mL_h_g" : 33000,
                    "flow_h-1": null,
                    "notes": null,
                    "mass_catalyst_g": 0.1,
                    "temps": [260.3505338784583, 285.7305997697773, 308.06749229283264, 324.7229124492253, 335.755077468609, 351.03180777729267, 366.78750711176383, 383.6810886621945, 399.31241482422365, 413.0622659733524, 426.0685243255402, 445.452215562524, 236.5317482369441],
                    "conversion": [5.207045111019504, 7.349838744877421, 12.723392904774606, 19.7943694075996, 27.8312600531859, 40.97981684004623, 52.99352554620626, 64.70654800876193, 77.02660103300273, 86.44002036906811, 91.39487701770977, 94.72586629161715, 4.097254217286226]
                }
            ]
        },
        {
            "doi": "10.1007/s12572-013-0100-8",
            "name": "CP 773",
            "Ce": 0.8,
            "Pr": 0.2,
            "Sbet" : 72,
            "calcination_temp" : 500,
            "calcination_time" : 5,
            "Dpore" : null,
            "Vtotal" :null,
            "calcination_flowing_gas" : 0,
            "calcination_reactive_gas" : 0,
            "synthesis_para" : "The investigated Ce x Zr1−x O2 (CZ, 50:50 mol%), Ce x Hf1−x O2 (CH, 80:20 mol%), Ce x La1−x O2−δ (CL, 80:20 mol%), Ce x Pr1−x O2−δ (CP, 80:20 mol%), and Ce x Tb1−x O2−δ (CT, 80:20 mol%) solid solutions were prepared by a modified coprecipitation method by employing Aldrich, AR grade cerium(III) nitrate, zirconium(IV) nitrate, hafnium(IV) chloride, lanthanum(III) nitrate, praseodymium(III) nitrate, and terbium(III) nitrate as the precursors, respectively. The desired amounts of precursors were dissolved separately in double-distilled water under mild stirring conditions and mixed together. Upon complete mixing, an excess amount of dilute aqueous ammonium hydroxide solution was added slowly with vigorous stirring until the precipitation was complete (pH = ∼8.5). The obtained precipitates were washed, filtered and dried in an electric oven at 393 K for 12 h. After grinding the dried product, it was calcined at 773 K for 5 h at a heating rate of 5 K min−1 in air atmosphere to obtain the final oxide material. To understand the thermal behaviour, the obtained samples were again treated at 1073 K for 5 h. After cooling, the solid residues were ground using a ceramic mortar and pestle until the fine powders were obtained, and stored in dry atmosphere. A pure ceria (C) sample was also prepared under identical conditions for the comparison purpose.",
            "synthesis" : "coprecipitation",
            "description" : "solid solution",
            "particle_size_nm": null,
            "crystallite_size_nm": 7.1,
            "phase_types": "Fluorite",
            "phase_flag": "single",
            "microscopy": true,
            "image_path": "23_5nm_TEM.png",
            "morphology": "nanoparticle",
            "pretreatment_temp": 500,
            "pretreatment_o2_vol%": 10.2,
            "pretreatment_time_h": 1, 
            "osc": "210 umol O2 g-1",
            "hierarchical": false,
            "lattice_parameter_A": 5.43,
            "reactions": [
                {
                    "gas_co_content" : 1,
                    "gas_o2_content" : 1,
                    "gas_h2o_content" : 0,
                    "gas_co2_content" : 0,
                    "flow_mL_h_g" : 33000,
                    "flow_h-1": null,
                    "notes": null,
                    "mass_catalyst_g": 0.1,
                    "temps": [282.9573426480901, 309.6128951163683, 336.16789055160825, 363.16745392238585, 376.19752841397747, 390.77035949139315, 404.0094867621958, 418.13774990407387, 431.5726987655301, 445.1267283240054, 457.5058283385597],
                    "conversion": [4.232239708366675, 9.320465255381233, 18.818755708593, 34.60316690511409, 44.36172878424145, 55.158143181616104, 65.94889950451433, 74.93068858766378, 84.41362141015381, 90.72560763678395, 93.01146972526007]
                }
            ]
        },
        {
            "doi": "10.1007/s12572-013-0100-8",
            "name": "CT 773",
            "Ce": 0.8,
            "Tb": 0.2,
            "Sbet" : 85,
            "calcination_temp" : 500,
            "calcination_time" : 5,
            "Dpore" : null,
            "Vtotal" :null,
            "calcination_flowing_gas" : 0,
            "calcination_reactive_gas" : 0,
            "synthesis_para" : "The investigated Ce x Zr1−x O2 (CZ, 50:50 mol%), Ce x Hf1−x O2 (CH, 80:20 mol%), Ce x La1−x O2−δ (CL, 80:20 mol%), Ce x Pr1−x O2−δ (CP, 80:20 mol%), and Ce x Tb1−x O2−δ (CT, 80:20 mol%) solid solutions were prepared by a modified coprecipitation method by employing Aldrich, AR grade cerium(III) nitrate, zirconium(IV) nitrate, hafnium(IV) chloride, lanthanum(III) nitrate, praseodymium(III) nitrate, and terbium(III) nitrate as the precursors, respectively. The desired amounts of precursors were dissolved separately in double-distilled water under mild stirring conditions and mixed together. Upon complete mixing, an excess amount of dilute aqueous ammonium hydroxide solution was added slowly with vigorous stirring until the precipitation was complete (pH = ∼8.5). The obtained precipitates were washed, filtered and dried in an electric oven at 393 K for 12 h. After grinding the dried product, it was calcined at 773 K for 5 h at a heating rate of 5 K min−1 in air atmosphere to obtain the final oxide material. To understand the thermal behaviour, the obtained samples were again treated at 1073 K for 5 h. After cooling, the solid residues were ground using a ceramic mortar and pestle until the fine powders were obtained, and stored in dry atmosphere. A pure ceria (C) sample was also prepared under identical conditions for the comparison purpose.",
            "synthesis" : "coprecipitation",
            "description" : "solid solution",
            "particle_size_nm": null,
            "crystallite_size_nm": 5.5,
            "phase_types": "Fluorite",
            "phase_flag": "single",
            "microscopy": true,
            "image_path": "24_5nm_TEM.png",
            "morphology": "nanoparticle",
            "pretreatment_temp": 500,
            "pretreatment_o2_vol%": 10.2,
            "pretreatment_time_h": 1, 
            "osc": "217 umol O2 g-1",
            "hierarchical": false,
            "lattice_parameter_A": 5.4,
            "reactions": [
                {
                    "gas_co_content" : 1,
                    "gas_o2_content" : 1,
                    "gas_h2o_content" : 0,
                    "gas_co2_content" : 0,
                    "flow_mL_h_g" : 33000,
                    "flow_h-1": null,
                    "notes": null,
                    "mass_catalyst_g": 0.1,
                    "temps": [259.9244896069014, 274.03687532251024, 287.77084904536974, 301.70064435888276, 316.28670662485615, 330.77750433321427, 344.7549319255349, 359.9734450045648, 374.0037973511161, 389.33874488945344, 403.5966736791966, 418.73050715145746, 443.8459492716231],
                    "conversion": [3.486182173832214, 8.325452443884025, 13.416102879959908, 17.468092501434725, 26.930009618726608, 36.03304315494233, 47.98370474550789, 61.32301947185916, 71.50593693671847, 79.13787110906343, 84.63428631473442, 91.4716651713184, 95.58670190838768]
                }
            ]
        },
        {
            "doi": "10.1007/s12572-013-0100-8",
            "name": "CH 773",
            "Ce": 0.8,
            "Hf": 0.2,
            "Sbet" : 78,
            "calcination_temp" : 500,
            "calcination_time" : 5,
            "Dpore" : null,
            "Vtotal" :null,
            "calcination_flowing_gas" : 0,
            "calcination_reactive_gas" : 0,
            "synthesis_para" : "The investigated Ce x Zr1−x O2 (CZ, 50:50 mol%), Ce x Hf1−x O2 (CH, 80:20 mol%), Ce x La1−x O2−δ (CL, 80:20 mol%), Ce x Pr1−x O2−δ (CP, 80:20 mol%), and Ce x Tb1−x O2−δ (CT, 80:20 mol%) solid solutions were prepared by a modified coprecipitation method by employing Aldrich, AR grade cerium(III) nitrate, zirconium(IV) nitrate, hafnium(IV) chloride, lanthanum(III) nitrate, praseodymium(III) nitrate, and terbium(III) nitrate as the precursors, respectively. The desired amounts of precursors were dissolved separately in double-distilled water under mild stirring conditions and mixed together. Upon complete mixing, an excess amount of dilute aqueous ammonium hydroxide solution was added slowly with vigorous stirring until the precipitation was complete (pH = ∼8.5). The obtained precipitates were washed, filtered and dried in an electric oven at 393 K for 12 h. After grinding the dried product, it was calcined at 773 K for 5 h at a heating rate of 5 K min−1 in air atmosphere to obtain the final oxide material. To understand the thermal behaviour, the obtained samples were again treated at 1073 K for 5 h. After cooling, the solid residues were ground using a ceramic mortar and pestle until the fine powders were obtained, and stored in dry atmosphere. A pure ceria (C) sample was also prepared under identical conditions for the comparison purpose.",
            "synthesis" : "coprecipitation",
            "description" : "solid solution",
            "particle_size_nm": null,
            "crystallite_size_nm": 4.6,
            "phase_types": "Fluorite",
            "phase_flag": "single",
            "microscopy": true,
            "image_path": "25_10nm_TEM.png",
            "morphology": "nanoparticle",
            "pretreatment_temp": 500,
            "pretreatment_o2_vol%": 10.2,
            "pretreatment_time_h": 1, 
            "osc": "248 umol O2 g-1",
            "hierarchical": false,
            "lattice_parameter_A": 5.33,
            "reactions": [
                {
                    "gas_co_content" : 1,
                    "gas_o2_content" : 1,
                    "gas_h2o_content" : 0,
                    "gas_co2_content" : 0,
                    "flow_mL_h_g" : 33000,
                    "flow_h-1": null,
                    "notes": null,
                    "mass_catalyst_g": 0.1,
                    "temps": [189.53985895552998, 210.26254647454982, 230.64651556649335, 251.28187724103256, 272.23743367866734, 294.52140144749205, 315.9135871075299, 338.85117559110336, 361.02400137604366, 383.048637849138, 405.56547453657765, 426.86504187671176, 283.1161169107821, 305.6303073605102, 327.5993728416624, 262.0864658172244],
                    "conversion": [3.991367394941681, 6.8802185633340605, 11.746970909414227, 19.399920786957328, 31.49122594307977, 45.34138396501693, 59.61508927633227, 73.85807932620416, 84.2123556180638, 90.63831163057623, 93.49563924117138, 95.03059401699038, 38.16856212161627, 51.988004882109976, 67.2866299700122, 24.750842648948808]
                }
            ]
        },
        {
            "doi": "10.1007/s12572-013-0100-8",
            "name": "CZ 773",
            "Ce": 0.5,
            "Zr": 0.5,
            "Sbet" : 84,
            "calcination_temp" : 500,
            "calcination_time" : 5,
            "Dpore" : null,
            "Vtotal" :null,
            "calcination_flowing_gas" : 0,
            "calcination_reactive_gas" : 0,
            "synthesis_para" : "The investigated Ce x Zr1−x O2 (CZ, 50:50 mol%), Ce x Hf1−x O2 (CH, 80:20 mol%), Ce x La1−x O2−δ (CL, 80:20 mol%), Ce x Pr1−x O2−δ (CP, 80:20 mol%), and Ce x Tb1−x O2−δ (CT, 80:20 mol%) solid solutions were prepared by a modified coprecipitation method by employing Aldrich, AR grade cerium(III) nitrate, zirconium(IV) nitrate, hafnium(IV) chloride, lanthanum(III) nitrate, praseodymium(III) nitrate, and terbium(III) nitrate as the precursors, respectively. The desired amounts of precursors were dissolved separately in double-distilled water under mild stirring conditions and mixed together. Upon complete mixing, an excess amount of dilute aqueous ammonium hydroxide solution was added slowly with vigorous stirring until the precipitation was complete (pH = ∼8.5). The obtained precipitates were washed, filtered and dried in an electric oven at 393 K for 12 h. After grinding the dried product, it was calcined at 773 K for 5 h at a heating rate of 5 K min−1 in air atmosphere to obtain the final oxide material. To understand the thermal behaviour, the obtained samples were again treated at 1073 K for 5 h. After cooling, the solid residues were ground using a ceramic mortar and pestle until the fine powders were obtained, and stored in dry atmosphere. A pure ceria (C) sample was also prepared under identical conditions for the comparison purpose.",
            "synthesis" : "coprecipitation",
            "description" : "solid solution",
            "particle_size_nm": null,
            "crystallite_size_nm": 4.7,
            "phase_types": "Fluorite and amorphous ZrO2",
            "phase_flag": "multi",
            "microscopy": true,
            "image_path": "26_5nm_TEM.png",
            "morphology": "nanoparticle",
            "pretreatment_temp": 500,
            "pretreatment_o2_vol%": 10.2,
            "pretreatment_time_h": 1, 
            "osc": "167 umol O2 g-1",
            "hierarchical": false,
            "lattice_parameter_A": 5.33,
            "reactions": [
                {
                    "gas_co_content" : 1,
                    "gas_o2_content" : 1,
                    "gas_h2o_content" : 0,
                    "gas_co2_content" : 0,
                    "flow_mL_h_g" : 33000,
                    "flow_h-1": null,
                    "notes": null,
                    "mass_catalyst_g": 0.1,
                    "temps": [240.91656412495536, 265.5583296947565, 290.742573995422, 316.082946321068, 341.6932348932905, 368.1026872543961, 393.87704256473364, 419.70167639159024, 432.7079347437781, 445.6877307188505, 458.1673877664431, 470.3982984691515, 483.64271821537733, 406.52341258815284, 381.1512854099684, 354.9879331560354, 328.79282604956404],
                    "conversion": [2.89208435380748, 4.783497821641326, 6.36210060056419, 9.941236855080547, 16.167543668210513, 24.476021888665258, 36.58753445363208, 49.71992531341691, 56.50395661065173, 62.460292441620794, 67.5792332500788, 73.03765852712237, 77.6425228545794, 41.44862872523582, 30.185827331732906, 20.37068470784128, 12.46958784968921]
                }
            ]
        },
        {
            "doi": "10.1016/j.ceramint.2020.11.170",
            "name": "Gd0.05Bi0.15Ce0.8O2",
            "Ce": 0.8,
            "Gd": 0.05,
            "Bi": 0.15,
            "Sbet" : 23,
            "calcination_temp" : 500,
            "calcination_time" : 1,
            "Dpore" : null,
            "Vtotal" : 0.03,
            "calcination_flowing_gas" : 0,
            "calcination_reactive_gas" : 0,
            "synthesis_para" : "Ce(NO3)3·6H2O, Bi(NO3)3·5H2O, Gd(NO3)3·6H2O and Cu(NO3)2·3H2O or ZrO(NO3)2·7H2O or Ni(NO3)2·6H2O or Co(NO3)2·6H2O or Mn(NO3)2·4H2O (Acros Organics) were used as initial salts. Appropriate amounts of salts were dissolved in concentrated nitric acid (68%) with the concentration of salts of 0.667 M. After the dissolution of salts, this mixture was added to distilled water, giving the concentration of 0.1 M and after stirring acetylacetone (Hacac) was added (Hacac/Σ(Ме) = 1). Then, the co-precipitation was carried out by the addition of 2.5 M KOH solution up to pH 11. Ultrasonic processing (35 kHz, 150 W) was used during all processes at 30 °C under stirring. The resulting precipitates were filtered, washed with a distilled water-ethanol solution (H2O/C2H5OH = 9 vol), dried at 150 °C for 12 h, and calcined in static air by heating at a rate of 4 °C/min from room temperature to 500 °C and kept for 1 h in a muffle furnace",
            "synthesis" : "coprecipitation",
            "description" : "solid solution",
            "particle_size_nm": null,
            "crystallite_size_nm": 8,
            "phase_types": "Fluorite",
            "phase_flag": "single",
            "microscopy": false,
            "image_path": "",
            "morphology": null,
            "pretreatment_temp": 0,
            "pretreatment_o2_vol%": 0,
            "pretreatment_time_h": 0, 
            "osc": null,
            "hierarchical": false,
            "lattice_parameter_A": 5.419,
            "reactions": [
                {
                    "gas_co_content" : 1,
                    "gas_o2_content" : 2,
                    "gas_h2o_content" : 0,
                    "gas_co2_content" : 0,
                    "flow_mL_h_g" : 10000,
                    "flow_h-1": null,
                    "notes": null,
                    "temps": [252.3381893168363, 281.1126632519568, 317.20437260249673, 346.06088826803256, 376.473979467394, 394.44777046054236],
                    "conversion": [4.789130381674417, 26.852875790913753, 47.938208972239636, 67.05938876719244, 85.87348637226081, 94.96429182172784]
                }
            ]
        },
        {
            "doi": "10.1016/j.ceramint.2020.11.170",
            "name": "Gd0.05Bi0.15Cu0.05Ce0.75O2",
            "Ce": 0.75,
            "Gd": 0.05,
            "Bi": 0.15,
            "Cu": 0.05,
            "Sbet" : 60,
            "calcination_temp" : 500,
            "calcination_time" : 1,
            "Dpore" : null,
            "Vtotal" : 0.18,
            "calcination_flowing_gas" : 0,
            "calcination_reactive_gas" : 0,
            "synthesis_para" : "Ce(NO3)3·6H2O, Bi(NO3)3·5H2O, Gd(NO3)3·6H2O and Cu(NO3)2·3H2O or ZrO(NO3)2·7H2O or Ni(NO3)2·6H2O or Co(NO3)2·6H2O or Mn(NO3)2·4H2O (Acros Organics) were used as initial salts. Appropriate amounts of salts were dissolved in concentrated nitric acid (68%) with the concentration of salts of 0.667 M. After the dissolution of salts, this mixture was added to distilled water, giving the concentration of 0.1 M and after stirring acetylacetone (Hacac) was added (Hacac/Σ(Ме) = 1). Then, the co-precipitation was carried out by the addition of 2.5 M KOH solution up to pH 11. Ultrasonic processing (35 kHz, 150 W) was used during all processes at 30 °C under stirring. The resulting precipitates were filtered, washed with a distilled water-ethanol solution (H2O/C2H5OH = 9 vol), dried at 150 °C for 12 h, and calcined in static air by heating at a rate of 4 °C/min from room temperature to 500 °C and kept for 1 h in a muffle furnace",
            "synthesis" : "coprecipitation",
            "description" : "solid solution",
            "particle_size_nm": null,
            "crystallite_size_nm": 11,
            "phase_types": "Fluorite",
            "phase_flag": "single",
            "microscopy": true,
            "image_path": "74_100nm_TEM.png",
            "morphology": "spherical",
            "pretreatment_temp": 0,
            "pretreatment_o2_vol%": 0,
            "pretreatment_time_h": 0, 
            "osc": null,
            "hierarchical": false,
            "lattice_parameter_A": 5.427,
            "reactions": [
                {
                    "gas_co_content" : 1,
                    "gas_o2_content" : 2,
                    "gas_h2o_content" : 0,
                    "gas_co2_content" : 0,
                    "flow_mL_h_g" : 10000,
                    "flow_h-1": null,
                    "notes": null,
                    "temps": [121.3641100689594, 177.5981729084902, 233.4929821060334, 259.22747732765697, 285.3233996319209, 310.38382225769976, 334.2624004966851, 355.11208674249986, 390.35677066010334, 400.310428169139],
                    "conversion": [8.878673626436267, 20.983868209542266, 34.9337546111188, 44.851996319248215, 55.96631949251228, 61.010822387439845, 72.9833633276602, 80.95870554800042, 91.9865473408197, 95.02951930358873]
                }
            ]
        },
        {
            "doi": "10.1016/j.ceramint.2020.11.170",
            "name": "Gd0.05Bi0.15Zr0.05Ce0.75O2",
            "Ce": 0.75,
            "Gd": 0.05,
            "Bi": 0.15,
            "Zr": 0.05,
            "Sbet" : 69,
            "calcination_temp" : 500,
            "calcination_time" : 1,
            "Dpore" : null,
            "Vtotal" : 0.18,
            "calcination_flowing_gas" : 0,
            "calcination_reactive_gas" : 0,
            "synthesis_para" : "Ce(NO3)3·6H2O, Bi(NO3)3·5H2O, Gd(NO3)3·6H2O and Cu(NO3)2·3H2O or ZrO(NO3)2·7H2O or Ni(NO3)2·6H2O or Co(NO3)2·6H2O or Mn(NO3)2·4H2O (Acros Organics) were used as initial salts. Appropriate amounts of salts were dissolved in concentrated nitric acid (68%) with the concentration of salts of 0.667 M. After the dissolution of salts, this mixture was added to distilled water, giving the concentration of 0.1 M and after stirring acetylacetone (Hacac) was added (Hacac/Σ(Ме) = 1). Then, the co-precipitation was carried out by the addition of 2.5 M KOH solution up to pH 11. Ultrasonic processing (35 kHz, 150 W) was used during all processes at 30 °C under stirring. The resulting precipitates were filtered, washed with a distilled water-ethanol solution (H2O/C2H5OH = 9 vol), dried at 150 °C for 12 h, and calcined in static air by heating at a rate of 4 °C/min from room temperature to 500 °C and kept for 1 h in a muffle furnace",
            "synthesis" : "coprecipitation",
            "description" : "solid solution",
            "particle_size_nm": null,
            "crystallite_size_nm": 11,
            "phase_types": "Fluorite",
            "phase_flag": "single",
            "microscopy": false,
            "image_path": "",
            "morphology": null,
            "pretreatment_temp": 0,
            "pretreatment_o2_vol%": 0,
            "pretreatment_time_h": 0, 
            "osc": null,
            "hierarchical": false,
            "lattice_parameter_A": 5.415,
            "reactions": [
                {
                    "gas_co_content" : 1,
                    "gas_o2_content" : 2,
                    "gas_h2o_content" : 0,
                    "gas_co2_content" : 0,
                    "flow_mL_h_g" : 10000,
                    "flow_h-1": null,
                    "notes": null,
                    "temps": [221.313111155458, 259.47581986296814, 289.534136011885, 204.64755316082397, 188.49863633339987, 323.7898844763742, 354.524490565201, 378.3964167719905, 407.42145058648754, 432.47300383600526, 448.3292312468126, 461.31399809308414],
                    "conversion": [7.055235706549621, 7.865082531901206, 14.93310315062581, 5.914121220511234, 5.043444271626453, 33.90184119021832, 51.93540769211977, 70.01954381478978, 79.96270388677617, 88.99634367798308, 90.9231195185707, 96.04237750506918]
                }
            ]
