Repository: Iwanap1/co_oxidation

# Training an Extrapolatable Model for CO Oxidation Light-Off Prediction over Cerium-Based Catalysts
Extrapolatable NNs for CO Oxidation light-off prediction



The exact architecture can be dictated by the provided model configs. In the most physically-informed scenario, the archictecture includes latent states for both the H<sub>2</sub>-TPR and dynamic oxygen storage capacity (OSC), which are trained both on those experimental measurements and the conversion itself. The weight-hourly space velocity is not included in the features for the conversion net, rather is used to calculate conversion using the solution for a simple first-order kinetic model in a PFR.

File: src/db/migrations/committed/5-3-2026.json (part 9 of 17)
{
        },
        {
            "doi": "10.1016/j.ceramint.2020.11.170",
            "name": "Gd0.05Bi0.15Ni0.05Ce0.75O2",
            "Ce": 0.75,
            "Gd": 0.05,
            "Bi": 0.15,
            "Ni": 0.05,
            "Sbet" : 72,
            "calcination_temp" : 500,
            "calcination_time" : 1,
            "Dpore" : null,
            "Vtotal" : 0.20,
            "calcination_flowing_gas" : 0,
            "calcination_reactive_gas" : 0,
            "synthesis_para" : "Ce(NO3)3·6H2O, Bi(NO3)3·5H2O, Gd(NO3)3·6H2O and Cu(NO3)2·3H2O or ZrO(NO3)2·7H2O or Ni(NO3)2·6H2O or Co(NO3)2·6H2O or Mn(NO3)2·4H2O (Acros Organics) were used as initial salts. Appropriate amounts of salts were dissolved in concentrated nitric acid (68%) with the concentration of salts of 0.667 M. After the dissolution of salts, this mixture was added to distilled water, giving the concentration of 0.1 M and after stirring acetylacetone (Hacac) was added (Hacac/Σ(Ме) = 1). Then, the co-precipitation was carried out by the addition of 2.5 M KOH solution up to pH 11. Ultrasonic processing (35 kHz, 150 W) was used during all processes at 30 °C under stirring. The resulting precipitates were filtered, washed with a distilled water-ethanol solution (H2O/C2H5OH = 9 vol), dried at 150 °C for 12 h, and calcined in static air by heating at a rate of 4 °C/min from room temperature to 500 °C and kept for 1 h in a muffle furnace",
            "synthesis" : "coprecipitation",
            "description" : "solid solution",
            "particle_size_nm": null,
            "crystallite_size_nm": 10,
            "phase_types": "Fluorite",
            "phase_flag": "single",
            "microscopy": false,
            "image_path": "",
            "morphology": null,
            "pretreatment_temp": 0,
            "pretreatment_o2_vol%": 0,
            "pretreatment_time_h": 0, 
            "osc": null,
            "hierarchical": false,
            "lattice_parameter_A": 5.428,
            "reactions": [
                {
                    "gas_co_content" : 1,
                    "gas_o2_content" : 2,
                    "gas_h2o_content" : 0,
                    "gas_co2_content" : 0,
                    "flow_mL_h_g" : 10000,
                    "flow_h-1": null,
                    "notes": null,
                    "temps": [136.4487017450498, 182.27455154216278, 229.13368367369566, 261.2940419964966, 290.44102973458394, 318.7831215769751, 352.01002239517504, 381.52287190403337, 409.0778066032506, 435.5573294308078, 450.1984522938424],
                    "conversion": [13.959821174094674, 15.869740474426104, 29.878258320371984, 32.94248418172491, 39.92402342000472, 53.98311088671916, 67.91027760360257, 81.86236268434295, 89.92931653651029, 95.9954723495737, 97.88047328604816]
                }
            ]
        },
        {
            "doi": "10.1016/j.ceramint.2020.11.170",
            "name": "Gd0.05Bi0.15Co0.05Ce0.75O2",
            "Ce": 0.75,
            "Gd": 0.05,
            "Bi": 0.15,
            "Co": 0.05,
            "Sbet" : 62,
            "calcination_temp" : 500,
            "calcination_time" : 1,
            "Dpore" : null,
            "Vtotal" : 0.19,
            "calcination_flowing_gas" : 0,
            "calcination_reactive_gas" : 0,
            "synthesis_para" : "Ce(NO3)3·6H2O, Bi(NO3)3·5H2O, Gd(NO3)3·6H2O and Cu(NO3)2·3H2O or ZrO(NO3)2·7H2O or Ni(NO3)2·6H2O or Co(NO3)2·6H2O or Mn(NO3)2·4H2O (Acros Organics) were used as initial salts. Appropriate amounts of salts were dissolved in concentrated nitric acid (68%) with the concentration of salts of 0.667 M. After the dissolution of salts, this mixture was added to distilled water, giving the concentration of 0.1 M and after stirring acetylacetone (Hacac) was added (Hacac/Σ(Ме) = 1). Then, the co-precipitation was carried out by the addition of 2.5 M KOH solution up to pH 11. Ultrasonic processing (35 kHz, 150 W) was used during all processes at 30 °C under stirring. The resulting precipitates were filtered, washed with a distilled water-ethanol solution (H2O/C2H5OH = 9 vol), dried at 150 °C for 12 h, and calcined in static air by heating at a rate of 4 °C/min from room temperature to 500 °C and kept for 1 h in a muffle furnace",
            "synthesis" : "coprecipitation",
            "description" : "solid solution",
            "particle_size_nm": null,
            "crystallite_size_nm": 12,
            "phase_types": "Fluorite",
            "phase_flag": "single",
            "microscopy": false,
            "image_path": "",
            "morphology": null,
            "pretreatment_temp": 0,
            "pretreatment_o2_vol%": 0,
            "pretreatment_time_h": 0, 
            "osc": null,
            "hierarchical": false,
            "lattice_parameter_A": 5.428,
            "reactions": [
                {
                    "gas_co_content" : 1,
                    "gas_o2_content" : 2,
                    "gas_h2o_content" : 0,
                    "gas_co2_content" : 0,
                    "flow_mL_h_g" : 10000,
                    "flow_h-1": null,
                    "notes": null,
                    "temps": [192.44107408146522, 156.30058316148916, 229.33102729550544, 265.2253930242356, 308.31725758886006, 349.0986496374643, 389.05962438191534, 415.5280604891461, 430.1891394487683],
                    "conversion": [4.883673585719986, 1.9279158964503544, 16.941230120275893, 29.912704293938976, 46.93341259435998, 67.88755791890947, 86.92152344036286, 95.01412854944178, 97.94130340958135]
                }
            ]
        },
        {
            "doi": "10.1016/j.ceramint.2020.11.170",
            "name": "Gd0.05Bi0.15Mn0.05Ce0.75O2",
            "Ce": 0.75,
            "Gd": 0.05,
            "Bi": 0.15,
            "Mn": 0.05,
            "Sbet" : 95,
            "calcination_temp" : 500,
            "calcination_time" : 1,
            "Dpore" : null,
            "Vtotal" : 0.25,
            "calcination_flowing_gas" : 0,
            "calcination_reactive_gas" : 0,
            "synthesis_para" : "Ce(NO3)3·6H2O, Bi(NO3)3·5H2O, Gd(NO3)3·6H2O and Cu(NO3)2·3H2O or ZrO(NO3)2·7H2O or Ni(NO3)2·6H2O or Co(NO3)2·6H2O or Mn(NO3)2·4H2O (Acros Organics) were used as initial salts. Appropriate amounts of salts were dissolved in concentrated nitric acid (68%) with the concentration of salts of 0.667 M. After the dissolution of salts, this mixture was added to distilled water, giving the concentration of 0.1 M and after stirring acetylacetone (Hacac) was added (Hacac/Σ(Ме) = 1). Then, the co-precipitation was carried out by the addition of 2.5 M KOH solution up to pH 11. Ultrasonic processing (35 kHz, 150 W) was used during all processes at 30 °C under stirring. The resulting precipitates were filtered, washed with a distilled water-ethanol solution (H2O/C2H5OH = 9 vol), dried at 150 °C for 12 h, and calcined in static air by heating at a rate of 4 °C/min from room temperature to 500 °C and kept for 1 h in a muffle furnace",
            "synthesis" : "coprecipitation",
            "description" : "solid solution",
            "particle_size_nm": null,
            "crystallite_size_nm": 12,
            "phase_types": "Fluorite",
            "phase_flag": "single",
            "microscopy": true,
            "image_path": "75_100nm_TEM.png",
            "morphology": "spherical",
            "pretreatment_temp": 0,
            "pretreatment_o2_vol%": 0,
            "pretreatment_time_h": 0, 
            "osc": null,
            "hierarchical": false,
            "lattice_parameter_A": 5.422,
            "reactions": [
                {
                    "gas_co_content" : 1,
                    "gas_o2_content" : 2,
                    "gas_h2o_content" : 0,
                    "gas_co2_content" : 0,
                    "flow_mL_h_g" : 10000,
                    "flow_h-1": null,
                    "notes": null,
                    "temps": [143.61294041996496, 195.4389232577219, 236.29348766048028, 277.4651322645735, 306.2639969844121, 336.3067917248719, 361.40269185569525, 384.64045765981507],
                    "conversion": [4.937174778707014, 16.929503831402023, 36.99758145291976, 55.886434149559044, 67.95644986604344, 80.00667747005318, 87.94977239599027, 94.98334704114787]
                }
            ]
        },
        {
            "doi": "10.1016/j.ceramint.2020.11.170",
            "name": "Gd0.05Bi0.15Mn0.10Ce0.70O2",
            "Ce": 0.70,
            "Gd": 0.05,
            "Bi": 0.15,
            "Mn": 0.10,
            "Sbet" : 83,
            "calcination_temp" : 500,
            "calcination_time" : 1,
            "Dpore" : null,
            "Vtotal" : 0.19,
            "calcination_flowing_gas" : 0,
            "calcination_reactive_gas" : 0,
            "synthesis_para" : "Ce(NO3)3·6H2O, Bi(NO3)3·5H2O, Gd(NO3)3·6H2O and Cu(NO3)2·3H2O or ZrO(NO3)2·7H2O or Ni(NO3)2·6H2O or Co(NO3)2·6H2O or Mn(NO3)2·4H2O (Acros Organics) were used as initial salts. Appropriate amounts of salts were dissolved in concentrated nitric acid (68%) with the concentration of salts of 0.667 M. After the dissolution of salts, this mixture was added to distilled water, giving the concentration of 0.1 M and after stirring acetylacetone (Hacac) was added (Hacac/Σ(Ме) = 1). Then, the co-precipitation was carried out by the addition of 2.5 M KOH solution up to pH 11. Ultrasonic processing (35 kHz, 150 W) was used during all processes at 30 °C under stirring. The resulting precipitates were filtered, washed with a distilled water-ethanol solution (H2O/C2H5OH = 9 vol), dried at 150 °C for 12 h, and calcined in static air by heating at a rate of 4 °C/min from room temperature to 500 °C and kept for 1 h in a muffle furnace",
            "synthesis" : "coprecipitation",
            "description" : "solid solution",
            "particle_size_nm": null,
            "crystallite_size_nm": 8,
            "phase_types": "Fluorite",
            "phase_flag": "single",
            "microscopy": false,
            "image_path": "",
            "morphology": "spherical",
            "pretreatment_temp": 0,
            "pretreatment_o2_vol%": 0,
            "pretreatment_time_h": 0, 
            "osc": null,
            "hierarchical": false,
            "lattice_parameter_A": 5.4222,
            "reactions": [
                {
                    "gas_co_content" : 1,
                    "gas_o2_content" : 2,
                    "gas_h2o_content" : 0,
                    "gas_co2_content" : 0,
                    "flow_mL_h_g" : 10000,
                    "flow_h-1": null,
                    "notes": null,
                    "temps": [118.26151815259665, 147.27785045788468, 182.47429393413802, 209.36665699791035, 235.75821794955277, 259.32433152389467, 289.9052264560851, 319.5431216664989, 346.597091085604, 372.38129628423775, 388.4478094347329, 401.5681144149317],
                    "conversion": [15.32304159847578, 18.07176530936271, 32.223552114121006, 43.166418329710055, 55.944942475390214, 67.14941742592637, 75.9063484696744, 83.01082097755197, 88.1367400278463, 92.20596497227582, 94.94955910012457, 97.0299714208945]
                }
            ]
        },
        {
            "doi": "10.1016/j.ceramint.2020.11.170",
            "name": "Gd0.05Bi0.15Mn0.15Ce0.70O2",
            "Ce": 0.65,
            "Gd": 0.05,
            "Bi": 0.15,
            "Mn": 0.15,
            "Sbet" : 75,
            "calcination_temp" : 500,
            "calcination_time" : 1,
            "Dpore" : null,
            "Vtotal" : 0.21,
            "calcination_flowing_gas" : 0,
            "calcination_reactive_gas" : 0,
            "synthesis_para" : "Ce(NO3)3·6H2O, Bi(NO3)3·5H2O, Gd(NO3)3·6H2O and Cu(NO3)2·3H2O or ZrO(NO3)2·7H2O or Ni(NO3)2·6H2O or Co(NO3)2·6H2O or Mn(NO3)2·4H2O (Acros Organics) were used as initial salts. Appropriate amounts of salts were dissolved in concentrated nitric acid (68%) with the concentration of salts of 0.667 M. After the dissolution of salts, this mixture was added to distilled water, giving the concentration of 0.1 M and after stirring acetylacetone (Hacac) was added (Hacac/Σ(Ме) = 1). Then, the co-precipitation was carried out by the addition of 2.5 M KOH solution up to pH 11. Ultrasonic processing (35 kHz, 150 W) was used during all processes at 30 °C under stirring. The resulting precipitates were filtered, washed with a distilled water-ethanol solution (H2O/C2H5OH = 9 vol), dried at 150 °C for 12 h, and calcined in static air by heating at a rate of 4 °C/min from room temperature to 500 °C and kept for 1 h in a muffle furnace",
            "synthesis" : "coprecipitation",
            "description" : "solid solution",
            "particle_size_nm": null,
            "crystallite_size_nm": 7,
            "phase_types": "Fluorite",
            "phase_flag": "single",
            "microscopy": false,
            "image_path": "",
            "morphology": "spherical",
            "pretreatment_temp": 0,
            "pretreatment_o2_vol%": 0,
            "pretreatment_time_h": 0, 
            "osc": null,
            "hierarchical": false,
            "lattice_parameter_A": 5.4205,
            "reactions": [
                {
                    "gas_co_content" : 1,
                    "gas_o2_content" : 2,
                    "gas_h2o_content" : 0,
                    "gas_co2_content" : 0,
                    "flow_mL_h_g" : 10000,
                    "flow_h-1": null,
                    "notes": null,
                    "temps": [117.43395154177199, 187.26210419762148, 213.26829614808588, 249.55336265531673, 281.2228806184847, 310.71160073166834, 340.58391395201534, 369.4155532797802],
                    "conversion": [13.274872371088692, 31.19030753071643, 43.12904565328904, 63.095581230611394, 79.07276679938445, 86.19775763941473, 94.178656049244, 98.06468159945284]
                }
            ]
        },
        {
            "doi": "10.1016/j.ceramint.2020.11.170",
            "name": "Gd0.05Bi0.15Mn0.20Ce0.70O2",
            "Ce": 0.60,
            "Gd": 0.05,
            "Bi": 0.15,
            "Mn": 0.20,
            "Sbet" : 133,
            "calcination_temp" : 500,
            "calcination_time" : 1,
            "Dpore" : null,
            "Vtotal" : 0.19,
            "calcination_flowing_gas" : 0,
            "calcination_reactive_gas" : 0,
            "synthesis_para" : "Ce(NO3)3·6H2O, Bi(NO3)3·5H2O, Gd(NO3)3·6H2O and Cu(NO3)2·3H2O or ZrO(NO3)2·7H2O or Ni(NO3)2·6H2O or Co(NO3)2·6H2O or Mn(NO3)2·4H2O (Acros Organics) were used as initial salts. Appropriate amounts of salts were dissolved in concentrated nitric acid (68%) with the concentration of salts of 0.667 M. After the dissolution of salts, this mixture was added to distilled water, giving the concentration of 0.1 M and after stirring acetylacetone (Hacac) was added (Hacac/Σ(Ме) = 1). Then, the co-precipitation was carried out by the addition of 2.5 M KOH solution up to pH 11. Ultrasonic processing (35 kHz, 150 W) was used during all processes at 30 °C under stirring. The resulting precipitates were filtered, washed with a distilled water-ethanol solution (H2O/C2H5OH = 9 vol), dried at 150 °C for 12 h, and calcined in static air by heating at a rate of 4 °C/min from room temperature to 500 °C and kept for 1 h in a muffle furnace",
            "synthesis" : "coprecipitation",
            "description" : "solid solution",
            "particle_size_nm": null,
            "crystallite_size_nm": 4,
            "phase_types": "Fluorite",
            "phase_flag": "single",
            "microscopy": true,
            "image_path": "76_100nm_TEM.png",
            "morphology": "spherical",
            "pretreatment_temp": 0,
            "pretreatment_o2_vol%": 0,
            "pretreatment_time_h": 0, 
            "osc": null,
            "hierarchical": false,
            "lattice_parameter_A": 5.4160,
            "reactions": [
                {
                    "gas_co_content" : 1,
                    "gas_o2_content" : 2,
                    "gas_h2o_content" : 0,
                    "gas_co2_content" : 0,
                    "flow_mL_h_g" : 10000,
                    "flow_h-1": null,
                    "notes": null,
                    "temps": [102.32464526517057, 125.1732976575958, 158.3771880494172, 181.50643169615637, 201.6326385641305, 218.75048097129564, 238.1840891735581, 259.32255562988, 277.3976049109389, 293.499635941727],
                    "conversion": [23.196218764503286, 36.283983487627935, 48.182417743471994, 57.06538997044383, 60.05080729866386, 68.20318034148366, 85.0611885976697, 90.18710764796404, 92.15760033220157, 95.06534111727204]
                }
            ]
        },
        {
            "doi": "10.1016/j.ceramint.2020.11.170",
            "name": "Gd0.05Bi0.15Mn0.25Ce0.70O2",
            "Ce": 0.55,
            "Gd": 0.05,
            "Bi": 0.15,
            "Mn": 0.25,
            "Sbet" : 96,
            "calcination_temp" : 500,
            "calcination_time" : 1,
            "Dpore" : null,
            "Vtotal" : 0.20,
            "calcination_flowing_gas" : 0,
            "calcination_reactive_gas" : 0,
            "synthesis_para" : "Ce(NO3)3·6H2O, Bi(NO3)3·5H2O, Gd(NO3)3·6H2O and Cu(NO3)2·3H2O or ZrO(NO3)2·7H2O or Ni(NO3)2·6H2O or Co(NO3)2·6H2O or Mn(NO3)2·4H2O (Acros Organics) were used as initial salts. Appropriate amounts of salts were dissolved in concentrated nitric acid (68%) with the concentration of salts of 0.667 M. After the dissolution of salts, this mixture was added to distilled water, giving the concentration of 0.1 M and after stirring acetylacetone (Hacac) was added (Hacac/Σ(Ме) = 1). Then, the co-precipitation was carried out by the addition of 2.5 M KOH solution up to pH 11. Ultrasonic processing (35 kHz, 150 W) was used during all processes at 30 °C under stirring. The resulting precipitates were filtered, washed with a distilled water-ethanol solution (H2O/C2H5OH = 9 vol), dried at 150 °C for 12 h, and calcined in static air by heating at a rate of 4 °C/min from room temperature to 500 °C and kept for 1 h in a muffle furnace",
            "synthesis" : "coprecipitation",
            "description" : "solid solution",
            "particle_size_nm": null,
            "crystallite_size_nm": 6,
            "phase_types": "Fluorite & birnessite",
            "phase_flag": "multi",
            "microscopy": false,
            "image_path": "",
            "morphology": null,
            "pretreatment_temp": 0,
            "pretreatment_o2_vol%": 0,
            "pretreatment_time_h": 0, 
            "osc": null,
            "hierarchical": false,
            "lattice_parameter_A": 5.4197,
            "reactions": [
                {
                    "gas_co_content" : 1,
                    "gas_o2_content" : 2,
                    "gas_h2o_content" : 0,
                    "gas_co2_content" : 0,
                    "flow_mL_h_g" : 10000,
                    "flow_h-1": null,
                    "notes": null,
                    "temps": [137.58146913792186, 154.66734545282338, 171.20624641121418, 193.20424557062432, 218.74692918326633, 243.71955081720722, 269.6493793250419, 288.68163547999455, 316.5809304500707, 338.3604946456795, 359.8079666605497, 382.57492792830124, 407.58661923056434],
                    "conversion": [18.112069176091257, 22.1717677520213, 30.22374752680818, 42.0686875595398, 51.1099440631183, 60.04054813258751, 71.16075136178216, 76.06096875839664, 84.04772954884096, 87.10276264686485, 91.2972959769413, 94.96274945650846, 98.09252790737439]
                }
            ]
        },
        {
            "doi": "10.1016/j.ceramint.2020.11.170",
            "name": "Gd0.05Bi0.15Mn0.30Ce0.70O2",
            "Ce": 0.50,
            "Gd": 0.05,
            "Bi": 0.15,
            "Mn": 0.30,
            "Sbet" : 73,
            "calcination_temp" : 500,
            "calcination_time" : 1,
            "Dpore" : null,
            "Vtotal" : 0.26,
            "calcination_flowing_gas" : 0,
            "calcination_reactive_gas" : 0,
            "synthesis_para" : "Ce(NO3)3·6H2O, Bi(NO3)3·5H2O, Gd(NO3)3·6H2O and Cu(NO3)2·3H2O or ZrO(NO3)2·7H2O or Ni(NO3)2·6H2O or Co(NO3)2·6H2O or Mn(NO3)2·4H2O (Acros Organics) were used as initial salts. Appropriate amounts of salts were dissolved in concentrated nitric acid (68%) with the concentration of salts of 0.667 M. After the dissolution of salts, this mixture was added to distilled water, giving the concentration of 0.1 M and after stirring acetylacetone (Hacac) was added (Hacac/Σ(Ме) = 1). Then, the co-precipitation was carried out by the addition of 2.5 M KOH solution up to pH 11. Ultrasonic processing (35 kHz, 150 W) was used during all processes at 30 °C under stirring. The resulting precipitates were filtered, washed with a distilled water-ethanol solution (H2O/C2H5OH = 9 vol), dried at 150 °C for 12 h, and calcined in static air by heating at a rate of 4 °C/min from room temperature to 500 °C and kept for 1 h in a muffle furnace",
            "synthesis" : "coprecipitation",
            "description" : "solid solution",
            "particle_size_nm": null,
            "crystallite_size_nm": 7,
            "phase_types": "Fluorite & birnessite",
            "phase_flag": "multi",
            "microscopy": false,
            "image_path": "",
            "morphology": null,
            "pretreatment_temp": 0,
            "pretreatment_o2_vol%": 0,
            "pretreatment_time_h": 0, 
            "osc": null,
            "hierarchical": false,
            "lattice_parameter_A": 5.4197,
            "reactions": [
                {
                    "gas_co_content" : 1,
                    "gas_o2_content" : 2,
                    "gas_h2o_content" : 0,
                    "gas_co2_content" : 0,
                    "flow_mL_h_g" : 10000,
                    "flow_h-1": null,
                    "notes": null,
                    "temps": [119.4300564142332, 144.29434851328074, 178.61350034629933, 217.26760946906688, 239.1501755175251, 260.27088303370056, 280.3562443393378, 301.3757258966785, 314.65941312622465],
                    "conversion": [6.1542783165197, 10.136300349300178, 27.178240797283763, 59.07838491414055, 71.18200249151175, 84.0755758567625, 88.23493490314858, 95.04555558269621, 99.04516475732187]
                }
            ]
        },
        {
            "doi": "10.1007/s13204-017-0625-4",
            "name": "Bi0.2Ce0.8O2",
            "Bi": 0.2,
            "Ce": 0.8,
            "Sbet" : 32,
            "calcination_temp" : 500,
            "calcination_time" : 1,
            "Dpore" : 3.5,
            "Vtotal" :null,
            "calcination_flowing_gas" : 0,
            "calcination_reactive_gas" : 0,
            "synthesis_para" : "Nitrates of cerium, bismuth, and gadolinium were used as the metal precursors. Appropriate amounts of salts were dissolved in concentrated nitric acid (total concentration of 0.667 M). After the dissolution, this mixture was added to distilled water (total concentration of 0.1 M); in one experiment after dissolution, acetylacetone was added. Then, the co-precipitation was carried out by the addition of aqueous ammonia up to pH 12. Ultrasonic processing was used during all process at 30 °C under stirring. The resulting precipitates were filtered, washed with distilled water-ethanol solution (H2O/C2H5OH = 9 vol.), dried at 150 °C for 12 h, and calcined in static air by heating at a rate of 4 °C/min from room temperature to 500 °C and kept at 500 °C for 1 h in a muffle furnace.",
            "synthesis" : "coprecipitation",
            "description" : "solid solution",
            "particle_size_nm": null,
            "crystallite_size_nm": 17,
            "phase_types": "Fluorite",
            "phase_flag": "single",
            "microscopy": false,
            "image_path": "",
            "morphology": null,
            "pretreatment_temp": 0,
            "pretreatment_o2_vol%": 0,
            "pretreatment_time_h": 0, 
            "osc": null,
            "hierarchical": false,
            "lattice_parameter_A": null,
            "reactions": [
                {
                    "gas_co_content" : 1,
                    "gas_o2_content" : 2,
                    "gas_h2o_content" : 0,
                    "gas_co2_content" : 0,
                    "flow_mL_h_g" : 10000,
                    "flow_h-1": null,
                    "notes": null,
                    "mass_catalyst_g": 0.3,
                    "temps": [221.74522446037403, 269.7475738523354, 292.0214115040113, 316.3696554670084, 336.43025910055667, 360.3593501795416, 381.2128736000427, 399.169703522753, 417.5563653838453, 438.6822046907746, 477.0814144407513, 519.1382003123624, 561.229693110675, 581.442473268992, 603.4680229065716],
                    "conversion": [7.720647069055488, 16.746477648286657, 29.94981735954079, 38.808140546181946, 50.854583405809706, 58.804922595233954, 63.72134284223343, 67.78065750565315, 71.86032353452775, 77.75830579231172, 80.99025917550878, 82.97921377630892, 85.07853539746043, 88.88502348234476, 91.8602365628805]
                }
            ]
        },
        {
            "doi": "10.1007/s13204-017-0625-4",
            "name": "Gd0.05Bi0.15Ce0.8O2 (2)",
            "Bi": 0.15,
            "Gd": 0.05,
            "Ce": 0.8,
            "Sbet" : 43,
            "calcination_temp" : 500,
            "calcination_time" : 1,
            "Dpore" : 3.5,
            "Vtotal" :null,
            "calcination_flowing_gas" : 0,
            "calcination_reactive_gas" : 0,
            "synthesis_para" : "Nitrates of cerium, bismuth, and gadolinium were used as the metal precursors. Appropriate amounts of salts were dissolved in concentrated nitric acid (total concentration of 0.667 M). After the dissolution, this mixture was added to distilled water (total concentration of 0.1 M); in one experiment after dissolution, acetylacetone was added. Then, the co-precipitation was carried out by the addition of aqueous ammonia up to pH 12. Ultrasonic processing was used during all process at 30 °C under stirring. The resulting precipitates were filtered, washed with distilled water-ethanol solution (H2O/C2H5OH = 9 vol.), dried at 150 °C for 12 h, and calcined in static air by heating at a rate of 4 °C/min from room temperature to 500 °C and kept at 500 °C for 1 h in a muffle furnace.",
            "synthesis" : "coprecipitation",
            "description" : "solid solution",
            "particle_size_nm": null,
            "crystallite_size_nm": 15,
            "phase_types": "Fluorite",
            "phase_flag": "single",
            "microscopy": false,
            "image_path": "",
            "morphology": null,
            "pretreatment_temp": 0,
            "pretreatment_o2_vol%": 0,
            "pretreatment_time_h": 0, 
            "osc": null,
            "hierarchical": false,
            "lattice_parameter_A": null,
            "reactions": [
                {
                    "gas_co_content" : 1,
                    "gas_o2_content" : 2,
                    "gas_h2o_content" : 0,
                    "gas_co2_content" : 0,
                    "flow_mL_h_g" : 10000,
                    "flow_h-1": null,
                    "notes": null,
                    "mass_catalyst_g": 0.3,
                    "temps": [268.693017233324, 336.4729753180356, 366.2088022105643, 387.03028846795615, 406.06837264560227, 420.58654706125776],
                    "conversion": [17.688902417811793, 53.84388589319882, 68.82718733692816, 84.89302487389112, 91.9205079144199, 93.86328057053402]
                }
            ]
        },
        {
            "doi": "10.1007/s13204-017-0625-4",
            "name": "Gd0.05Bi0.15Ce0.8O2 (2a)",
            "Bi": 0.15,
            "Gd": 0.05,
            "Ce": 0.8,
            "Sbet" : 23,
            "calcination_temp" : 500,
            "calcination_time" : 1,
            "Dpore" : 3.5,
            "Vtotal" :null,
            "calcination_flowing_gas" : 0,
            "calcination_reactive_gas" : 0,
            "synthesis_para" : "Nitrates of cerium, bismuth, and gadolinium were used as the metal precursors. Appropriate amounts of salts were dissolved in concentrated nitric acid (total concentration of 0.667 M). After the dissolution, this mixture was added to distilled water (total concentration of 0.1 M); in one experiment after dissolution, acetylacetone was added. Then, the co-precipitation was carried out by the addition of aqueous ammonia up to pH 12. Ultrasonic processing was used during all process at 30 °C under stirring. The resulting precipitates were filtered, washed with distilled water-ethanol solution (H2O/C2H5OH = 9 vol.), dried at 150 °C for 12 h, and calcined in static air by heating at a rate of 4 °C/min from room temperature to 500 °C and kept at 500 °C for 1 h in a muffle furnace.",
            "synthesis" : "coprecipitation",
            "description" : "solid solution",
            "particle_size_nm": null,
            "crystallite_size_nm": 8,
            "phase_types": "Fluorite",
            "phase_flag": "single",
            "microscopy": true,
            "image_path": "77_20nm_TEM.png",
            "morphology": "polyhedra",
            "pretreatment_temp": 0,
            "pretreatment_o2_vol%": 0,
            "pretreatment_time_h": 0, 
            "osc": null,
            "hierarchical": false,
            "lattice_parameter_A": null,
            "reactions": [
                {
                    "gas_co_content" : 1,
                    "gas_o2_content" : 2,
                    "gas_h2o_content" : 0,
                    "gas_co2_content" : 0,
                    "flow_mL_h_g" : 10000,
                    "flow_h-1": null,
                    "notes": null,
                    "mass_catalyst_g": 0.3,
                    "temps": [252.1191248514944, 281.45715696875044, 317.5336723933096, 346.3911470639275, 376.4553548783255, 394.59906825250624],
                    "conversion": [4.726648112715255, 26.847016872499566, 47.82457818751087, 66.7975300052183, 85.88319707775265, 94.81431553313621]
                }
            ]
        },
        {
            "doi": "10.1007/s13204-017-0625-4",
            "name": "Gd0.1Bi0.1Ce0.8O2 (3)",
            "Bi": 0.1,
            "Gd": 0.1,
            "Ce": 0.8,
            "Sbet" : 41,
            "calcination_temp" : 500,
            "calcination_time" : 1,
            "Dpore" : 3.5,
            "Vtotal" :null,
            "calcination_flowing_gas" : 0,
            "calcination_reactive_gas" : 0,
            "synthesis_para" : "Nitrates of cerium, bismuth, and gadolinium were used as the metal precursors. Appropriate amounts of salts were dissolved in concentrated nitric acid (total concentration of 0.667 M). After the dissolution, this mixture was added to distilled water (total concentration of 0.1 M); in one experiment after dissolution, acetylacetone was added. Then, the co-precipitation was carried out by the addition of aqueous ammonia up to pH 12. Ultrasonic processing was used during all process at 30 °C under stirring. The resulting precipitates were filtered, washed with distilled water-ethanol solution (H2O/C2H5OH = 9 vol.), dried at 150 °C for 12 h, and calcined in static air by heating at a rate of 4 °C/min from room temperature to 500 °C and kept at 500 °C for 1 h in a muffle furnace.",
            "synthesis" : "coprecipitation",
            "description" : "solid solution",
            "particle_size_nm": null,
            "crystallite_size_nm": 14,
            "phase_types": "Fluorite",
            "phase_flag": "single",
            "microscopy": false,
            "image_path": "",
            "morphology": null,
            "pretreatment_temp": 0,
            "pretreatment_o2_vol%": 0,
            "pretreatment_time_h": 0, 
            "osc": null,
            "hierarchical": false,
            "lattice_parameter_A": null,
            "reactions": [
                {
                    "gas_co_content" : 1,
                    "gas_o2_content" : 2,
                    "gas_h2o_content" : 0,
                    "gas_co2_content" : 0,
                    "flow_mL_h_g" : 10000,
                    "flow_h-1": null,
                    "notes": null,
                    "mass_catalyst_g": 0.3,
                    "temps": [291.85054663409556, 322.6889858902994, 350.58534566764115, 379.7204757518722, 409.53105602498897, 417.5350072751058, 436.7412865590752, 465.40386848744544],
                    "conversion": [16.895981909897372, 26.839189424247696, 40.740737519568626, 53.90885371368934, 66.8523221429814, 71.72177770046966, 81.9647764828666, 94.82997042963994]
                }
            ]
        },
        {
            "doi": "10.1007/s13204-017-0625-4",
            "name": "Gd0.15Bi0.05Ce0.8O2 (4)",
            "Bi": 0.05,
            "Gd": 0.15,
            "Ce": 0.8,
            "Sbet" : 48,
            "calcination_temp" : 500,
            "calcination_time" : 1,
            "Dpore" : 3.5,
            "Vtotal" :null,
            "calcination_flowing_gas" : 0,
            "calcination_reactive_gas" : 0,
            "synthesis_para" : "Nitrates of cerium, bismuth, and gadolinium were used as the metal precursors. Appropriate amounts of salts were dissolved in concentrated nitric acid (total concentration of 0.667 M). After the dissolution, this mixture was added to distilled water (total concentration of 0.1 M); in one experiment after dissolution, acetylacetone was added. Then, the co-precipitation was carried out by the addition of aqueous ammonia up to pH 12. Ultrasonic processing was used during all process at 30 °C under stirring. The resulting precipitates were filtered, washed with distilled water-ethanol solution (H2O/C2H5OH = 9 vol.), dried at 150 °C for 12 h, and calcined in static air by heating at a rate of 4 °C/min from room temperature to 500 °C and kept at 500 °C for 1 h in a muffle furnace.",
            "synthesis" : "coprecipitation",
            "description" : "solid solution",
            "particle_size_nm": null,
            "crystallite_size_nm": 13,
            "phase_types": "Fluorite",
            "phase_flag": "single",
            "microscopy": false,
            "image_path": "",
            "morphology": null,
            "pretreatment_temp": 0,
            "pretreatment_o2_vol%": 0,
            "pretreatment_time_h": 0, 
            "osc": null,
            "hierarchical": false,
            "lattice_parameter_A": null,
            "reactions": [
                {
                    "gas_co_content" : 1,
                    "gas_o2_content" : 2,
                    "gas_h2o_content" : 0,
                    "gas_co2_content" : 0,
                    "flow_mL_h_g" : 10000,
                    "flow_h-1": null,
                    "notes": null,
                    "mass_catalyst_g": 0.3,
                    "temps": [288.0594823328394, 347.30954573972474, 373.6307449975305, 406.31399089610613, 318.26251785404406, 431.3723919746907, 461.50601364249195, 489.188792332439, 510.2105108592634, 533.6003096925767, 557.6548796604061, 570.5845447385634],
                    "conversion": [4.812750043485823, 18.806662028178813, 41.721516785527925, 56.89189424247696, 14.85614889546008, 63.783962428248394, 71.85875804487738, 75.75917550878414, 80.91589841711603, 84.04687771786398, 88.98051835101758, 95.81857714385112]
                }
            ]
        },
        {
            "doi": "10.1007/s13204-017-0625-4",
            "name": "Gd0.2Ce0.8O2 (5)",
            "Gd": 0.2,
            "Ce": 0.8,
            "Sbet" : 43,
            "calcination_temp" : 500,
            "calcination_time" : 1,
            "Dpore" : 3.5,
            "Vtotal" :null,
            "calcination_flowing_gas" : 0,
            "calcination_reactive_gas" : 0,
            "synthesis_para" : "Nitrates of cerium, bismuth, and gadolinium were used as the metal precursors. Appropriate amounts of salts were dissolved in concentrated nitric acid (total concentration of 0.667 M). After the dissolution, this mixture was added to distilled water (total concentration of 0.1 M); in one experiment after dissolution, acetylacetone was added. Then, the co-precipitation was carried out by the addition of aqueous ammonia up to pH 12. Ultrasonic processing was used during all process at 30 °C under stirring. The resulting precipitates were filtered, washed with distilled water-ethanol solution (H2O/C2H5OH = 9 vol.), dried at 150 °C for 12 h, and calcined in static air by heating at a rate of 4 °C/min from room temperature to 500 °C and kept at 500 °C for 1 h in a muffle furnace.",
            "synthesis" : "coprecipitation",
            "description" : "solid solution",
            "particle_size_nm": null,
            "crystallite_size_nm": 16,
            "phase_types": "Fluorite",
            "phase_flag": "single",
            "microscopy": false,
            "image_path": "",
            "morphology": null,
            "pretreatment_temp": 0,
            "pretreatment_o2_vol%": 0,
            "pretreatment_time_h": 0, 
            "osc": null,
            "hierarchical": false,
            "lattice_parameter_A": null,
            "reactions": [
                {
                    "gas_co_content" : 1,
                    "gas_o2_content" : 2,
                    "gas_h2o_content" : 0,
                    "gas_co2_content" : 0,
                    "flow_mL_h_g" : 10000,
                    "flow_h-1": null,
                    "notes": null,
                    "mass_catalyst_g": 0.3,
                    "temps": [345.33125091773127, 374.59452965439914, 404.2102171852682, 434.71493599241785, 463.71123836984236, 492.0961648845995, 523.3724453699625, 558.0633534900485, 581.7761937180462],
                    "conversion": [12.88050095668812, 14.96808140546182, 22.804922595233954, 32.80840146112368, 42.75082623064881, 55.93929379022439, 69.83771090624457, 83.99991302835276, 91.93459732127327]
                }
            ]
        },
        {
            "doi": "10.1016/j.fuel.2022.126196",
            "name": "350-CC",
            "Ce": 0.815,
            "Cu": 0.185,
            "Sbet" : 78,
            "calcination_temp" : 350,
            "calcination_time" : null,
            "Dpore" : 6.5,
            "Vtotal": 0.13,
            "calcination_flowing_gas" : 0,
            "calcination_reactive_gas" : 0,
            "synthesis_para" : "CuO-CeO2 catalysts (Cu:Ce molar ratio 1:4) were prepared via a direct solvothermal method [22]. Briefly, 0.53 g Cu(NO3)2⋅3H2O and 3.81 g Ce(NO3)3⋅6H2O were dissolved in 22 mL EG and the solution was put into an autoclave with a volume of 80 mL. The solvothermal procedure, with continuous stirring, took place at 180 °C for 3 h. The suspension was filtered, and washed with deionized water and ethanol. The solid was dried at 120 °C overnight and divided into five shares. Each share was subjected to activation in air at 350, 450, 550, 650, or 800 °C to obtain catalysts denoted as 350-CC, 450-CC, 550-CC, 650-CC, and 800-CC, respectively.",
            "synthesis" : "hydrothermal",
            "description" : "solid solution",
            "particle_size_nm": null,
            "crystallite_size_nm": 8.7,
            "phase_types": "Fluorite & CuO",
            "phase_flag": "multi",
            "microscopy": true,
            "image_path": "78_50nm_TEM.png",
            "morphology": "nanoparticle",
            "pretreatment_temp": 200,
            "pretreatment_o2_vol%": 0,
            "pretreatment_time_h": 1, 
            "osc": null,
            "hierarchical": false,
            "lattice_parameter_A": 5.449,
            "reactions": [
                {
                    "gas_co_content" : 1,
                    "gas_o2_content" : 2.5,
