Repository: Iwanap1/co_oxidation

# Training an Extrapolatable Model for CO Oxidation Light-Off Prediction over Cerium-Based Catalysts
Extrapolatable NNs for CO Oxidation light-off prediction



The exact architecture can be dictated by the provided model configs. In the most physically-informed scenario, the archictecture includes latent states for both the H<sub>2</sub>-TPR and dynamic oxygen storage capacity (OSC), which are trained both on those experimental measurements and the conversion itself. The weight-hourly space velocity is not included in the features for the conversion net, rather is used to calculate conversion using the solution for a simple first-order kinetic model in a PFR.

File: src/db/migrations/committed/5-3-2026.json (part 10 of 17)
{
                    "gas_h2o_content" : 0,
                    "gas_co2_content" : 0,
                    "flow_mL_h_g" : 18000,
                    "flow_h-1": null,
                    "notes": null,
                    "mass_catalyst_g": 0.1,
                    "temps": [52.00148505661778, 63.531464637089286, 70.3211434935957, 80.01113792463337, 89.96621496194543, 99.97326898087991],
                    "conversion": [16.09858334950514, 24.71414709877741, 36.322918688142835, 63.02891519503202, 85.58121482631476, 97.12090044634193]
                }
            ]
        },
        {
            "doi": "10.1016/j.fuel.2022.126196",
            "name": "550-CC",
            "Ce": 0.81,
            "Cu": 0.19,
            "Sbet" : 62,
            "calcination_temp" : 550,
            "calcination_time" : null,
            "Dpore" : 7.1,
            "Vtotal": 0.11,
            "calcination_flowing_gas" : 0,
            "calcination_reactive_gas" : 0,
            "synthesis_para" : "CuO-CeO2 catalysts (Cu:Ce molar ratio 1:4) were prepared via a direct solvothermal method [22]. Briefly, 0.53 g Cu(NO3)2⋅3H2O and 3.81 g Ce(NO3)3⋅6H2O were dissolved in 22 mL EG and the solution was put into an autoclave with a volume of 80 mL. The solvothermal procedure, with continuous stirring, took place at 180 °C for 3 h. The suspension was filtered, and washed with deionized water and ethanol. The solid was dried at 120 °C overnight and divided into five shares. Each share was subjected to activation in air at 350, 450, 550, 650, or 800 °C to obtain catalysts denoted as 350-CC, 450-CC, 550-CC, 650-CC, and 800-CC, respectively.",
            "synthesis" : "hydrothermal",
            "description" : "solid solution",
            "particle_size_nm": null,
            "crystallite_size_nm": 10.5,
            "phase_types": "Fluorite & CuO",
            "phase_flag": "multi",
            "microscopy": true,
            "image_path": "79_50nm_TEM.png",
            "morphology": "nanoparticle",
            "pretreatment_temp": 200,
            "pretreatment_o2_vol%": 0,
            "pretreatment_time_h": 1, 
            "osc": null,
            "hierarchical": false,
            "lattice_parameter_A": 5.438,
            "reactions": [
                {
                    "gas_co_content" : 1,
                    "gas_o2_content" : 2.5,
                    "gas_h2o_content" : 0,
                    "gas_co2_content" : 0,
                    "flow_mL_h_g" : 18000,
                    "flow_h-1": null,
                    "notes": null,
                    "mass_catalyst_g": 0.1,
                    "temps": [51.92945981065528, 60.541303137182105, 70.89511787636904, 79.93540003712641, 89.9684425468721],
                    "conversion": [16.153696875606443, 24.145158160294976, 51.649912672229775, 76.72346206093538, 93.30875218319426]
                }
            ]
        },
        {
            "doi": "10.1016/j.fuel.2022.126196",
            "name": "800-CC",
            "Ce": 0.803,
            "Cu": 0.197,
            "Sbet": 0.7,
            "calcination_temp" : 850,
            "calcination_time" : null,
            "Dpore" : 26.6,
            "Vtotal": 0.005,
            "calcination_flowing_gas" : 0,
            "calcination_reactive_gas" : 0,
            "synthesis_para" : "CuO-CeO2 catalysts (Cu:Ce molar ratio 1:4) were prepared via a direct solvothermal method [22]. Briefly, 0.53 g Cu(NO3)2⋅3H2O and 3.81 g Ce(NO3)3⋅6H2O were dissolved in 22 mL EG and the solution was put into an autoclave with a volume of 80 mL. The solvothermal procedure, with continuous stirring, took place at 180 °C for 3 h. The suspension was filtered, and washed with deionized water and ethanol. The solid was dried at 120 °C overnight and divided into five shares. Each share was subjected to activation in air at 350, 450, 550, 650, or 800 °C to obtain catalysts denoted as 350-CC, 450-CC, 550-CC, 650-CC, and 800-CC, respectively.",
            "synthesis" : "hydrothermal",
            "description" : "solid solution",
            "particle_size_nm": null,
            "crystallite_size_nm": 38.8,
            "phase_types": "Fluorite & CuO",
            "phase_flag": "multi",
            "microscopy": false,
            "image_path": "",
            "morphology": null,
            "pretreatment_temp": 200,
            "pretreatment_o2_vol%": 0,
            "pretreatment_time_h": 1, 
            "osc": null,
            "hierarchical": false,
            "lattice_parameter_A": 5.472,
            "reactions": [
                {
                    "gas_co_content" : 1,
                    "gas_o2_content" : 2.5,
                    "gas_h2o_content" : 0,
                    "gas_co2_content" : 0,
                    "flow_mL_h_g" : 18000,
                    "flow_h-1": null,
                    "notes": null,
                    "mass_catalyst_g": 0.1,
                    "temps": [61.444217560794506, 70.51494338221644, 80.01410803786894, 89.9773528865788, 99.92648969741973, 109.94022647113421, 119.9910896602933, 130.02784481158346],
                    "conversion": [4.121870754900058, 8.900446341936735, 15.675528818164176, 37.041723267999224, 59.48301960023287, 77.46710653987968, 90.07257908014749, 97.66815447312246]
                }
            ]
        },
        {
            "doi": "10.1016/j.cattod.2023.02.014",
            "name": "Ce95Cu5",
            "Ce": 0.95,
            "Cu": 0.05,
            "Sbet" : 39,
            "calcination_temp" : 550,
            "calcination_time" : 4,
            "Dpore" : 11,
            "Vtotal": 0.14,
            "calcination_flowing_gas" : null,
            "calcination_reactive_gas" : null,
            "synthesis_para" : "Pure (Ce100) and Cu-doped (Ce95Cu5) ceria was prepared through a hydrothermal synthesis procedure [15], [30]. The 5 at% Cu loading was chosen with the aim of creating a Ce-Cu solid solution and to avoid the segregation of big CuO particles. Ce(NO3)3·6H2O and Cu(NO3)2·3H2O (both provided by Sigma-Aldrich) were employed as metal precursors. In detail, a total of 20 mmol of nitrates (of which 19 mmol of cerium nitrate and 1 mmol of copper nitrate for the Ce95Cu5 sample) were dissolved in 10 mL of deionized water. This solution was then added dropwise to a second solution prepared by dissolving 48 g of NaOH (Sigma-Aldrich) in 70 mL of deionized water. After stirring at room temperature (RT) for 1 h, the thus obtained mixture was heated at 180 °C for 24 h in an autoclave. Subsequently, the sludgy precipitate was rinsed several times with ethanol and deionized water, in order to remove Na traces, and then it was dried at 70 °C overnight. Finally, the solid powder was gently crushed in a mortar and calcined in air at 550 °C for 4 h.",
            "synthesis" : "hydrothermal",
            "description" : "solid solution",
            "particle_size_nm": null,
            "crystallite_size_nm": 20,
            "phase_types": "Fluorite",
            "phase_flag": "single",
            "microscopy": true,
            "image_path": "80_100nm_TEM.png",
            "morphology": "spherical",
            "pretreatment_temp": 100,
            "pretreatment_o2_vol%": 20,
            "pretreatment_time_h": 0.5, 
            "osc": null,
            "hierarchical": false,
            "lattice_parameter_A": null,
            "reactions": [
                {
                    "gas_co_content" : 1,
                    "gas_o2_content" : 10,
                    "gas_h2o_content" : 0,
                    "gas_co2_content" : 0,
                    "flow_mL_h_g" : 30000,
                    "flow_h-1": null,
                    "notes": null,
                    "mass_catalyst_g": 0.1,
                    "temps": [74.44222523025661, 99.47369915659343, 124.54682278996242, 149.691886826387, 174.48482152153952, 199.4367823708149, 224.55912838522192],
                    "conversion": [1.589473355016262, 7.285933199899925, 22.16818864148111, 49.27211033274956, 76.7982236677508, 93.015073805354, 98.69980610457843]
                }
            ]
        },
        {
            "doi": "10.1016/j.cattod.2023.02.014",
            "name": "Ce100",
            "Ce": 1,
            "Sbet" : 7,
            "calcination_temp" : 550,
            "calcination_time" : 4,
            "Dpore" : 30,
            "Vtotal": 0.05,
            "calcination_flowing_gas" : null,
            "calcination_reactive_gas" : null,
            "synthesis_para" : "Pure (Ce100) and Cu-doped (Ce95Cu5) ceria was prepared through a hydrothermal synthesis procedure [15], [30]. The 5 at% Cu loading was chosen with the aim of creating a Ce-Cu solid solution and to avoid the segregation of big CuO particles. Ce(NO3)3·6H2O and Cu(NO3)2·3H2O (both provided by Sigma-Aldrich) were employed as metal precursors. In detail, a total of 20 mmol of nitrates (of which 19 mmol of cerium nitrate and 1 mmol of copper nitrate for the Ce95Cu5 sample) were dissolved in 10 mL of deionized water. This solution was then added dropwise to a second solution prepared by dissolving 48 g of NaOH (Sigma-Aldrich) in 70 mL of deionized water. After stirring at room temperature (RT) for 1 h, the thus obtained mixture was heated at 180 °C for 24 h in an autoclave. Subsequently, the sludgy precipitate was rinsed several times with ethanol and deionized water, in order to remove Na traces, and then it was dried at 70 °C overnight. Finally, the solid powder was gently crushed in a mortar and calcined in air at 550 °C for 4 h.",
            "synthesis" : "hydrothermal",
            "description" : "solid solution",
            "particle_size_nm": null,
            "crystallite_size_nm": 144,
            "phase_types": "Fluorite",
            "phase_flag": "single",
            "microscopy": true,
            "image_path": "81_200nm_TEM.png",
            "morphology": "cubic",
            "pretreatment_temp": 100,
            "pretreatment_o2_vol%": 20,
            "pretreatment_time_h": 0.5, 
            "osc": null,
            "hierarchical": false,
            "lattice_parameter_A": null,
            "reactions": [
                {
                    "gas_co_content" : 1,
                    "gas_o2_content" : 10,
                    "gas_h2o_content" : 0,
                    "gas_co2_content" : 0,
                    "flow_mL_h_g" : 30000,
                    "flow_h-1": null,
                    "notes": null,
                    "mass_catalyst_g": 0.1,
                    "temps": [249.7344831176699, 274.7886750660242, 299.9602434614693, 324.6092973505107, 349.35679600162814, 374.5624414300995, 399.61663337845386, 425.06839071211533, 449.9256931363176, 475.0518254877275, 500.0037863370029],
                    "conversion": [3.1132724543407555, 6.80432199149362, 13.535151363522642, 25.594195646735052, 37.63213034776082, 53.142200400300226, 69.20737428071052, 81.21872654490868, 90.1246247185389, 94.84848011008256, 98.132192894671]
                }
            ]
        },
        {
            "doi": "10.1016/j.cattod.2021.11.040",
            "name": "Ce90La10",
            "Ce": 0.9,
            "La": 0.1,
            "Sbet" : 9,
            "calcination_temp" : 650,
            "calcination_time" : 4,
            "Dpore" : 16,
            "Vtotal" : 0.037,
            "calcination_flowing_gas" : null,
            "calcination_reactive_gas" : null,
            "synthesis_para" : "The six materials investigated in this study were prepared by doping ceria with different quantities (i.e. 10%, 25% or 50% atomic) of lanthanum or neodymium. The samples were named CeXXReYY, where Re is the doping rare earth (La or Nd) while XX and YY are the atomic percentages of Ce and of the doping element, respectively. A hydrothermal synthesis route was used, following a procedure reported elsewhere [23], [32]. In brief, 48 g of NaOH (Carlo Erba Reagents) were dissolved in 70 mL of deionized water, stirring for 30 min to dissipate the released heat. Meanwhile, another solution was prepared by mixing appropriate amounts (20 mmol in all) of Ce(NO3)3·6H2O, La(NO3)3·6H2O or Nd(NO3)3·6H2O (all provided by Sigma-Aldrich) in 10 mL of deionized water. The latter solution was then slowly added dropwise to the first one, stirring for 1 h at room temperature (RT). The thus obtained cloudy mixture was then poured into a PTFE liner and placed into a stainless steel autoclave, which was put in an oven and heated at 180 °C for 24 h. Afterwards, the muddy precipitate was rinsed several times with deionized water and ethanol and dried at 70 °C overnight. Finally, the powder obtained was gently ground in a mortar and calcined in an oven at 650 °C for 4 h.",
            "synthesis" : "hydrothermal",
            "description" : "solid solution",
            "particle_size_nm": null,
            "crystallite_size_nm": 42,
            "phase_types": "Fluorite",
            "phase_flag": "single",
            "microscopy": true,
            "image_path": "82_200nm_SEM.png",
            "morphology": "cubic",
            "pretreatment_temp": 100,
            "pretreatment_o2_vol%": 20,
            "pretreatment_time_h": 0.5, 
            "osc": null,
            "hierarchical": false,
            "lattice_parameter_A": 0.5447,
            "reactions": [
                {
                    "gas_co_content" : 1,
                    "gas_o2_content" : 10,
                    "gas_h2o_content" : 0,
                    "gas_co2_content" : 0,
                    "flow_mL_h_g" : 30000,
                    "flow_h-1": null,
                    "notes": null,
                    "mass_catalyst_g": 0.1,
                    "temps": [251.15162067438666, 304.33855921709306, 350.0731723791155, 400.14934670198954, 451.0360458396812],
                    "conversion": [6.389105665678164, 23.25893553925394, 47.830497892929614, 74.70501014515375, 94.07835180271579]
                }
            ]
        },
        {
            "doi": "10.1016/j.cattod.2021.11.040",
            "name": "Ce75La25",
            "Ce": 0.75,
            "La": 0.25,
            "Sbet" : 14,
            "calcination_temp" : 650,
            "calcination_time" : 4,
            "Dpore" : 12,
            "Vtotal" : 0.041,
            "calcination_flowing_gas" : null,
            "calcination_reactive_gas" : null,
            "synthesis_para" : "The six materials investigated in this study were prepared by doping ceria with different quantities (i.e. 10%, 25% or 50% atomic) of lanthanum or neodymium. The samples were named CeXXReYY, where Re is the doping rare earth (La or Nd) while XX and YY are the atomic percentages of Ce and of the doping element, respectively. A hydrothermal synthesis route was used, following a procedure reported elsewhere [23], [32]. In brief, 48 g of NaOH (Carlo Erba Reagents) were dissolved in 70 mL of deionized water, stirring for 30 min to dissipate the released heat. Meanwhile, another solution was prepared by mixing appropriate amounts (20 mmol in all) of Ce(NO3)3·6H2O, La(NO3)3·6H2O or Nd(NO3)3·6H2O (all provided by Sigma-Aldrich) in 10 mL of deionized water. The latter solution was then slowly added dropwise to the first one, stirring for 1 h at room temperature (RT). The thus obtained cloudy mixture was then poured into a PTFE liner and placed into a stainless steel autoclave, which was put in an oven and heated at 180 °C for 24 h. Afterwards, the muddy precipitate was rinsed several times with deionized water and ethanol and dried at 70 °C overnight. Finally, the powder obtained was gently ground in a mortar and calcined in an oven at 650 °C for 4 h.",
            "synthesis" : "hydrothermal",
            "description" : "solid solution",
            "particle_size_nm": null,
            "crystallite_size_nm": 12,
            "phase_types": "Fluorite & CexLayOz",
            "phase_flag": "multi",
            "microscopy": true,
            "image_path": "83_200nm_SEM.png",
            "morphology": "cubic",
            "pretreatment_temp": 100,
            "pretreatment_o2_vol%": 20,
            "pretreatment_time_h": 0.5, 
            "osc": null,
            "hierarchical": false,
            "lattice_parameter_A": 0.5495,
            "reactions": [
                {
                    "gas_co_content" : 1,
                    "gas_o2_content" : 10,
                    "gas_h2o_content" : 0,
                    "gas_co2_content" : 0,
                    "flow_mL_h_g" : 30000,
                    "flow_h-1": null,
                    "notes": null,
                    "mass_catalyst_g": 0.1,
                    "temps": [199.16545963511373, 250.25854240620802, 302.049577101173, 355.38661283180863, 401.1249784235292, 448.5631946685479, 499.1421945709847, 548.0138389607271],
                    "conversion": [1.8948025597003273, 8.805993444669891, 21.68877789917278, 45.6321211175277, 59.574683939441236, 79.34602778211331, 93.83877009520837, 98.50710160761668]
                }
            ]
        },
        {
            "doi": "10.1016/j.cattod.2021.11.040",
            "name": "Ce50La50",
            "Ce": 0.5,
            "La": 0.5,
            "Sbet" : 18,
            "calcination_temp" : 650,
            "calcination_time" : 4,
            "Dpore" : 10,
            "Vtotal" : 0.047,
            "calcination_flowing_gas" : null,
            "calcination_reactive_gas" : null,
            "synthesis_para" : "The six materials investigated in this study were prepared by doping ceria with different quantities (i.e. 10%, 25% or 50% atomic) of lanthanum or neodymium. The samples were named CeXXReYY, where Re is the doping rare earth (La or Nd) while XX and YY are the atomic percentages of Ce and of the doping element, respectively. A hydrothermal synthesis route was used, following a procedure reported elsewhere [23], [32]. In brief, 48 g of NaOH (Carlo Erba Reagents) were dissolved in 70 mL of deionized water, stirring for 30 min to dissipate the released heat. Meanwhile, another solution was prepared by mixing appropriate amounts (20 mmol in all) of Ce(NO3)3·6H2O, La(NO3)3·6H2O or Nd(NO3)3·6H2O (all provided by Sigma-Aldrich) in 10 mL of deionized water. The latter solution was then slowly added dropwise to the first one, stirring for 1 h at room temperature (RT). The thus obtained cloudy mixture was then poured into a PTFE liner and placed into a stainless steel autoclave, which was put in an oven and heated at 180 °C for 24 h. Afterwards, the muddy precipitate was rinsed several times with deionized water and ethanol and dried at 70 °C overnight. Finally, the powder obtained was gently ground in a mortar and calcined in an oven at 650 °C for 4 h.",
            "synthesis" : "hydrothermal",
            "description" : "solid solution",
            "particle_size_nm": null,
            "crystallite_size_nm": 11,
            "phase_types": "Fluorite & CexLayOz",
            "phase_flag": "multi",
            "microscopy": true,
            "image_path": "84_200nm_SEM.png",
            "morphology": "nanorods",
            "pretreatment_temp": 100,
            "pretreatment_o2_vol%": 20,
            "pretreatment_time_h": 0.5, 
            "osc": null,
            "hierarchical": false,
            "lattice_parameter_A": 0.5592,
            "reactions": [
                {
                    "gas_co_content" : 1,
                    "gas_o2_content" : 10,
                    "gas_h2o_content" : 0,
                    "gas_co2_content" : 0,
                    "flow_mL_h_g" : 30000,
                    "flow_h-1": null,
                    "notes": null,
                    "mass_catalyst_g": 0.1,
                    "temps": [249.89455672547976, 301.1264793954085, 351.1238526946198, 403.1700526090644, 451.1035895742493, 498.39921349073524, 549.2071116047641],
                    "conversion": [1.5264554393631968, 6.890900577493365, 16.9377243639769, 52.925706258779464, 76.38442328702982, 92.02356797253005, 95.42375526767599]
                }
            ]
        },
        {
            "doi": "10.1016/j.cattod.2021.11.040",
            "name": "Ce90Nd10",
            "Ce": 0.9,
            "Nd": 0.1,
            "Sbet" : 10,
            "calcination_temp" : 650,
            "calcination_time" : 4,
            "Dpore" : 27,
            "Vtotal" : 0.075,
            "calcination_flowing_gas" : null,
            "calcination_reactive_gas" : null,
            "synthesis_para" : "The six materials investigated in this study were prepared by doping ceria with different quantities (i.e. 10%, 25% or 50% atomic) of lanthanum or neodymium. The samples were named CeXXReYY, where Re is the doping rare earth (La or Nd) while XX and YY are the atomic percentages of Ce and of the doping element, respectively. A hydrothermal synthesis route was used, following a procedure reported elsewhere [23], [32]. In brief, 48 g of NaOH (Carlo Erba Reagents) were dissolved in 70 mL of deionized water, stirring for 30 min to dissipate the released heat. Meanwhile, another solution was prepared by mixing appropriate amounts (20 mmol in all) of Ce(NO3)3·6H2O, La(NO3)3·6H2O or Nd(NO3)3·6H2O (all provided by Sigma-Aldrich) in 10 mL of deionized water. The latter solution was then slowly added dropwise to the first one, stirring for 1 h at room temperature (RT). The thus obtained cloudy mixture was then poured into a PTFE liner and placed into a stainless steel autoclave, which was put in an oven and heated at 180 °C for 24 h. Afterwards, the muddy precipitate was rinsed several times with deionized water and ethanol and dried at 70 °C overnight. Finally, the powder obtained was gently ground in a mortar and calcined in an oven at 650 °C for 4 h.",
            "synthesis" : "hydrothermal",
            "description" : "solid solution",
            "particle_size_nm": null,
            "crystallite_size_nm": 109,
            "phase_types": "Fluorite",
            "phase_flag": "single",
            "microscopy": true,
            "image_path": "85_200nm_SEM.png",
            "morphology": "cubic",
            "pretreatment_temp": 100,
            "pretreatment_o2_vol%": 20,
            "pretreatment_time_h": 0.5, 
            "osc": null,
            "hierarchical": false,
            "lattice_parameter_A": 0.5431,
            "reactions": [
                {
                    "gas_co_content" : 1,
                    "gas_o2_content" : 10,
                    "gas_h2o_content" : 0,
                    "gas_co2_content" : 0,
                    "flow_mL_h_g" : 30000,
                    "flow_h-1": null,
                    "notes": null,
                    "mass_catalyst_g": 0.1,
                    "temps": [199.13262504024394, 250.40243925534534, 302.67598431907277, 354.95710470995965, 401.1969016911918, 450.80771925837547],
                    "conversion": [1.3901044746698206, 23.187857283658584, 58.847230435639666, 82.59964518036665, 93.84033116499113, 98.70687955844669]
                }
            ]
        },
        {
            "doi": "10.1016/j.cattod.2021.11.040",
            "name": "Ce75Nd25",
            "Ce": 0.75,
            "Nd": 0.25,
            "Sbet" : 13,
            "calcination_temp" : 650,
            "calcination_time" : 4,
            "Dpore" : 20,
            "Vtotal" : 0.066,
            "calcination_flowing_gas" : null,
            "calcination_reactive_gas" : null,
            "synthesis_para" : "The six materials investigated in this study were prepared by doping ceria with different quantities (i.e. 10%, 25% or 50% atomic) of lanthanum or neodymium. The samples were named CeXXReYY, where Re is the doping rare earth (La or Nd) while XX and YY are the atomic percentages of Ce and of the doping element, respectively. A hydrothermal synthesis route was used, following a procedure reported elsewhere [23], [32]. In brief, 48 g of NaOH (Carlo Erba Reagents) were dissolved in 70 mL of deionized water, stirring for 30 min to dissipate the released heat. Meanwhile, another solution was prepared by mixing appropriate amounts (20 mmol in all) of Ce(NO3)3·6H2O, La(NO3)3·6H2O or Nd(NO3)3·6H2O (all provided by Sigma-Aldrich) in 10 mL of deionized water. The latter solution was then slowly added dropwise to the first one, stirring for 1 h at room temperature (RT). The thus obtained cloudy mixture was then poured into a PTFE liner and placed into a stainless steel autoclave, which was put in an oven and heated at 180 °C for 24 h. Afterwards, the muddy precipitate was rinsed several times with deionized water and ethanol and dried at 70 °C overnight. Finally, the powder obtained was gently ground in a mortar and calcined in an oven at 650 °C for 4 h.",
            "synthesis" : "hydrothermal",
            "description" : "solid solution",
            "particle_size_nm": null,
            "crystallite_size_nm": 36,
            "phase_types": "Fluorite & CexNdyOz",
            "phase_flag": "multi",
            "microscopy": true,
            "image_path": "86_200nm_SEM.png",
            "morphology": "cubic",
            "pretreatment_temp": 100,
            "pretreatment_o2_vol%": 20,
            "pretreatment_time_h": 0.5, 
            "osc": null,
            "hierarchical": false,
            "lattice_parameter_A": 0.5466,
            "reactions": [
                {
                    "gas_co_content" : 1,
                    "gas_o2_content" : 10,
                    "gas_h2o_content" : 0,
                    "gas_co2_content" : 0,
                    "flow_mL_h_g" : 30000,
                    "flow_h-1": null,
                    "notes": null,
                    "mass_catalyst_g": 0.1,
                    "temps": [252.47429123345265, 308.8157869818003, 356.4759578054277, 399.86743177470976, 447.5503285798155],
                    "conversion": [12.030751034890597, 32.615809185886064, 51.31874630396216, 74.77942046126553, 94.75024640252316]
                }
            ]
        },
        {
            "doi": "10.1016/j.cattod.2021.11.040",
            "name": "Ce50Nd50",
            "Ce": 0.5,
            "Nd": 0.5,
            "Sbet" : 12,
            "calcination_temp" : 650,
            "calcination_time" : 4,
            "Dpore" : 12,
            "Vtotal" : 0.038,
            "calcination_flowing_gas" : null,
            "calcination_reactive_gas" : null,
            "synthesis_para" : "The six materials investigated in this study were prepared by doping ceria with different quantities (i.e. 10%, 25% or 50% atomic) of lanthanum or neodymium. The samples were named CeXXReYY, where Re is the doping rare earth (La or Nd) while XX and YY are the atomic percentages of Ce and of the doping element, respectively. A hydrothermal synthesis route was used, following a procedure reported elsewhere [23], [32]. In brief, 48 g of NaOH (Carlo Erba Reagents) were dissolved in 70 mL of deionized water, stirring for 30 min to dissipate the released heat. Meanwhile, another solution was prepared by mixing appropriate amounts (20 mmol in all) of Ce(NO3)3·6H2O, La(NO3)3·6H2O or Nd(NO3)3·6H2O (all provided by Sigma-Aldrich) in 10 mL of deionized water. The latter solution was then slowly added dropwise to the first one, stirring for 1 h at room temperature (RT). The thus obtained cloudy mixture was then poured into a PTFE liner and placed into a stainless steel autoclave, which was put in an oven and heated at 180 °C for 24 h. Afterwards, the muddy precipitate was rinsed several times with deionized water and ethanol and dried at 70 °C overnight. Finally, the powder obtained was gently ground in a mortar and calcined in an oven at 650 °C for 4 h.",
            "synthesis" : "hydrothermal",
            "description" : "solid solution",
            "particle_size_nm": null,
            "crystallite_size_nm": 20,
            "phase_types": "Fluorite & CexNdyOz",
            "phase_flag": "multi",
            "microscopy": true,
            "image_path": "87_200nm_SEM.png",
            "morphology": "nanorods",
            "pretreatment_temp": 100,
            "pretreatment_o2_vol%": 20,
            "pretreatment_time_h": 0.5, 
            "osc": null,
            "hierarchical": false,
            "lattice_parameter_A": 0.5506,
            "reactions": [
                {
                    "gas_co_content" : 1,
                    "gas_o2_content" : 10,
                    "gas_h2o_content" : 0,
                    "gas_co2_content" : 0,
                    "flow_mL_h_g" : 30000,
                    "flow_h-1": null,
                    "notes": null,
                    "mass_catalyst_g": 0.1,
                    "temps": [199.13262504024394, 250.40243925534534, 302.67598431907277, 354.95710470995965, 401.1969016911918, 450.80771925837547],
                    "conversion": [1.3901044746698206, 23.187857283658584, 58.847230435639666, 82.59964518036665, 93.84033116499113, 98.70687955844669]
                }
            ]
        },
        {
            "doi": "10.1016/j.apcatb.2018.02.035",
            "name": "CeO2-NC",
            "Ce": 1,
            "Sbet" : 39.5,
            "calcination_temp" : 500,
            "calcination_time" : 2,
            "Dpore": 12.5,
            "Vtotal": 0.12,
            "calcination_flowing_gas" : 1,
            "calcination_reactive_gas" : 0,
            "synthesis_para" : "All chemicals used in this work were of analytical reagent grade. Ce(NO3)3·6H2O (purity ≥99.0%, Fluka) and Cu(NO3)2·2.5H2O (Fluka) were used as precursors for the preparation of ceria and Cu/Ceria materials. NaOH (purity ≥98%, Sigma-Aldrich) and ethanol (purity 99.8%, ACROS) were also employed during the synthesis procedure. Bare ceria nanoparticles were initially synthesized by the hydrothermal method [28]. For the synthesis of ceria nanorods (CeO2-NR), 2.75 mol NaOH was initially dissolved in 75 mL of double deionized water. Then, 175 mL of aqueous solution containing 23 mmol Ce(NO3)3·6H2O (0.13 M) was added in the above solution under vigorous stirring until the formation of a milky slurry. The mixture was left for additional stirring for 1 h. The final slurry was then transferred into a Teflon bottle and aged at 90 °C for 24 h. To obtain the CeO2-NP sample, the same procedure was followed as above with only one variation: 0.45 mol NaOH instead of 2.75 mol was utilized. For the synthesis of ceria nanocubes (CeO2-NC), the procedure followed for the preparation of Ceria-NR was employed, whereas the final aging was performed at 180 °C instead of 90 °C. Afterwards, the solid products were recovered by centrifugation. The materials were washed thoroughly with double deionized water until pH 7, in order to remove any co-precipitated salts and then washed with ethanol to avoid agglomeration. The precipitate was dried at 90 °C for 12 h, followed by calcination at 500 °C for 2 h under air flow (heating ramp 5 °C/min).",
            "synthesis" : "hydrothermal",
            "description" : "solid solution",
            "particle_size_nm": null,
            "crystallite_size_nm": 19.2,
            "phase_types": "Fluorite",
            "phase_flag": "single",
            "microscopy": true,
            "image_path": "88_100nm_TEM.png",
            "morphology": "cubic",
            "pretreatment_temp": 0,
            "pretreatment_o2_vol%": 0,
            "pretreatment_time_h": 0, 
            "osc": null,
            "hierarchical": false,
            "lattice_parameter_A": null,
            "reactions": [
                {
                    "gas_co_content" : 2,
                    "gas_o2_content" : 1,
                    "gas_h2o_content" : 0,
                    "gas_co2_content" : 0,
                    "flow_mL_h_g" : 75000,
                    "flow_h-1": 39000,
                    "notes": null,
                    "mass_catalyst_g": 0.4,
                    "temps": [250.07849483141726, 280.14080765143467, 300.0627958651338, 320.0282581393102, 350.03351125495124, 380.17733793836345, 400.04770070524586, 419.82296396483434, 449.7276833156217, 479.7791276205198, 500.0679282194957],
                    "conversion": [4.326145963585349, 7.558174997712647, 10.270212571289152, 15.599743816523834, 28.479825551251942, 45.840830766415564, 58.13535026990759, 70.42529506846809, 84.47040165909299, 93.34380432462106, 96.61166854737868]
                }
            ]
        },
        {
            "doi": "10.1016/j.apcatb.2018.02.035",
            "name": "CeO2-NP",
            "Ce": 1,
            "Sbet" : 109.4,
            "calcination_temp" : 500,
            "calcination_time" : 2,
            "Dpore": 38.1,
            "Vtotal": 1.04,
            "calcination_flowing_gas" : 1,
            "calcination_reactive_gas" : 0,
            "synthesis_para" : "All chemicals used in this work were of analytical reagent grade. Ce(NO3)3·6H2O (purity ≥99.0%, Fluka) and Cu(NO3)2·2.5H2O (Fluka) were used as precursors for the preparation of ceria and Cu/Ceria materials. NaOH (purity ≥98%, Sigma-Aldrich) and ethanol (purity 99.8%, ACROS) were also employed during the synthesis procedure. Bare ceria nanoparticles were initially synthesized by the hydrothermal method [28]. For the synthesis of ceria nanorods (CeO2-NR), 2.75 mol NaOH was initially dissolved in 75 mL of double deionized water. Then, 175 mL of aqueous solution containing 23 mmol Ce(NO3)3·6H2O (0.13 M) was added in the above solution under vigorous stirring until the formation of a milky slurry. The mixture was left for additional stirring for 1 h. The final slurry was then transferred into a Teflon bottle and aged at 90 °C for 24 h. To obtain the CeO2-NP sample, the same procedure was followed as above with only one variation: 0.45 mol NaOH instead of 2.75 mol was utilized. For the synthesis of ceria nanocubes (CeO2-NC), the procedure followed for the preparation of Ceria-NR was employed, whereas the final aging was performed at 180 °C instead of 90 °C. Afterwards, the solid products were recovered by centrifugation. The materials were washed thoroughly with double deionized water until pH 7, in order to remove any co-precipitated salts and then washed with ethanol to avoid agglomeration. The precipitate was dried at 90 °C for 12 h, followed by calcination at 500 °C for 2 h under air flow (heating ramp 5 °C/min).",
            "synthesis" : "hydrothermal",
            "description" : "solid solution",
            "particle_size_nm": null,
            "crystallite_size_nm": 9.5,
            "phase_types": "Fluorite",
            "phase_flag": "single",
            "microscopy": true,
            "image_path": "89_100nm_TEM.png",
            "morphology": "polyhedra",
            "pretreatment_temp": 0,
            "pretreatment_o2_vol%": 0,
            "pretreatment_time_h": 0, 
            "osc": null,
            "hierarchical": false,
            "lattice_parameter_A": null,
            "reactions": [
                {
                    "gas_co_content" : 2,
                    "gas_o2_content" : 1,
                    "gas_h2o_content" : 0,
                    "gas_co2_content" : 0,
                    "flow_mL_h_g" : 75000,
                    "flow_h-1": 39000,
                    "notes": null,
                    "mass_catalyst_g": 0.4,
                    "temps": [220.2525722152449, 250.09751473287605, 280.36361221138054, 300.29103468263935, 320.46028161530285, 350.12317650468555, 380.43818230122696, 400.5068954690368, 420.4343179402956, 450.08091005699936],
                    "conversion": [3.2388910915245965, 5.925005337155754, 12.613223947055415, 20.119552288877365, 30.478209155509468, 49.66604653999817, 69.0627954496935, 79.34139498002378, 87.55908993869895, 95.21028393668608]
                }
            ]
        },
        {
            "doi": "10.1016/j.apcatb.2018.02.035",
            "name": "CeO2-NR",
            "Ce": 1,
            "Sbet" : 91.8,
            "calcination_temp" : 500,
            "calcination_time" : 2,
            "Dpore": 30.9,
            "Vtotal": 0.71,
            "calcination_flowing_gas" : 1,
            "calcination_reactive_gas" : 0,
            "synthesis_para" : "All chemicals used in this work were of analytical reagent grade. Ce(NO3)3·6H2O (purity ≥99.0%, Fluka) and Cu(NO3)2·2.5H2O (Fluka) were used as precursors for the preparation of ceria and Cu/Ceria materials. NaOH (purity ≥98%, Sigma-Aldrich) and ethanol (purity 99.8%, ACROS) were also employed during the synthesis procedure. Bare ceria nanoparticles were initially synthesized by the hydrothermal method [28]. For the synthesis of ceria nanorods (CeO2-NR), 2.75 mol NaOH was initially dissolved in 75 mL of double deionized water. Then, 175 mL of aqueous solution containing 23 mmol Ce(NO3)3·6H2O (0.13 M) was added in the above solution under vigorous stirring until the formation of a milky slurry. The mixture was left for additional stirring for 1 h. The final slurry was then transferred into a Teflon bottle and aged at 90 °C for 24 h. To obtain the CeO2-NP sample, the same procedure was followed as above with only one variation: 0.45 mol NaOH instead of 2.75 mol was utilized. For the synthesis of ceria nanocubes (CeO2-NC), the procedure followed for the preparation of Ceria-NR was employed, whereas the final aging was performed at 180 °C instead of 90 °C. Afterwards, the solid products were recovered by centrifugation. The materials were washed thoroughly with double deionized water until pH 7, in order to remove any co-precipitated salts and then washed with ethanol to avoid agglomeration. The precipitate was dried at 90 °C for 12 h, followed by calcination at 500 °C for 2 h under air flow (heating ramp 5 °C/min).",
            "synthesis" : "hydrothermal",
            "description" : "solid solution",
            "particle_size_nm": null,
            "crystallite_size_nm": 13.2,
            "phase_types": "Fluorite",
            "phase_flag": "single",
            "microscopy": true,
            "image_path": "90_100nm_TEM.png",
            "morphology": "nanorods",
            "pretreatment_temp": 0,
            "pretreatment_o2_vol%": 0,
            "pretreatment_time_h": 0, 
            "osc": null,
            "hierarchical": false,
            "lattice_parameter_A": null,
            "reactions": [
                {
                    "gas_co_content" : 2,
                    "gas_o2_content" : 1,
                    "gas_h2o_content" : 0,
                    "gas_co2_content" : 0,
                    "flow_mL_h_g" : 75000,
                    "flow_h-1": 39000,
                    "notes": null,
                    "mass_catalyst_g": 0.4,
                    "temps": [200.23820162303159, 220.42375132837407, 250.17631146749108, 280.17884745435225, 300.4594966669887, 320.0282581393102, 350.03894551251085, 380.1148439764274, 400.3221307120085, 420.4370350690755],
                    "conversion": [4.650950013724114, 7.476592759766994, 14.39278416542133, 25.737289944798558, 36.19964012321205, 48.43316356095032, 66.60007929488548, 82.23108359510812, 90.32144926652231, 95.49086583915337]
                }
            ]
        },
        {
            "doi": "10.1021/acs.chemmater.4c02109",
            "name": "CeLa05",
            "Ce": 0.95,
            "La": 0.05,
            "Sbet" : 81.9,
            "calcination_temp" : 400,
            "calcination_time" : null,
            "Dpore" : null,
            "Vtotal" :null,
            "calcination_flowing_gas" : null,
            "calcination_reactive_gas" : null,
