Repository: Iwanap1/co_oxidation

# Training an Extrapolatable Model for CO Oxidation Light-Off Prediction over Cerium-Based Catalysts
Extrapolatable NNs for CO Oxidation light-off prediction



The exact architecture can be dictated by the provided model configs. In the most physically-informed scenario, the archictecture includes latent states for both the H<sub>2</sub>-TPR and dynamic oxygen storage capacity (OSC), which are trained both on those experimental measurements and the conversion itself. The weight-hourly space velocity is not included in the features for the conversion net, rather is used to calculate conversion using the solution for a simple first-order kinetic model in a PFR.

File: src/db/migrations/committed/5-3-2026.json (part 11 of 17)
{
            "synthesis_para" : "Three nano-Ce1–xLaxO2 (x = 0.05, 0.1 and 0.15) powders were synthesized by the nonaqueous sol–gel method using oleylamine as the surfactant and diphenyl ether as the aging agent. (20) In a typical preparation, 25 mL of oleylamine mixed with 75 mL of oleic acid was heated on a hot plate to 120 °C with stirring. Ce(NO3)3·6H2O (Alfa-Aesar, 99.99%) and La(NO3)3·6H2O (Sigma-Aldrich, 99.99%) were added to the mixture at the required molar concentration such that the total amount of the nitrites will be 10 g. Diphenyl ether, 10 mL, was added. The hot plate temperature was raised to 200 °C for two more hours. After the mixture cooled, ethanol was added, and the samples were centrifuged. Additional heat treatment was conducted at 400 °C in an air furnace to remove all organic residues. Henceforth, the three compositions will be referred to as CeLa05 (5% La3+), CeLa10 (10% La3+), and CeLa15 (15% La3+), respectively.",
            "synthesis" : "sol-gel",
            "description" : "solid solution",
            "particle_size_nm": null,
            "crystallite_size_nm": 5.6,
            "phase_types": "Fluorite",
            "phase_flag": "single",
            "microscopy": false,
            "image_path": "",
            "morphology": null,
            "pretreatment_temp": null,
            "pretreatment_o2_vol%": null,
            "pretreatment_time_h": null, 
            "osc": "167 umol O2 g-1",
            "hierarchical": false,
            "lattice_parameter_A": 5.4302,
            "reactions": []
        },
        {
            "doi": "10.1021/acs.chemmater.4c02109",
            "name": "CeLa05",
            "Ce": 0.95,
            "La": 0.05,
            "Sbet" : 24.9,
            "calcination_temp" : 600,
            "calcination_time" : null,
            "Dpore" : null,
            "Vtotal" :null,
            "calcination_flowing_gas" : null,
            "calcination_reactive_gas" : null,
            "synthesis_para" : "Three nano-Ce1–xLaxO2 (x = 0.05, 0.1 and 0.15) powders were synthesized by the nonaqueous sol–gel method using oleylamine as the surfactant and diphenyl ether as the aging agent. (20) In a typical preparation, 25 mL of oleylamine mixed with 75 mL of oleic acid was heated on a hot plate to 120 °C with stirring. Ce(NO3)3·6H2O (Alfa-Aesar, 99.99%) and La(NO3)3·6H2O (Sigma-Aldrich, 99.99%) were added to the mixture at the required molar concentration such that the total amount of the nitrites will be 10 g. Diphenyl ether, 10 mL, was added. The hot plate temperature was raised to 200 °C for two more hours. After the mixture cooled, ethanol was added, and the samples were centrifuged. Additional heat treatment was conducted at 400 °C in an air furnace to remove all organic residues. Henceforth, the three compositions will be referred to as CeLa05 (5% La3+), CeLa10 (10% La3+), and CeLa15 (15% La3+), respectively.",
            "synthesis" : "sol-gel",
            "description" : "solid solution",
            "particle_size_nm": null,
            "crystallite_size_nm": 12.7,
            "phase_types": "Fluorite",
            "phase_flag": "single",
            "microscopy": false,
            "image_path": "",
            "morphology": null,
            "pretreatment_temp": null,
            "pretreatment_o2_vol%": null,
            "pretreatment_time_h": null, 
            "osc": "213 umol O2 g-1",
            "hierarchical": false,
            "lattice_parameter_A": 5.4302,
            "reactions": []
        },
        {
            "doi": "10.1021/acs.chemmater.4c02109",
            "name": "CeLa10",
            "Ce": 0.9,
            "La": 0.1,
            "Sbet" : 104.4,
            "calcination_temp" : 400,
            "calcination_time" : null,
            "Dpore" : null,
            "Vtotal" :null,
            "calcination_flowing_gas" : null,
            "calcination_reactive_gas" : null,
            "synthesis_para" : "Three nano-Ce1–xLaxO2 (x = 0.05, 0.1 and 0.15) powders were synthesized by the nonaqueous sol–gel method using oleylamine as the surfactant and diphenyl ether as the aging agent. (20) In a typical preparation, 25 mL of oleylamine mixed with 75 mL of oleic acid was heated on a hot plate to 120 °C with stirring. Ce(NO3)3·6H2O (Alfa-Aesar, 99.99%) and La(NO3)3·6H2O (Sigma-Aldrich, 99.99%) were added to the mixture at the required molar concentration such that the total amount of the nitrites will be 10 g. Diphenyl ether, 10 mL, was added. The hot plate temperature was raised to 200 °C for two more hours. After the mixture cooled, ethanol was added, and the samples were centrifuged. Additional heat treatment was conducted at 400 °C in an air furnace to remove all organic residues. Henceforth, the three compositions will be referred to as CeLa05 (5% La3+), CeLa10 (10% La3+), and CeLa15 (15% La3+), respectively.",
            "synthesis" : "sol-gel",
            "description" : "solid solution",
            "particle_size_nm": null,
            "crystallite_size_nm": 4.9,
            "phase_types": "Fluorite",
            "phase_flag": "single",
            "microscopy": false,
            "image_path": "",
            "morphology": null,
            "pretreatment_temp": null,
            "pretreatment_o2_vol%": null,
            "pretreatment_time_h": null, 
            "osc": "108 umol O2 g-1",
            "hierarchical": false,
            "lattice_parameter_A": 5.4454,
            "reactions": []
        },
        {
            "doi": "10.1021/acs.chemmater.4c02109",
            "name": "CeLa10",
            "Ce": 0.9,
            "La": 0.1,
            "Sbet" : 40.8,
            "calcination_temp" : 600,
            "calcination_time" : null,
            "Dpore" : null,
            "Vtotal" :null,
            "calcination_flowing_gas" : null,
            "calcination_reactive_gas" : null,
            "synthesis_para" : "Three nano-Ce1–xLaxO2 (x = 0.05, 0.1 and 0.15) powders were synthesized by the nonaqueous sol–gel method using oleylamine as the surfactant and diphenyl ether as the aging agent. (20) In a typical preparation, 25 mL of oleylamine mixed with 75 mL of oleic acid was heated on a hot plate to 120 °C with stirring. Ce(NO3)3·6H2O (Alfa-Aesar, 99.99%) and La(NO3)3·6H2O (Sigma-Aldrich, 99.99%) were added to the mixture at the required molar concentration such that the total amount of the nitrites will be 10 g. Diphenyl ether, 10 mL, was added. The hot plate temperature was raised to 200 °C for two more hours. After the mixture cooled, ethanol was added, and the samples were centrifuged. Additional heat treatment was conducted at 400 °C in an air furnace to remove all organic residues. Henceforth, the three compositions will be referred to as CeLa05 (5% La3+), CeLa10 (10% La3+), and CeLa15 (15% La3+), respectively.",
            "synthesis" : "sol-gel",
            "description" : "solid solution",
            "particle_size_nm": null,
            "crystallite_size_nm": 9.8,
            "phase_types": "Fluorite",
            "phase_flag": "single",
            "microscopy": false,
            "image_path": "",
            "morphology": null,
            "pretreatment_temp": null,
            "pretreatment_o2_vol%": null,
            "pretreatment_time_h": null, 
            "osc": "369 umol O2 g-1",
            "hierarchical": false,
            "lattice_parameter_A": 5.4414,
            "reactions": []
        },
        {
            "doi": "10.1021/acs.chemmater.4c02109",
            "name": "CeLa15",
            "Ce": 0.85,
            "La": 0.5,
            "Sbet" : 135.8,
            "calcination_temp" : 400,
            "calcination_time" : null,
            "Dpore" : null,
            "Vtotal" :null,
            "calcination_flowing_gas" : null,
            "calcination_reactive_gas" : null,
            "synthesis_para" : "Three nano-Ce1–xLaxO2 (x = 0.05, 0.1 and 0.15) powders were synthesized by the nonaqueous sol–gel method using oleylamine as the surfactant and diphenyl ether as the aging agent. (20) In a typical preparation, 25 mL of oleylamine mixed with 75 mL of oleic acid was heated on a hot plate to 120 °C with stirring. Ce(NO3)3·6H2O (Alfa-Aesar, 99.99%) and La(NO3)3·6H2O (Sigma-Aldrich, 99.99%) were added to the mixture at the required molar concentration such that the total amount of the nitrites will be 10 g. Diphenyl ether, 10 mL, was added. The hot plate temperature was raised to 200 °C for two more hours. After the mixture cooled, ethanol was added, and the samples were centrifuged. Additional heat treatment was conducted at 400 °C in an air furnace to remove all organic residues. Henceforth, the three compositions will be referred to as CeLa05 (5% La3+), CeLa10 (10% La3+), and CeLa15 (15% La3+), respectively.",
            "synthesis" : "sol-gel",
            "description" : "solid solution",
            "particle_size_nm": null,
            "crystallite_size_nm": 4.0,
            "phase_types": "Fluorite",
            "phase_flag": "single",
            "microscopy": false,
            "image_path": "",
            "morphology": null,
            "pretreatment_temp": null,
            "pretreatment_o2_vol%": null,
            "pretreatment_time_h": null, 
            "osc": "156 umol O2 g-1",
            "hierarchical": false,
            "lattice_parameter_A": 5.4596,
            "reactions": []
        },
        {
            "doi": "10.1021/acs.chemmater.4c02109",
            "name": "CeLa15",
            "Ce": 0.85,
            "La": 0.5,
            "Sbet" : 69.3,
            "calcination_temp" : 600,
            "calcination_time" : null,
            "Dpore" : null,
            "Vtotal" :null,
            "calcination_flowing_gas" : null,
            "calcination_reactive_gas" : null,
            "synthesis_para" : "Three nano-Ce1–xLaxO2 (x = 0.05, 0.1 and 0.15) powders were synthesized by the nonaqueous sol–gel method using oleylamine as the surfactant and diphenyl ether as the aging agent. (20) In a typical preparation, 25 mL of oleylamine mixed with 75 mL of oleic acid was heated on a hot plate to 120 °C with stirring. Ce(NO3)3·6H2O (Alfa-Aesar, 99.99%) and La(NO3)3·6H2O (Sigma-Aldrich, 99.99%) were added to the mixture at the required molar concentration such that the total amount of the nitrites will be 10 g. Diphenyl ether, 10 mL, was added. The hot plate temperature was raised to 200 °C for two more hours. After the mixture cooled, ethanol was added, and the samples were centrifuged. Additional heat treatment was conducted at 400 °C in an air furnace to remove all organic residues. Henceforth, the three compositions will be referred to as CeLa05 (5% La3+), CeLa10 (10% La3+), and CeLa15 (15% La3+), respectively.",
            "synthesis" : "sol-gel",
            "description" : "solid solution",
            "particle_size_nm": null,
            "crystallite_size_nm": 8.3,
            "phase_types": "Fluorite",
            "phase_flag": "single",
            "microscopy": false,
            "image_path": "",
            "morphology": null,
            "pretreatment_temp": null,
            "pretreatment_o2_vol%": null,
            "pretreatment_time_h": null, 
            "osc": "444 umol O2 g-1",
            "hierarchical": false,
            "lattice_parameter_A": 5.4646,
            "reactions": []
        },
        {
            "doi": "10.1016/j.apcata.2020.117517",
            "name": "CeO2",
            "Ce": 1,
            "Sbet" : 9,
            "calcination_temp" : 550,
            "calcination_time" : 4,
            "Dpore" : null,
            "Vtotal" :null,
            "calcination_flowing_gas" : null,
            "calcination_reactive_gas" : null,
            "synthesis_para" : "In this study, a set of four different catalysts was considered, consisting of pure ceria nanocubes and ceria doped with 5 % Cu, 5 % Mn, and 2.5 % Cu + 2.5 % Mn (named CeO2, Ce95Cu5, Ce95Mn5 and Ce95Cu2.5Mn2.5, respectively). All the samples were obtained via hydrothermal synthesis, with a procedure reported elsewhere [37,39] adapted from [41]. Briefly, appropriate quantities of Ce(NO3)3·6H2O and Cu(NO3)2·5H2O or Mn(NO3)2·4H2O (all provided by Sigma-Aldrich) were dissolved in 10 ml of deionized water, stirring for some minutes. Meanwhile, another solution was prepared by mixing 48 g of NaOH and 70 ml of deionized water. The nitrate-containing solution was then slowly added dropwise to the hydroxide solution, stirring for 1 h at RT. The mixture thus obtained was then poured into a Teflon liner and placed in an autoclave, which was heated in an oven up to 180 °C for 24 h. Subsequently, the precipitate obtained was rinsed several times with deionized water and ethanol, then it was dried at 60 °C overnight. Finally, the dry powder was gently crushed in a mortar and calcined at 550 °C for 4 h.",
            "synthesis" : "hydrothermal",
            "description" : "solid solution",
            "particle_size_nm": null,
            "crystallite_size_nm": 135,
            "phase_types": "Fluorite",
            "phase_flag": "single",
            "microscopy": true,
            "image_path": "91_100nm_TEM.png",
            "morphology": "cubic",
            "pretreatment_temp": 150,
            "pretreatment_o2_vol%": 20,
            "pretreatment_time_h": 0.5, 
            "osc": null,
            "hierarchical": false,
            "lattice_parameter_A": 5.412,
            "reactions": [
                {
                    "gas_co_content" : 1,
                    "gas_o2_content" : 10,
                    "gas_h2o_content" : 0,
                    "gas_co2_content" : 0,
                    "flow_mL_h_g" : 30000,
                    "flow_h-1": 40000,
                    "notes": null,
                    "mass_catalyst_g": 0.1,
                    "temps": [250.10398627223051, 275.31769190014154, 300.30207419005364, 325.2350564214488, 349.89126910698326, 375.04171312441184, 399.9074798946694, 425.3386473086139, 450.08975240987195, 474.9713345827501, 499.8687321582489],
                    "conversion": [2.137433275693557, 6.532591534471092, 13.552364483873392, 21.681828433952333, 33.945568002405835, 47.47763326065709, 62.56672430644312, 75.84918427185926, 86.72881738215172, 93.79294789865423, 97.52349447409969]
                }
            ]
        },
        {
            "doi": "10.1016/j.apcata.2020.117517",
            "name": "Ce95Cu5",
            "Ce": 0.95,
            "Cu": 0.05,
            "Sbet" : 46,
            "calcination_temp" : 550,
            "calcination_time" : 4,
            "Dpore" : null,
            "Vtotal" :null,
            "calcination_flowing_gas" : null,
            "calcination_reactive_gas" : null,
            "synthesis_para" : "In this study, a set of four different catalysts was considered, consisting of pure ceria nanocubes and ceria doped with 5 % Cu, 5 % Mn, and 2.5 % Cu + 2.5 % Mn (named CeO2, Ce95Cu5, Ce95Mn5 and Ce95Cu2.5Mn2.5, respectively). All the samples were obtained via hydrothermal synthesis, with a procedure reported elsewhere [37,39] adapted from [41]. Briefly, appropriate quantities of Ce(NO3)3·6H2O and Cu(NO3)2·5H2O or Mn(NO3)2·4H2O (all provided by Sigma-Aldrich) were dissolved in 10 ml of deionized water, stirring for some minutes. Meanwhile, another solution was prepared by mixing 48 g of NaOH and 70 ml of deionized water. The nitrate-containing solution was then slowly added dropwise to the hydroxide solution, stirring for 1 h at RT. The mixture thus obtained was then poured into a Teflon liner and placed in an autoclave, which was heated in an oven up to 180 °C for 24 h. Subsequently, the precipitate obtained was rinsed several times with deionized water and ethanol, then it was dried at 60 °C overnight. Finally, the dry powder was gently crushed in a mortar and calcined at 550 °C for 4 h.",
            "synthesis" : "hydrothermal",
            "description" : "solid solution",
            "particle_size_nm": null,
            "crystallite_size_nm": 34,
            "phase_types": "Fluorite",
            "phase_flag": "single",
            "microscopy": true,
            "image_path": "92_100nm_TEM.png",
            "morphology": "polyhedra",
            "pretreatment_temp": 150,
            "pretreatment_o2_vol%": 20,
            "pretreatment_time_h": 0.5, 
            "osc": null,
            "hierarchical": false,
            "lattice_parameter_A": 5.409,
            "reactions": [
                {
                    "gas_co_content" : 1,
                    "gas_o2_content" : 10,
                    "gas_h2o_content" : 0,
                    "gas_co2_content" : 0,
                    "flow_mL_h_g" : 30000,
                    "flow_h-1": 40000,
                    "notes": null,
                    "mass_catalyst_g": 0.1,
                    "temps": [75.37937197036194, 100.43096972141169, 125.28092108904862, 150.34438039206384, 175.05199313611524, 200.0877754845444, 225.28171185917967],
                    "conversion": [1.978046763401248, 5.7131042778738435, 19.910533042628373, 40.834523720021046, 69.46846101796856, 92.74490639801519, 97.50244342530637]
                }
            ]
        },
        {
            "doi": "10.1016/j.apcata.2020.117517",
            "name": "Ce95Mn5",
            "Ce": 0.95,
            "Mn": 0.05,
            "Sbet" : 17,
            "calcination_temp" : 550,
            "calcination_time" : 4,
            "Dpore" : null,
            "Vtotal" :null,
            "calcination_flowing_gas" : null,
            "calcination_reactive_gas" : null,
            "synthesis_para" : "In this study, a set of four different catalysts was considered, consisting of pure ceria nanocubes and ceria doped with 5 % Cu, 5 % Mn, and 2.5 % Cu + 2.5 % Mn (named CeO2, Ce95Cu5, Ce95Mn5 and Ce95Cu2.5Mn2.5, respectively). All the samples were obtained via hydrothermal synthesis, with a procedure reported elsewhere [37,39] adapted from [41]. Briefly, appropriate quantities of Ce(NO3)3·6H2O and Cu(NO3)2·5H2O or Mn(NO3)2·4H2O (all provided by Sigma-Aldrich) were dissolved in 10 ml of deionized water, stirring for some minutes. Meanwhile, another solution was prepared by mixing 48 g of NaOH and 70 ml of deionized water. The nitrate-containing solution was then slowly added dropwise to the hydroxide solution, stirring for 1 h at RT. The mixture thus obtained was then poured into a Teflon liner and placed in an autoclave, which was heated in an oven up to 180 °C for 24 h. Subsequently, the precipitate obtained was rinsed several times with deionized water and ethanol, then it was dried at 60 °C overnight. Finally, the dry powder was gently crushed in a mortar and calcined at 550 °C for 4 h.",
            "synthesis" : "hydrothermal",
            "description" : "solid solution",
            "particle_size_nm": null,
            "crystallite_size_nm": 79,
            "phase_types": "Fluorite",
            "phase_flag": "single",
            "microscopy": true,
            "image_path": "93_200nm_TEM.png",
            "morphology": "cubic",
            "pretreatment_temp": 150,
            "pretreatment_o2_vol%": 20,
            "pretreatment_time_h": 0.5, 
            "osc": null,
            "hierarchical": false,
            "lattice_parameter_A": 5.409,
            "reactions": [
                {
                    "gas_co_content" : 1,
                    "gas_o2_content" : 10,
                    "gas_h2o_content" : 0,
                    "gas_co2_content" : 0,
                    "flow_mL_h_g" : 30000,
                    "flow_h-1": 40000,
                    "notes": null,
                    "mass_catalyst_g": 0.1,
                    "temps": [125.60909069342632, 150.27321108027107, 174.98477767497766, 200.27756031599174, 225.23821950197296, 250.15538633074752, 275.0804608608323],
                    "conversion": [2.072024659800015, 5.077813698218179, 10.05638673783926, 42.88474550785655, 74.53800466130366, 90.36463423802721, 97.97909931584091]
                }
            ]
        },
        {
            "doi": "10.1016/j.apcata.2020.117517",
            "name": "Ce95Cu2.5Mn2.5",
            "Ce": 0.95,
            "Mn": 0.025,
            "Cu": 0.025,
            "Sbet" : 52,
            "calcination_temp" : 550,
            "calcination_time" : 4,
            "Dpore" : null,
            "Vtotal" :null,
            "calcination_flowing_gas" : null,
            "calcination_reactive_gas" : null,
            "synthesis_para" : "In this study, a set of four different catalysts was considered, consisting of pure ceria nanocubes and ceria doped with 5 % Cu, 5 % Mn, and 2.5 % Cu + 2.5 % Mn (named CeO2, Ce95Cu5, Ce95Mn5 and Ce95Cu2.5Mn2.5, respectively). All the samples were obtained via hydrothermal synthesis, with a procedure reported elsewhere [37,39] adapted from [41]. Briefly, appropriate quantities of Ce(NO3)3·6H2O and Cu(NO3)2·5H2O or Mn(NO3)2·4H2O (all provided by Sigma-Aldrich) were dissolved in 10 ml of deionized water, stirring for some minutes. Meanwhile, another solution was prepared by mixing 48 g of NaOH and 70 ml of deionized water. The nitrate-containing solution was then slowly added dropwise to the hydroxide solution, stirring for 1 h at RT. The mixture thus obtained was then poured into a Teflon liner and placed in an autoclave, which was heated in an oven up to 180 °C for 24 h. Subsequently, the precipitate obtained was rinsed several times with deionized water and ethanol, then it was dried at 60 °C overnight. Finally, the dry powder was gently crushed in a mortar and calcined at 550 °C for 4 h.",
            "synthesis" : "hydrothermal",
            "description" : "solid solution",
            "particle_size_nm": null,
            "crystallite_size_nm": 23,
            "phase_types": "Fluorite",
            "phase_flag": "single",
            "microscopy": true,
            "image_path": "94_50nm_TEM.png",
            "morphology": "polyhedra",
            "pretreatment_temp": 150,
            "pretreatment_o2_vol%": 20,
            "pretreatment_time_h": 0.5, 
            "osc": null,
            "hierarchical": false,
            "lattice_parameter_A": 5.408,
            "reactions": [
                {
                    "gas_co_content" : 1,
                    "gas_o2_content" : 10,
                    "gas_h2o_content" : 0,
                    "gas_co2_content" : 0,
                    "flow_mL_h_g" : 30000,
                    "flow_h-1": 40000,
                    "notes": null,
                    "mass_catalyst_g": 0.1,
                    "temps": [100.56935449434204, 125.25324413446255, 150.2376264243747, 175.09153164266678, 199.99683691947587, 225.22240409935236, 249.80744747309404, 274.75229125645467],
                    "conversion": [3.6922035937147584, 12.695286068716637, 29.55943162168258, 58.55649951131494, 81.00744304939478, 91.8359521840463, 97.17013758364033, 98.75422900533795]
                }
            ]
        },
        {
            "doi": "10.1007/s10562-016-1811-9",
            "name": "CM-CP",
            "Ce": 0.7,
            "Mn": 0.3,
            "Sbet" : 58,
            "calcination_temp" : 500,
            "calcination_time" : 5,
            "Dpore": 30.1,
            "Vtotal": 0.44,
            "calcination_flowing_gas" : 0,
            "calcination_reactive_gas" : 0,
            "synthesis_para" : "An aqueous ammonia solution was added drop-wise to the Ce and Mn nitrate precursor solution until pH value reaches 9. Afterwards, the resulting suspension was left for 24 h and followed by the precipitate was filtered and thoroughly washed 4–5 times with de-ionized water to eliminate anion impurities. The obtained sample was then oven dried at 383 K for overnight and was ground with ceramic mortar. Finally, the well-dispersed powder was calcined for 5 h in a closed electric furnace at 773 K. The catalyst thus obtained was designed as CM-CP.",
            "synthesis" : "coprecipitation",
            "description" : "solid solution",
            "particle_size_nm": null,
            "crystallite_size_nm": 7.19,
            "phase_types": "Fluorite",
            "phase_flag": "single",
            "microscopy": true,
            "image_path": "95_1000nm_SEM.png",
            "morphology": "spherical",
            "pretreatment_temp": 500,
            "pretreatment_o2_vol%": 10.2,
            "pretreatment_time_h": 1, 
            "osc": null,
            "hierarchical": false,
            "lattice_parameter_A": 5.35,
            "reactions": [
                {
                    "gas_co_content" : 1,
                    "gas_o2_content" : 1,
                    "gas_h2o_content" : 0,
                    "gas_co2_content" : 0,
                    "flow_mL_h_g" : 33000,
                    "flow_h-1": null,
                    "notes": null,
                    "mass_catalyst_g": 0.1,
                    "temps": [62.18419906085104, 72.81497797356829, 81.49387616788498, 92.85273757079923, 101.52389020670958, 110.88827031998838, 118.95139662100014, 127.35532749189136, 138.76066224524374, 147.16072033693177, 156.3004792564264, 169.4989107808491, 187.7629375030256],
                    "conversion": [3.147729914643462, 8.968248696403068, 14.478229100933275, 23.33106380152114, 32.41970839283935, 41.81889136138696, 50.52808130459331, 60.3498953801189, 73.2770932279385, 81.2788534989538, 88.73343518549271, 95.22651034574379, 99.13896177222757]
                }
            ]
        },
        {
            "doi": "10.1007/s10562-016-1811-9",
            "name": "CM-SG",
            "Ce": 0.7,
            "Mn": 0.3,
            "Sbet" : 49,
            "calcination_temp" : 500,
            "calcination_time" : 5,
            "Dpore": 24.8,
            "Vtotal": 0.41,
            "calcination_flowing_gas" : 0,
            "calcination_reactive_gas" : 0,
            "synthesis_para" : "In this process, the urea was added to the Ce and Mn nitrate precursor solution as the complexation agent and the resultant mixed solution kept at 353 K for a few hours to ensure metal-complex formation. In a following step, ethylene glycol was added to the reaction solution and the temperature was raised to 363 K to facilitate the polyesterfication step. The resulting gel was dried at 383 K overnight. Then the gel was submitted to decomposition at 573 K for 4 h. Finally, the powder was collected and ground in an agate mortar followed by calcination at 773 K. The catalyst was designed as CM-SG.",
            "synthesis" : "sol-gel",
            "description" : "solid solution",
            "particle_size_nm": null,
            "crystallite_size_nm": 9.56,
            "phase_types": "Fluorite",
            "phase_flag": "single",
            "microscopy": true,
            "image_path": "96_1000nm_SEM.png",
            "morphology": "spherical",
            "pretreatment_temp": 500,
            "pretreatment_o2_vol%": 10.2,
            "pretreatment_time_h": 1, 
            "osc": null,
            "hierarchical": false,
            "lattice_parameter_A": 5.37,
            "reactions": [
                {
                    "gas_co_content" : 1,
                    "gas_o2_content" : 1,
                    "gas_h2o_content" : 0,
                    "gas_co2_content" : 0,
                    "flow_mL_h_g" : 33000,
                    "flow_h-1": null,
                    "notes": null,
                    "mass_catalyst_g": 0.1,
                    "temps": [50.503896984073194, 75.3593939100547, 94.90918332768553, 114.06782204579561, 128.56750738248536, 141.521953817108, 152.19146052185698, 165.21948976134, 180.44725758822673, 199.50520404705426, 217.7808491068403, 241.24601829888172, 262.49208500750353],
                    "conversion": [2.4170513799860505, 4.5958019196917865, 8.867780397887675, 17.031452389650934, 29.69460958517387, 43.234581022285695, 54.691288319107244, 65.86734863329902, 75.69663555747451, 84.98455611279019, 90.23879903019031, 95.05546514331263, 98.62997774751734]
                }
            ]
        },
        {
            "doi": "10.1007/s10562-016-1811-9",
            "name": "CM-HT",
            "Ce": 0.7,
            "Mn": 0.3,
            "Sbet" : 69,
            "calcination_temp" : 500,
            "calcination_time" : 5,
            "Dpore": 17.2,
            "Vtotal": 0.47,
            "calcination_flowing_gas" : 0,
            "calcination_reactive_gas" : 0,
            "synthesis_para" : "In this method, an aqueous ammonia solution was slowly added to the Ce and Mn nitrate precursor solution at room temperature until the pH value of the mixture reached 9 with continuous stirring. Subsequently, the as-obtained suspension was transferred to 20 mL Teflon-lined stainless steel autoclaves, sealed and thermally treated at 473 K for 24 h, and then the autoclaves were cooled naturally to room temperature. The products were harvested by pressure filtration, washed fully with distilled water, and dried at 353 K for 12 h. Finally, the dried sample was calcined at 773 K for 5 h, and denoted as CM-HT. For comparison, pure CeO2 was prepared by precipitation of Ce(NO3)3·6H2O with an aqueous ammonia solution. The obtained solid was then dried at 383 K for 12 h, and calcined at 773 K for 5 h. Pure MnOx was also prepared in a similar way by using Mn(NO3)2·4H2O as precursor.",
            "synthesis" : "hydrothermal",
            "description" : "solid solution",
            "particle_size_nm": null,
            "crystallite_size_nm":5.89,
            "phase_types": "Fluorite",
            "phase_flag": "single",
            "microscopy": true,
            "image_path": "97_500nm_SEM.png",
            "morphology": "sponge",
            "pretreatment_temp": 500,
            "pretreatment_o2_vol%": 10.2,
            "pretreatment_time_h": 1, 
            "osc": null,
            "hierarchical": false,
            "lattice_parameter_A": 5.21,
            "reactions": [
                {
                    "gas_co_content" : 1,
                    "gas_o2_content" : 1,
                    "gas_h2o_content" : 0,
                    "gas_co2_content" : 0,
                    "flow_mL_h_g" : 33000,
                    "flow_h-1": null,
                    "notes": null,
                    "mass_catalyst_g": 0.1,
                    "temps": [4.088638234012684, 29.199738587403786, 53.90032434525827, 69.18231108098949, 78.91460521856997, 88.99544948443626, 103.781720482161, 117.92511013215858, 126.01534588759257, 138.81100837488503, 165.5990221232512],
                    "conversion": [6.508851174067554, 14.190109269653592, 25.994719186954065, 36.19349696104155, 45.947225082201335, 57.00870171709455, 68.98767810289281, 82.37902288352319, 87.51536085555813, 93.11750639343717, 97.50655950048157]
                }
            ]
        },
        {
            "doi": "10.1007/s10562-019-03014-z",
            "name": "5CrCe",
            "Ce": 0.95,
            "Cr": 0.05,
            "Sbet" : 122.5,
            "calcination_temp" : 350,
            "calcination_time" : 2.3,
            "Dpore": 7.15,
            "Vtotal": 0.19,
            "calcination_flowing_gas" : 0,
            "calcination_reactive_gas" : 0,
            "synthesis_para" : "Cr-doped CeO2 nanorods (Ce1−xCrxO2−δ; X = 0.05, 0.1, and 0.15; X is the molar ratio of Cr/(Cr + Ce)) with different Cr contents were synthesized by a hydrothermal process [29]. Firstly, a NaOH solution with a concentration of 8 M was prepared. In a typical experiment, totally 4 mmol of Ce(NO3)3·6H2O and Cr(NO3)3·9H2O with different mole ratios were dissolved in 30 mL Milli-Q water under vigorous stirring until the corresponding salts were completely dissolved. There after an aqueous NaOH (60 mL) was added to the above solution at one time and kept stirring for 30 min. Subsequently, the formed mixed slurry was transferred to a 100 mL Teflon lined autoclave reactor and kept in the oven for 24 h at 100 °C. After cooling down to room temperature naturally, the precipitates were collected and washed with Milli-Q water/ethanol several times until free from ion impurities (Na+ and NO3− ions). Then, the obtained product was dried at 100 °C for 12 h in an electric oven and ground in a pestle and mortar to give the fine powder. Finally, the powder was calcined under static air at 350 °C (at a ramping rate of 5 °C/min) for 2.3 h in a muffle furnace to obtain Ce1−xCrxO2−δ nanorods. For convenience, the 5, 10, and 15% Cr-doped CeO2 nanorod catalysts were designated as 5CrCe, 10CrCe, and 15CrCe, respectively. Pure ceria nanorods were also synthesized under similar conditions and designated as CeO2",
            "synthesis" : "hydrothermal",
            "description" : "solid solution",
            "particle_size_nm": null,
            "crystallite_size_nm": 6.89,
            "phase_types": "Fluorite",
            "phase_flag": "single",
            "microscopy": true,
            "image_path": "98_50nm_TEM.png",
            "morphology": "nanorod",
            "pretreatment_temp": 300,
            "pretreatment_o2_vol%": 10,
            "pretreatment_time_h": 1, 
            "osc": null,
            "hierarchical": false,
            "lattice_parameter_A": 5.39,
            "reactions": [
                {
                    "gas_co_content" : 1,
                    "gas_o2_content" : 4,
                    "gas_h2o_content" : 0,
                    "gas_co2_content" : 0,
                    "flow_mL_h_g" : null,
                    "flow_h-1": 60000,
                    "notes": null,
                    "mass_catalyst_g": 0.1,
                    "temps": [260.10970322796754, 265.8026114908173, 270.39558868053365, 275.1914814122922, 279.13706139644546, 283.0633160908804, 286.5209325096465, 289.95439231626483, 293.93057067580537, 299.13551537326794, 304.1246610022095, 310.87562887713625, 317.159568917204],
                    "conversion": [4.918744957577155, 11.026393481865009, 15.742111655865168, 21.985406895818002, 30.416781183229457, 40.392577553571584, 50.29656095679697, 60.282109705389516, 70.14442385609036, 81.05112905942744, 88.25104394776271, 94.20797389908948, 97.08226574344152]
                }
            ]
        },
        {
            "doi": "10.1007/s10562-019-03014-z",
            "name": "10CrCe",
            "Ce": 0.90,
            "Cr": 0.10,
            "Sbet" : 137.3,
            "calcination_temp" : 350,
            "calcination_time" : 2.3,
            "Dpore": 6.83,
            "Vtotal": 0.21,
            "calcination_flowing_gas" : 0,
            "calcination_reactive_gas" : 0,
            "synthesis_para" : "Cr-doped CeO2 nanorods (Ce1−xCrxO2−δ; X = 0.05, 0.1, and 0.15; X is the molar ratio of Cr/(Cr + Ce)) with different Cr contents were synthesized by a hydrothermal process [29]. Firstly, a NaOH solution with a concentration of 8 M was prepared. In a typical experiment, totally 4 mmol of Ce(NO3)3·6H2O and Cr(NO3)3·9H2O with different mole ratios were dissolved in 30 mL Milli-Q water under vigorous stirring until the corresponding salts were completely dissolved. There after an aqueous NaOH (60 mL) was added to the above solution at one time and kept stirring for 30 min. Subsequently, the formed mixed slurry was transferred to a 100 mL Teflon lined autoclave reactor and kept in the oven for 24 h at 100 °C. After cooling down to room temperature naturally, the precipitates were collected and washed with Milli-Q water/ethanol several times until free from ion impurities (Na+ and NO3− ions). Then, the obtained product was dried at 100 °C for 12 h in an electric oven and ground in a pestle and mortar to give the fine powder. Finally, the powder was calcined under static air at 350 °C (at a ramping rate of 5 °C/min) for 2.3 h in a muffle furnace to obtain Ce1−xCrxO2−δ nanorods. For convenience, the 5, 10, and 15% Cr-doped CeO2 nanorod catalysts were designated as 5CrCe, 10CrCe, and 15CrCe, respectively. Pure ceria nanorods were also synthesized under similar conditions and designated as CeO2",
            "synthesis" : "hydrothermal",
            "description" : "solid solution",
            "particle_size_nm": null,
            "crystallite_size_nm": 5.53,
            "phase_types": "Fluorite",
            "phase_flag": "single",
            "microscopy": true,
            "image_path": "99_50nm_TEM.png",
            "morphology": "nanorod",
            "pretreatment_temp": 300,
            "pretreatment_o2_vol%": 10,
            "pretreatment_time_h": 1, 
            "osc": null,
            "hierarchical": false,
            "lattice_parameter_A": 5.38,
            "reactions": [
                {
                    "gas_co_content" : 1,
                    "gas_o2_content" : 4,
                    "gas_h2o_content" : 0,
                    "gas_co2_content" : 0,
                    "flow_mL_h_g" : null,
                    "flow_h-1": 60000,
                    "notes": null,
                    "mass_catalyst_g": 0.1,
                    "temps": [230.10074917706476, 238.95978407209623, 245.31941483022734, 249.5210549031481, 253.29270727983663, 256.61826755219437, 260.3271127372984, 264.18894979933907, 267.728698699408, 272.2830253096878, 275.2687825711654, 282.9360912669016, 290.224946372321],
                    "conversion": [2.1366574166836596, 6.692791219313255, 12.119546425753372, 21.297420939242684, 30.54976815937159, 39.20988004574752, 47.562348727314635, 57.04254696656707, 66.98199356343035, 77.6067663773461, 85.92022554591153, 92.70610764852428, 97.69577899337725]
                }
            ]
        },
        {
            "doi": "10.1007/s10562-019-03014-z",
            "name": "15CrCe",
            "Ce": 0.85,
            "Cr": 0.15,
            "Sbet" : 114.2,
            "calcination_temp" : 350,
            "calcination_time" : 2.3,
            "Dpore": 7.32,
            "Vtotal": 0.16,
            "calcination_flowing_gas" : 0,
            "calcination_reactive_gas" : 0,
            "synthesis_para" : "Cr-doped CeO2 nanorods (Ce1−xCrxO2−δ; X = 0.05, 0.1, and 0.15; X is the molar ratio of Cr/(Cr + Ce)) with different Cr contents were synthesized by a hydrothermal process [29]. Firstly, a NaOH solution with a concentration of 8 M was prepared. In a typical experiment, totally 4 mmol of Ce(NO3)3·6H2O and Cr(NO3)3·9H2O with different mole ratios were dissolved in 30 mL Milli-Q water under vigorous stirring until the corresponding salts were completely dissolved. There after an aqueous NaOH (60 mL) was added to the above solution at one time and kept stirring for 30 min. Subsequently, the formed mixed slurry was transferred to a 100 mL Teflon lined autoclave reactor and kept in the oven for 24 h at 100 °C. After cooling down to room temperature naturally, the precipitates were collected and washed with Milli-Q water/ethanol several times until free from ion impurities (Na+ and NO3− ions). Then, the obtained product was dried at 100 °C for 12 h in an electric oven and ground in a pestle and mortar to give the fine powder. Finally, the powder was calcined under static air at 350 °C (at a ramping rate of 5 °C/min) for 2.3 h in a muffle furnace to obtain Ce1−xCrxO2−δ nanorods. For convenience, the 5, 10, and 15% Cr-doped CeO2 nanorod catalysts were designated as 5CrCe, 10CrCe, and 15CrCe, respectively. Pure ceria nanorods were also synthesized under similar conditions and designated as CeO2",
            "synthesis" : "hydrothermal",
            "description" : "solid solution",
            "particle_size_nm": null,
            "crystallite_size_nm": 7.82,
            "phase_types": "Fluorite",
            "phase_flag": "single",
            "microscopy": true,
            "image_path": "100_50nm_TEM.png",
            "morphology": "nanorod",
            "pretreatment_temp": 300,
            "pretreatment_o2_vol%": 10,
            "pretreatment_time_h": 1, 
            "osc": null,
            "hierarchical": false,
