Repository: Iwanap1/co_oxidation

# Training an Extrapolatable Model for CO Oxidation Light-Off Prediction over Cerium-Based Catalysts
Extrapolatable NNs for CO Oxidation light-off prediction



The exact architecture can be dictated by the provided model configs. In the most physically-informed scenario, the archictecture includes latent states for both the H<sub>2</sub>-TPR and dynamic oxygen storage capacity (OSC), which are trained both on those experimental measurements and the conversion itself. The weight-hourly space velocity is not included in the features for the conversion net, rather is used to calculate conversion using the solution for a simple first-order kinetic model in a PFR.

File: src/db/migrations/committed/5-3-2026.json (part 12 of 17)
{
            "lattice_parameter_A": 5.42,
            "reactions": [
                {
                    "gas_co_content" : 1,
                    "gas_o2_content" : 4,
                    "gas_h2o_content" : 0,
                    "gas_co2_content" : 0,
                    "flow_mL_h_g" : null,
                    "flow_h-1": 60000,
                    "notes": null,
                    "mass_catalyst_g": 0.1,
                    "temps": [275.26234080792597, 285.3533629224992, 290.6291670155955, 295.4459954778822, 299.5526195430213, 303.4144566050619, 306.85596861572947, 310.79832771826307, 315.8100195185426, 322.83637277195515, 329.65820004251566, 334.45892409670375],
                    "conversion": [4.260902715594053, 12.118659845912424, 20.042023884460914, 30.043531070190525, 40.0033690033956, 50.5226388162386, 60.39027244598512, 70.35986275744062, 80.26029984130221, 90.02597678933977, 95.10962559733316, 97.0875852224872]
                }
            ]
        },
        {
            "doi": "10.1007/s10562-019-03014-z",
            "name": "CeO2",
            "Ce": 1,
            "Sbet" : 100.3,
            "calcination_temp" : 350,
            "calcination_time" : 2.3,
            "Dpore": 7.52,
            "Vtotal": 0.17,
            "calcination_flowing_gas" : 0,
            "calcination_reactive_gas" : 0,
            "synthesis_para" : "Cr-doped CeO2 nanorods (Ce1−xCrxO2−δ; X = 0.05, 0.1, and 0.15; X is the molar ratio of Cr/(Cr + Ce)) with different Cr contents were synthesized by a hydrothermal process [29]. Firstly, a NaOH solution with a concentration of 8 M was prepared. In a typical experiment, totally 4 mmol of Ce(NO3)3·6H2O and Cr(NO3)3·9H2O with different mole ratios were dissolved in 30 mL Milli-Q water under vigorous stirring until the corresponding salts were completely dissolved. There after an aqueous NaOH (60 mL) was added to the above solution at one time and kept stirring for 30 min. Subsequently, the formed mixed slurry was transferred to a 100 mL Teflon lined autoclave reactor and kept in the oven for 24 h at 100 °C. After cooling down to room temperature naturally, the precipitates were collected and washed with Milli-Q water/ethanol several times until free from ion impurities (Na+ and NO3− ions). Then, the obtained product was dried at 100 °C for 12 h in an electric oven and ground in a pestle and mortar to give the fine powder. Finally, the powder was calcined under static air at 350 °C (at a ramping rate of 5 °C/min) for 2.3 h in a muffle furnace to obtain Ce1−xCrxO2−δ nanorods. For convenience, the 5, 10, and 15% Cr-doped CeO2 nanorod catalysts were designated as 5CrCe, 10CrCe, and 15CrCe, respectively. Pure ceria nanorods were also synthesized under similar conditions and designated as CeO2",
            "synthesis" : "hydrothermal",
            "description" : "solid solution",
            "particle_size_nm": null,
            "crystallite_size_nm": 9.03,
            "phase_types": "Fluorite",
            "phase_flag": "single",
            "microscopy": true,
            "image_path": "101_50nm_TEM.png",
            "morphology": "nanorod",
            "pretreatment_temp": 300,
            "pretreatment_o2_vol%": 10,
            "pretreatment_time_h": 1, 
            "osc": null,
            "hierarchical": false,
            "lattice_parameter_A": 5.45,
            "reactions": [
                {
                    "gas_co_content" : 1,
                    "gas_o2_content" : 4,
                    "gas_h2o_content" : 0,
                    "gas_co2_content" : 0,
                    "flow_mL_h_g" : null,
                    "flow_h-1": 60000,
                    "notes": null,
                    "mass_catalyst_g": 0.1,
                    "temps": [275.4733085540174, 290.37954869006745, 305.348596017702, 313.3363824346, 322.0231001629766, 330.43443251286743, 339.1227606820539, 345.0878334417697, 354.16427784613205, 360.14384457313656, 369.3040318996116, 375.3431849365808, 390.26391903991964],
                    "conversion": [2.8317360119865596, 6.110308263810698, 13.256141781848164, 21.470304008227462, 30.580798453804757, 38.746198788931935, 50.24070642681727, 59.38843722571436, 69.80841009637123, 77.54470578847977, 83.37308166286915, 89.21209649534988, 95.12558403447022]
                }
            ]
        },
        {
            "doi": "10.1007/s10562-015-1507-6",
            "name": "CZY",
            "Ce": 0.78,
            "Zr": 0.13,
            "Y": 0.09,
            "Sbet" : 115,
            "calcination_temp" : 500,
            "calcination_time" : 5,
            "Dpore" : null,
            "Vtotal" :null,
            "calcination_flowing_gas" : null,
            "calcination_reactive_gas" : null,
            "synthesis_para" : "Y-doped ceria–zirconia and ceria–lanthana samples with the optimized composition of Ce0.8Zr0.12Y0.08O2−δ (thereafter denoted as CZY) and Ce0.8La0.12Y0.08O2−δ (thereafter denoted as CLY) were prepared via a simple coprecipitation method. Ce(NO3)3·6H2O, ZrO(NO3)2·xH2O, La(NO3)3·6H2O, and Y(NO3)3·6H2O were used as the metal precursors. Firstly, an appropriate amount of these metal precursors were dissolved in deionized water and mixed together with vigorous stirring for 30 min. Subsequently, excess aqueous NH3 solution was slowly dropped into the above mixed solution until the pH reached ~8.5. The resulting suspension was kept stirring for another 12 h, aged for 24 h and then filtered and washed several times with distilled water until free from anion impurities. The obtained precipitates were oven dried overnight at 373 K, followed by calcination at 773 K for 5 h at a heating rate of 5 K min−1. The reference pure ceria, ceria–zirconia (hereafter denoted as CZ), and ceria–lanthana (hereafter denoted as CL) solid solutions were also prepared by adopting the same method for comparison.",
            "synthesis" : "coprecipitation",
            "description" : "solid solution",
            "particle_size_nm": null,
            "crystallite_size_nm": 7.6,
            "phase_types": "Fluorite",
            "phase_flag": "single",
            "microscopy": null,
            "image_path": "103_5nm_TEM.png",
            "morphology": "polyhedra",
            "pretreatment_temp": 300,
            "pretreatment_o2_vol%": 20,
            "pretreatment_time_h": 1, 
            "osc": null,
            "hierarchical": false,
            "lattice_parameter_A": 0.5392,
            "reactions": [
                {
                    "gas_co_content" : 1,
                    "gas_o2_content" : 5,
                    "gas_h2o_content" : 0,
                    "gas_co2_content" : 0,
                    "flow_mL_h_g" : null,
                    "flow_h-1": 30000,
                    "notes": null,
                    "mass_catalyst_g": 0.3,
                    "temps": [321.101709646515, 345.9197325405683, 371.22664915209043, 395.97948621714784, 421.1145492794991, 446.16664855949193, 470.9520785390473],
                    "conversion": [16.023976364209144, 39.91775153470868, 60.19974627285034, 72.58299346950591, 82.89810896644501, 92.01696055309112, 95.1970642576778]
                }
            ]
        },
        {
            "doi": "10.1007/s10562-015-1507-6",
            "name": "CLY",
            "Ce": 0.78,
            "La": 0.13,
            "Y": 0.09,
            "Sbet" : 123,
            "calcination_temp" : 500,
            "calcination_time" : 5,
            "Dpore" : null,
            "Vtotal" :null,
            "calcination_flowing_gas" : null,
            "calcination_reactive_gas" : null,
            "synthesis_para" : "Y-doped ceria–zirconia and ceria–lanthana samples with the optimized composition of Ce0.8Zr0.12Y0.08O2−δ (thereafter denoted as CZY) and Ce0.8La0.12Y0.08O2−δ (thereafter denoted as CLY) were prepared via a simple coprecipitation method. Ce(NO3)3·6H2O, ZrO(NO3)2·xH2O, La(NO3)3·6H2O, and Y(NO3)3·6H2O were used as the metal precursors. Firstly, an appropriate amount of these metal precursors were dissolved in deionized water and mixed together with vigorous stirring for 30 min. Subsequently, excess aqueous NH3 solution was slowly dropped into the above mixed solution until the pH reached ~8.5. The resulting suspension was kept stirring for another 12 h, aged for 24 h and then filtered and washed several times with distilled water until free from anion impurities. The obtained precipitates were oven dried overnight at 373 K, followed by calcination at 773 K for 5 h at a heating rate of 5 K min−1. The reference pure ceria, ceria–zirconia (hereafter denoted as CZ), and ceria–lanthana (hereafter denoted as CL) solid solutions were also prepared by adopting the same method for comparison.",
            "synthesis" : "coprecipitation",
            "description" : "solid solution",
            "particle_size_nm": null,
            "crystallite_size_nm": 5.6,
            "phase_types": "Fluorite",
            "phase_flag": "single",
            "microscopy": null,
            "image_path": "104_5nm_TEM.png",
            "morphology": "polyhedra",
            "pretreatment_temp": 300,
            "pretreatment_o2_vol%": 20,
            "pretreatment_time_h": 1, 
            "osc": null,
            "hierarchical": false,
            "lattice_parameter_A": 0.5436,
            "reactions": [
                {
                    "gas_co_content" : 1,
                    "gas_o2_content" : 5,
                    "gas_h2o_content" : 0,
                    "gas_co2_content" : 0,
                    "flow_mL_h_g" : null,
                    "flow_h-1": 30000,
                    "notes": null,
                    "mass_catalyst_g": 0.3,
                    "temps": [271.5871465397189, 296.16220407115134, 320.7194836492212, 345.7893608825766, 371.0162767039675, 395.2031822536519, 420.59602563975943, 446.4333178599295, 471.153562010489, 245.87429999308637],
                    "conversion": [9.213360692726203, 19.324983609907278, 31.900654752275454, 54.41681070081482, 64.53439365171266, 78.73545113198068, 88.57546679835502, 94.87607387036074, 97.83991349436776, 9.227835060324056]
                }
            ]
        },
        {
            "doi": "10.1039/C7TA00924K",
            "name": "Cu0.1Ce0.9O2-δ",
            "Ce": 0.9,
            "Cu": 0.1,
            "Sbet" : null,
            "calcination_temp" : 650,
            "calcination_time" : 2,
            "Dpore" : null,
            "Vtotal" :null,
            "calcination_flowing_gas" : 0,
            "calcination_reactive_gas" : 0,
            "synthesis_para" : "For the doped samples, inorganic cations with different molar ratios with Ce(CH3COO)3·1.5H2O were dissolved in water and then added into an ethanol solution of BTA as mentioned above. The suspensions were collected and calcined at 450 °C for 1 h and 650 °C for 2 h. The contents of doped ions were determined by using an inductively coupled plasma mass spectrometer (ICP-MS).",
            "synthesis" : "precipitation",
            "description" : "solid solution",
            "particle_size_nm": null,
            "crystallite_size_nm": null,
            "phase_types": "Fluorite",
            "phase_flag": "single",
            "microscopy": true,
            "image_path": "105_1000nm_SEM.png",
            "morphology": "nanosheet",
            "pretreatment_temp": 150,
            "pretreatment_o2_vol%": 0,
            "pretreatment_time_h": 0.5, 
            "osc": null,
            "hierarchical": false,
            "lattice_parameter_A": null,
            "reactions": [
                {
                    "gas_co_content" : 1,
                    "gas_o2_content" : 10,
                    "gas_h2o_content" : 0,
                    "gas_co2_content" : 0,
                    "flow_mL_h_g" : 60000,
                    "flow_h-1": null,
                    "notes": null,
                    "mass_catalyst_g": 0.05,
                    "temps": [50.285712477693544, 60.22141926012175, 69.92678420006834, 80.18807031754268, 85.29988736030779, 90.0839102426183, 95.18686798374951, 100.11042486679406],
                    "conversion": [3.2133124276701386, 9.072497853436369, 18.584574607085525, 38.49815208869974, 58.28013588681076, 80.75932355246948, 91.55373875387315, 95.82166722663979]
                }
            ]
        },
        {
            "doi": "10.1039/C7TA00924K",
            "name": "La0.1Ce0.9O2-δ",
            "Ce": 0.9,
            "La": 0.1,
            "Sbet" : null,
            "calcination_temp" : 650,
            "calcination_time" : 2,
            "Dpore" : null,
            "Vtotal" :null,
            "calcination_flowing_gas" : 0,
            "calcination_reactive_gas" : 0,
            "synthesis_para" : "For the doped samples, inorganic cations with different molar ratios with Ce(CH3COO)3·1.5H2O were dissolved in water and then added into an ethanol solution of BTA as mentioned above. The suspensions were collected and calcined at 450 °C for 1 h and 650 °C for 2 h. The contents of doped ions were determined by using an inductively coupled plasma mass spectrometer (ICP-MS).",
            "synthesis" : "precipitation",
            "description" : "solid solution",
            "particle_size_nm": null,
            "crystallite_size_nm": null,
            "phase_types": "Fluorite",
            "phase_flag": "single",
            "microscopy": true,
            "image_path": "106_1000nm_SEM.png",
            "morphology": "nanosheet",
            "pretreatment_temp": 150,
            "pretreatment_o2_vol%": 0,
            "pretreatment_time_h": 0.5, 
            "osc": null,
            "hierarchical": false,
            "lattice_parameter_A": null,
            "reactions": [
                {
                    "gas_co_content" : 1,
                    "gas_o2_content" : 10,
                    "gas_h2o_content" : 0,
                    "gas_co2_content" : 0,
                    "flow_mL_h_g" : 60000,
                    "flow_h-1": null,
                    "notes": null,
                    "mass_catalyst_g": 0.05,
                    "temps": [239.91020464986775, 270.0030374748459, 300.0094921088935, 330.1709845215344, 360.1176388695531],
                    "conversion": [2.069100683167208, 5.749057378579161, 12.622727442416098, 27.39948482472841, 47.834770597677974]
                }
            ]
        },
        {
            "doi": "10.1039/C7TA00924K",
            "name": "nanosheet CeO2",
            "Ce": 1,
            "Sbet" : 36.76,
            "calcination_temp" : 650,
            "calcination_time" : 2,
            "Dpore" : null,
            "Vtotal" :null,
            "calcination_flowing_gas" : 0,
            "calcination_reactive_gas" : 0,
            "synthesis_para" : "For the doped samples, inorganic cations with different molar ratios with Ce(CH3COO)3·1.5H2O were dissolved in water and then added into an ethanol solution of BTA as mentioned above. The suspensions were collected and calcined at 450 °C for 1 h and 650 °C for 2 h. The contents of doped ions were determined by using an inductively coupled plasma mass spectrometer (ICP-MS).",
            "synthesis" : "precipitation",
            "description" : "solid solution",
            "particle_size_nm": null,
            "crystallite_size_nm": null,
            "phase_types": "Fluorite",
            "phase_flag": "single",
            "microscopy": true,
            "image_path": "107_2000nm_SEM.png",
            "morphology": "nanosheet",
            "pretreatment_temp": 150,
            "pretreatment_o2_vol%": 0,
            "pretreatment_time_h": 0.5, 
            "osc": null,
            "hierarchical": false,
            "lattice_parameter_A": null,
            "reactions": [
                {
                    "gas_co_content" : 1,
                    "gas_o2_content" : 10,
                    "gas_h2o_content" : 0,
                    "gas_co2_content" : 0,
                    "flow_mL_h_g" : 60000,
                    "flow_h-1": null,
                    "notes": null,
                    "mass_catalyst_g": 0.05,
                    "temps": [239.9633604596712, 270.0650525862833, 300.10472960145796, 330.08239150519535, 360.05562375811576],
                    "conversion": [5.465337663792138, 10.991339082390711, 21.492701683652516, 39.07492440362862, 60.09631537686191]
                }
            ]
        },
        {
            "doi": "10.1039/C7TA00924K",
            "name": "Cu0.04Ce0.96O2-δ",
            "Ce": 0.96,
            "Cu": 0.04,
            "Sbet": null,
            "calcination_temp" : 650,
            "calcination_time" : 2,
            "Dpore" : null,
            "Vtotal" :null,
            "calcination_flowing_gas" : 0,
            "calcination_reactive_gas" : 0,
            "synthesis_para" : "For the doped samples, inorganic cations with different molar ratios with Ce(CH3COO)3·1.5H2O were dissolved in water and then added into an ethanol solution of BTA as mentioned above. The suspensions were collected and calcined at 450 °C for 1 h and 650 °C for 2 h. The contents of doped ions were determined by using an inductively coupled plasma mass spectrometer (ICP-MS).",
            "synthesis" : "precipitation",
            "description" : "solid solution",
            "particle_size_nm": null,
            "crystallite_size_nm": null,
            "phase_types": "Fluorite",
            "phase_flag": "single",
            "microscopy": true,
            "image_path": "108_1000nm_SEM.png",
            "morphology": "nanosheet",
            "pretreatment_temp": 150,
            "pretreatment_o2_vol%": 0,
            "pretreatment_time_h": 0.5, 
            "osc": null,
            "hierarchical": false,
            "lattice_parameter_A": null,
            "reactions": [
                {
                    "gas_co_content" : 1,
                    "gas_o2_content" : 10,
                    "gas_h2o_content" : 0,
                    "gas_co2_content" : 0,
                    "flow_mL_h_g" : 60000,
                    "flow_h-1": null,
                    "notes": null,
                    "mass_catalyst_g": 0.05,
                    "temps": [60.358738435447336, 80.06846974548492, 90.07062129016744, 99.95538708820067, 110.11922088770203, 120.17895789300495, 130.55762975712858],
                    "conversion": [2.9277261358121476, 13.307761227461082, 28.713555082689364, 82.67163176167544, 88.07537238212565, 95.10210176578191, 97.7367753014522]
                }
            ]
        },
        {
            "doi": "10.1016/j.jre.2018.11.018",
            "name": "MnCuCe",
            "Ce": 0.8,
            "Cu": 0.1,
            "Mn": 0.1,
            "Sbet" : 84,
            "calcination_temp" : 550,
            "calcination_time" : 4,
            "Dpore": 13.7,
            "Vtotal": 0.309,
            "calcination_flowing_gas" : 0,
            "calcination_reactive_gas" : 0,
            "synthesis_para" : "A CTAB-assisted hydrothermal method was used to prepare codoped CeO2 catalyst. Firstly, the MnSO4·H2O, Ce(NO3)3·6H2O and Cu(NO3)2·3H2O precursors were dissolved in deionized water (Mn:Cu:Ce = 1:1:8). A certain amount of CTAB aqueous surfactant solution (molar ratio of CTAB to metal ions is 1:1) was mixed with above solution and the pH was adjusted around 11 using NaOH aqueous solution as precipitating agent. The suspension was then aged at 200 °C for 24 h in autoclaves. The obtained precipitate was then filtered and washed with deionized water and absolute ethyl alcohol to remove the needless ions (sodium and surfactant), and dried overnight at 120 °C, calcined at 550 °C for 4 h to obtain the final sample. For comparison, Mn doped, Cu doped and pure CeO2 were also prepared by the same method (denoted as MnCe, CuCe and CeO2, respectively).",
            "synthesis" : "surfactant assisted hydrothermal",
            "description" : "solid solution",
            "particle_size_nm": null,
            "crystallite_size_nm": 9.2,
            "phase_types": "Fluorite",
            "phase_flag": "single",
            "microscopy": true,
            "image_path": "109_500nm_SEM.png",
            "morphology": "spherical",
            "pretreatment_temp": 500,
            "pretreatment_o2_vol%": 0,
            "pretreatment_time_h": 0.5, 
            "osc": null,
            "hierarchical": true,
            "lattice_parameter_A": 5.413,
            "reactions": [
                {
                    "gas_co_content" : 2,
                    "gas_o2_content" : 5,
                    "gas_h2o_content" : 0,
                    "gas_co2_content" : 0,
                    "flow_mL_h_g" : 30000,
                    "flow_h-1": null,
                    "notes": null,
                    "mass_catalyst_g": 0.1,
                    "temps": [46.038103150050524, 62.13925690797835, 79.13688243572496, 95.07250509922567, 111.09740295972077, 128.0150527901599, 144.08086844927743],
                    "conversion": [2.5326827741979656, 5.862659013796678, 14.286552395107117, 44.76088040598019, 73.42746233047491, 91.81781736758221, 98.7374720106384]
                }
            ]
        },
        {
            "doi": "10.1016/j.jre.2018.11.018",
            "name": "CeO2",
            "Ce": 1,
            "Sbet" : 75,
            "calcination_temp" : 550,
            "calcination_time" : 4,
            "Dpore": 9.5,
            "Vtotal": 0.217,
            "calcination_flowing_gas" : 0,
            "calcination_reactive_gas" : 0,
            "synthesis_para" : "A CTAB-assisted hydrothermal method was used to prepare codoped CeO2 catalyst. Firstly, the MnSO4·H2O, Ce(NO3)3·6H2O and Cu(NO3)2·3H2O precursors were dissolved in deionized water (Mn:Cu:Ce = 1:1:8). A certain amount of CTAB aqueous surfactant solution (molar ratio of CTAB to metal ions is 1:1) was mixed with above solution and the pH was adjusted around 11 using NaOH aqueous solution as precipitating agent. The suspension was then aged at 200 °C for 24 h in autoclaves. The obtained precipitate was then filtered and washed with deionized water and absolute ethyl alcohol to remove the needless ions (sodium and surfactant), and dried overnight at 120 °C, calcined at 550 °C for 4 h to obtain the final sample. For comparison, Mn doped, Cu doped and pure CeO2 were also prepared by the same method (denoted as MnCe, CuCe and CeO2, respectively).",
            "synthesis" : "surfactant assisted hydrothermal",
            "description" : "solid solution",
            "particle_size_nm": null,
            "crystallite_size_nm": 12.8,
            "phase_types": "Fluorite",
            "phase_flag": "single",
            "microscopy": true,
            "image_path": "110_500nm_SEM.png",
            "morphology": "spherical",
            "pretreatment_temp": 500,
            "pretreatment_o2_vol%": 0,
            "pretreatment_time_h": 0.5, 
            "osc": null,
            "hierarchical": true,
            "lattice_parameter_A": 5.420,
            "reactions": [
                {
                    "gas_co_content" : 2,
                    "gas_o2_content" : 5,
                    "gas_h2o_content" : 0,
                    "gas_co2_content" : 0,
                    "flow_mL_h_g" : 30000,
                    "flow_h-1": null,
                    "notes": null,
                    "mass_catalyst_g": 0.1,
                    "temps": [235.072753085884, 250.90422135289123, 267.0314137099424, 283.0507318706254, 300.17111079423927],
                    "conversion": [4.012672214019615, 10.714865406615756, 23.648346060955696, 40.83092958903306, 66.02203948333349]
                }
            ]
        },
        {
            "doi": "10.1016/j.apsusc.2020.146305",
            "name": "Ce-Sm-10Cu",
            "Ce": 0.45,
            "Cu": 0.1,
            "Sm": 0.45,
            "Sbet" : 3.69,
            "calcination_temp" : 500,
            "calcination_time" : 6,
            "Dpore" : null,
            "Vtotal" :null,
            "calcination_flowing_gas" : null,
            "calcination_reactive_gas" : null,
            "synthesis_para" : "The ceria-based catalysts (Ce-Sm-xCu oxide; where x: 0–20 at.%, Ce/Sm = 1) were synthesized by a sol-gel MW-assisted method, following the procedure previously reported by Polychronopoulou et al. [13].",
            "synthesis" : "microwave assisted sol-gel",
            "description" : "solid solution",
            "particle_size_nm": null,
            "crystallite_size_nm": 9.3,
            "phase_types": "Fluorite",
            "phase_flag": "single",
            "microscopy": false,
            "image_path": "",
            "morphology": null,
            "pretreatment_temp": 0,
            "pretreatment_o2_vol%": 0,
            "pretreatment_time_h": 0, 
            "osc": null,
            "hierarchical": true,
            "lattice_parameter_A": 5.42,
            "reactions": [
                {
                    "gas_co_content" : 4,
                    "gas_o2_content" : 20,
                    "gas_h2o_content" : 0,
                    "gas_co2_content" : 0,
                    "flow_mL_h_g" : 60000,
                    "flow_h-1": null,
                    "notes": null,
                    "mass_catalyst_g": 0.05,
                    "temps": [132.95892399862788, 155.23202476207192, 174.42183274433, 183.97884374526336, 190.50840426635182, 197.57245538598997, 207.94715722798816, 220.4797651432355, 240.80237409555417, 262.6407026557003, 293.36593460068764, 322.0130351886273, 356.1127376289359, 395.83256882563643, 433.00758657551074],
                    "conversion": [2.760412001791312, 6.723690103000448, 15.815494849977608, 26.82579489476041, 38.10747872816838, 49.79937304075235, 59.93193013882669, 67.53963278101209, 75.17330944917151, 80.85624720107478, 85.79041648007166, 89.04164800716525, 91.85490371697269, 95.27899686520377, 98.35647111509181]
                }
            ]
        },
        {
            "doi": "10.1016/j.apsusc.2020.146305",
            "name": "Ce-Sm-20Cu",
            "Ce": 0.4,
            "Cu": 0.2,
            "Sm": 0.4,
            "Sbet" : 5.83,
            "calcination_temp" : 500,
            "calcination_time" : 6,
            "Dpore" : null,
            "Vtotal" :null,
            "calcination_flowing_gas" : null,
            "calcination_reactive_gas" : null,
            "synthesis_para" : "The ceria-based catalysts (Ce-Sm-xCu oxide; where x: 0–20 at.%, Ce/Sm = 1) were synthesized by a sol-gel MW-assisted method, following the procedure previously reported by Polychronopoulou et al. [13].",
            "synthesis" : "microwave assisted sol-gel",
            "description" : "solid solution",
            "particle_size_nm": null,
            "crystallite_size_nm": 9.3,
            "phase_types": "Fluorite",
            "phase_flag": "single",
            "microscopy": false,
            "image_path": "",
            "morphology": null,
            "pretreatment_temp": 0,
            "pretreatment_o2_vol%": 0,
            "pretreatment_time_h": 0, 
            "osc": null,
            "hierarchical": true,
            "lattice_parameter_A": 5.42,
            "reactions": [
                {
                    "gas_co_content" : 4,
                    "gas_o2_content" : 20,
                    "gas_h2o_content" : 0,
                    "gas_co2_content" : 0,
                    "flow_mL_h_g" : 60000,
                    "flow_h-1": null,
                    "notes": null,
                    "mass_catalyst_g": 0.05,
                    "temps": [103.86907373577019, 123.15062264165995, 135.34019927724108, 138.70270356513208, 143.06638054135124, 156.7517331057095, 196.8465054685568, 228.5290340079615],
                    "conversion": [0.9762651141961487, 3.987460815047022, 13.845947156291983, 40.56963725929243, 64.35199283475146, 77.31124048365427, 91.3255709807434, 96.92342140618003]
                }
            ]
        },
        {
            "doi": "10.1016/j.apsusc.2020.146305",
            "name": "Ce-Sm-3Cu",
            "Ce": 0.485,
            "Cu": 0.03,
            "Sm": 0.485,
            "Sbet" : 11.7,
            "calcination_temp" : 500,
            "calcination_time" : 6,
            "Dpore" : null,
            "Vtotal" :null,
            "calcination_flowing_gas" : null,
            "calcination_reactive_gas" : null,
            "synthesis_para" : "The ceria-based catalysts (Ce-Sm-xCu oxide; where x: 0–20 at.%, Ce/Sm = 1) were synthesized by a sol-gel MW-assisted method, following the procedure previously reported by Polychronopoulou et al. [13].",
            "synthesis" : "microwave assisted sol-gel",
            "description" : "solid solution",
            "particle_size_nm": null,
            "crystallite_size_nm": 10.5,
            "phase_types": "Fluorite",
            "phase_flag": "single",
            "microscopy": false,
            "image_path": "",
            "morphology": null,
            "pretreatment_temp": 0,
            "pretreatment_o2_vol%": 0,
            "pretreatment_time_h": 0, 
            "osc": null,
            "hierarchical": true,
            "lattice_parameter_A": 5.31,
            "reactions": [
                {
                    "gas_co_content" : 4,
                    "gas_o2_content" : 20,
                    "gas_h2o_content" : 0,
                    "gas_co2_content" : 0,
                    "flow_mL_h_g" : 60000,
                    "flow_h-1": null,
                    "notes": null,
                    "mass_catalyst_g": 0.05,
                    "temps": [240.77445294488365, 282.743931138465, 322.85465844455257, 360.01372125118667, 407.3959139390362, 456.11433312325994, 516.8548020390417],
                    "conversion": [3.812807881773399, 11.338110165696373, 31.783251231527093, 52.69323779668607, 71.48141513658754, 84.99596954769369, 95.51634572324227]
                }
            ]
        },
        {
            "doi": "10.1002/ejic.201403078",
            "name": "M1",
            "Ce": 0.907,
            "Cu": 0.093,
            "Sbet" : 106,
            "calcination_temp" : 400,
            "calcination_time" : 2,
            "Dpore" : null,
            "Vtotal" :null,
            "calcination_flowing_gas" : 0,
            "calcination_reactive_gas" : 0,
            "synthesis_para" : "Ce(NO3)3·6H2O (0.117 g) was dissolved in absolute alcohol (15 mL) under vigorous stirring, and then OP-10 (130 μL) and HCOOH (100 μL) were added. Subsequently, a white colloidal solution was obtained immediately after the rapid addition of 10 M NH3·H2O (500 μL). After continuous stirring for 20 min, the colloidal solution turned brown with the addition of H2O2 (30 %, 100 μL). After continuous stirring for 5 min, 0.3 M Mn+ (M = Cu, Co, Ni, Mn) solution (90 μL) was added to the above solution. Then, the colloidal solution was transferred into a Teflon-lined autoclave with a capacity of 20 mL and heated at 150 °C for 6 h. When the autoclave was cooled to room temperature naturally, the products were collected and washed sequentially with deionized water and absolute alcohol three times. Finally, the products were dried at 60 °C for 8 h and then calcined at 400 °C for 2 h. The above products with different transition metal ions Mn+ (M = Cu, Co, Ni, Mn) were labeled as M1–M4, respectively. In addition, for comparison, pure CeO2 (M0) was prepared by a similar method without the addition of the Mn+ solution to the reaction system.",
            "synthesis" : "hydrothermal",
            "description" : "solid solution",
            "particle_size_nm": null,
            "crystallite_size_nm": null,
            "phase_types": "Fluorite",
            "phase_flag": "single",
            "microscopy": true,
            "image_path": "111_500nm_SEM.png",
            "morphology": "hollow cubic",
            "pretreatment_temp": 300,
            "pretreatment_o2_vol%": 100,
            "pretreatment_time_h": 2, 
            "osc": null,
            "hierarchical": true,
            "lattice_parameter_A": null,
            "reactions": [
                {
                    "gas_co_content" : 1,
                    "gas_o2_content" : 10,
                    "gas_h2o_content" : 0,
                    "gas_co2_content" : 0,
                    "flow_mL_h_g" : 72000,
                    "flow_h-1": null,
                    "notes": null,
                    "mass_catalyst_g": 0.05,
                    "temps": [85.12046676941465, 95.26735444909257, 105.5538955115906, 100.3376529424716, 90.18573270845783, 110.27191520145945, 115.3447299720064, 120.09671940364231, 125.19847136162048, 130.1115025320039, 135.35039159563425, 140.24706696442612, 145.29220268612588, 150.32853143773787, 155.11323247255683, 160.16088447142454, 165.1254993237505, 170.3820023275564, 175.23212656874153],
                    "conversion": [3.923190279991579, 9.043337042494962, 14.057471955730653, 11.094403175844334, 6.007338125169167, 18.061862801118764, 21.118913716880694, 26.932272713602597, 34.09295961023729, 42.03783344861809, 49.08649363928904, 58.96815133379447, 68.04532194520465, 74.97218128778081, 81.93588162762022, 87.05151724760157, 93.09118522751194, 95.97004601365371, 98.01359357613305]
                }
            ]
        },
        {
            "doi": "10.1002/ejic.201403078",
            "name": "M2",
            "Ce": 0.902,
            "Co": 0.098,
            "Sbet" : 127,
            "calcination_temp" : 400,
            "calcination_time" : 2,
            "Dpore" : null,
            "Vtotal" :null,
            "calcination_flowing_gas" : 0,
            "calcination_reactive_gas" : 0,
            "synthesis_para" : "Ce(NO3)3·6H2O (0.117 g) was dissolved in absolute alcohol (15 mL) under vigorous stirring, and then OP-10 (130 μL) and HCOOH (100 μL) were added. Subsequently, a white colloidal solution was obtained immediately after the rapid addition of 10 M NH3·H2O (500 μL). After continuous stirring for 20 min, the colloidal solution turned brown with the addition of H2O2 (30 %, 100 μL). After continuous stirring for 5 min, 0.3 M Mn+ (M = Cu, Co, Ni, Mn) solution (90 μL) was added to the above solution. Then, the colloidal solution was transferred into a Teflon-lined autoclave with a capacity of 20 mL and heated at 150 °C for 6 h. When the autoclave was cooled to room temperature naturally, the products were collected and washed sequentially with deionized water and absolute alcohol three times. Finally, the products were dried at 60 °C for 8 h and then calcined at 400 °C for 2 h. The above products with different transition metal ions Mn+ (M = Cu, Co, Ni, Mn) were labeled as M1–M4, respectively. In addition, for comparison, pure CeO2 (M0) was prepared by a similar method without the addition of the Mn+ solution to the reaction system.",
            "synthesis" : "hydrothermal",
            "description" : "solid solution",
            "particle_size_nm": null,
            "crystallite_size_nm": null,
            "phase_types": "Fluorite",
            "phase_flag": "single",
            "microscopy": false,
            "image_path": "",
            "morphology": null,
            "pretreatment_temp": 300,
            "pretreatment_o2_vol%": 100,
            "pretreatment_time_h": 2, 
            "osc": null,
            "hierarchical": true,
            "lattice_parameter_A": null,
            "reactions": [
                {
                    "gas_co_content" : 1,
                    "gas_o2_content" : 10,
                    "gas_h2o_content" : 0,
                    "gas_co2_content" : 0,
                    "flow_mL_h_g" : 72000,
                    "flow_h-1": null,
                    "notes": null,
                    "mass_catalyst_g": 0.05,
                    "temps": [105.25320039002295, 115.02390463309533, 125.4777781272607, 135.1478312836159, 145.10348189853113, 149.96870380272387, 155.1358789670682, 160.22630767779071, 165.08398075047967, 170.30022331959864, 175.09247318592142, 180.1288019375334, 184.9097285566005, 189.94102475387663, 195.42147642562827, 200.14830308558487],
                    "conversion": [4.017172415867192, 6.8629514901807465, 11.169588884544826, 17.990436377853296, 26.062374063937927, 31.003578839734143, 35.877868334786925, 41.83032089260473, 49.93534029051757, 57.89675498481248, 65.8303509668882, 73.94664822110613, 82.92833298246669, 90.95591110041802, 96.13620642988181, 98.06246428678837]
                }
            ]
        },
        {
            "doi": "10.1002/ejic.201403078",
            "name": "M3",
            "Ce": 0.925,
            "Ni": 0.075,
            "Sbet" : 126,
            "calcination_temp" : 400,
            "calcination_time" : 2,
            "Dpore" : null,
            "Vtotal" :null,
            "calcination_flowing_gas" : 0,
            "calcination_reactive_gas" : 0,
            "synthesis_para" : "Ce(NO3)3·6H2O (0.117 g) was dissolved in absolute alcohol (15 mL) under vigorous stirring, and then OP-10 (130 μL) and HCOOH (100 μL) were added. Subsequently, a white colloidal solution was obtained immediately after the rapid addition of 10 M NH3·H2O (500 μL). After continuous stirring for 20 min, the colloidal solution turned brown with the addition of H2O2 (30 %, 100 μL). After continuous stirring for 5 min, 0.3 M Mn+ (M = Cu, Co, Ni, Mn) solution (90 μL) was added to the above solution. Then, the colloidal solution was transferred into a Teflon-lined autoclave with a capacity of 20 mL and heated at 150 °C for 6 h. When the autoclave was cooled to room temperature naturally, the products were collected and washed sequentially with deionized water and absolute alcohol three times. Finally, the products were dried at 60 °C for 8 h and then calcined at 400 °C for 2 h. The above products with different transition metal ions Mn+ (M = Cu, Co, Ni, Mn) were labeled as M1–M4, respectively. In addition, for comparison, pure CeO2 (M0) was prepared by a similar method without the addition of the Mn+ solution to the reaction system.",
            "synthesis" : "hydrothermal",
            "description" : "solid solution",
            "particle_size_nm": null,
            "crystallite_size_nm": null,
            "phase_types": "Fluorite",
            "phase_flag": "single",
            "microscopy": false,
            "image_path": "",
            "morphology": null,
            "pretreatment_temp": 300,
            "pretreatment_o2_vol%": 100,
            "pretreatment_time_h": 2, 
            "osc": null,
            "hierarchical": true,
            "lattice_parameter_A": null,
            "reactions": [
                {
                    "gas_co_content" : 1,
                    "gas_o2_content" : 10,
                    "gas_h2o_content" : 0,
                    "gas_co2_content" : 0,
                    "flow_mL_h_g" : 72000,
                    "flow_h-1": null,
                    "notes": null,
                    "mass_catalyst_g": 0.05,
                    "temps": [110.13981065014312, 120.17724027301607, 129.99072122794325, 140.1288019375334, 145.09844934419527, 154.9245116849621, 164.9959110496021, 170.38955115906015, 175.09624760167333, 180.19548328248356, 185.05567263234045, 190.02280376183438, 195.13839524423616, 200.0828798792187, 205.12424118516654],
                    "conversion": [3.196144476857839, 7.594508435836516, 12.110913957474963, 19.738504105139693, 26.38642446843704, 36.10116988962738, 47.041442362635706, 55.0472166250639, 62.58834320772307, 71.43544555050975, 76.79769029502872, 83.39222880514872, 88.89958196745962, 93.37087606387777, 96.60536525217286]
                }
            ]
        },
        {
            "doi": "10.1002/ejic.201403078",
            "name": "M4",
            "Ce": 0.898,
            "Mn": 0.102,
            "Sbet" : 144,
            "calcination_temp" : 400,
            "calcination_time" : 2,
            "Dpore" : null,
