Repository: Iwanap1/co_oxidation

# Training an Extrapolatable Model for CO Oxidation Light-Off Prediction over Cerium-Based Catalysts
Extrapolatable NNs for CO Oxidation light-off prediction



The exact architecture can be dictated by the provided model configs. In the most physically-informed scenario, the archictecture includes latent states for both the H<sub>2</sub>-TPR and dynamic oxygen storage capacity (OSC), which are trained both on those experimental measurements and the conversion itself. The weight-hourly space velocity is not included in the features for the conversion net, rather is used to calculate conversion using the solution for a simple first-order kinetic model in a PFR.

File: src/db/migrations/committed/5-3-2026.json (part 13 of 17)
{
            "Vtotal" :null,
            "calcination_flowing_gas" : 0,
            "calcination_reactive_gas" : 0,
            "synthesis_para" : "Ce(NO3)3·6H2O (0.117 g) was dissolved in absolute alcohol (15 mL) under vigorous stirring, and then OP-10 (130 μL) and HCOOH (100 μL) were added. Subsequently, a white colloidal solution was obtained immediately after the rapid addition of 10 M NH3·H2O (500 μL). After continuous stirring for 20 min, the colloidal solution turned brown with the addition of H2O2 (30 %, 100 μL). After continuous stirring for 5 min, 0.3 M Mn+ (M = Cu, Co, Ni, Mn) solution (90 μL) was added to the above solution. Then, the colloidal solution was transferred into a Teflon-lined autoclave with a capacity of 20 mL and heated at 150 °C for 6 h. When the autoclave was cooled to room temperature naturally, the products were collected and washed sequentially with deionized water and absolute alcohol three times. Finally, the products were dried at 60 °C for 8 h and then calcined at 400 °C for 2 h. The above products with different transition metal ions Mn+ (M = Cu, Co, Ni, Mn) were labeled as M1–M4, respectively. In addition, for comparison, pure CeO2 (M0) was prepared by a similar method without the addition of the Mn+ solution to the reaction system.",
            "synthesis" : "hydrothermal",
            "description" : "solid solution",
            "particle_size_nm": null,
            "crystallite_size_nm": null,
            "phase_types": "Fluorite",
            "phase_flag": "single",
            "microscopy": false,
            "image_path": "",
            "morphology": null,
            "pretreatment_temp": 300,
            "pretreatment_o2_vol%": 100,
            "pretreatment_time_h": 2, 
            "osc": null,
            "hierarchical": true,
            "lattice_parameter_A": null,
            "reactions": [
                {
                    "gas_co_content" : 1,
                    "gas_o2_content" : 10,
                    "gas_h2o_content" : 0,
                    "gas_co2_content" : 0,
                    "flow_mL_h_g" : 72000,
                    "flow_h-1": null,
                    "notes": null,
                    "mass_catalyst_g": 0.05,
                    "temps": [125.23873179630736, 135.28245211210015, 150.49460573082126, 160.2804076369012, 170.17818387695405, 180.03066712798415, 190.04167584059383, 195.01887207875947, 200.07784732488284, 205.14185512534206, 210.1215676406756, 215.19689868839052, 220.11118799735792],
                    "conversion": [4.278066825057893, 6.2028209677904425, 10.155333674175212, 15.131123875973655, 20.899371447475264, 30.144206189287537, 42.1167784427536, 48.10607199783465, 60.068870109169644, 73.05720128717932, 84.06965204054013, 91.96715888243962, 96.94595651258608]
                }
            ]
        },
        {
            "doi": "10.1007/s10562-014-1367-5",
            "name": "CE 91-773",
            "Ce": 0.9,
            "Eu": 0.1,
            "Sbet" : 63.26,
            "calcination_temp" : 500,
            "calcination_time" : 5,
            "Dpore": 5.21,
            "Vtotal": 0.08,
            "calcination_flowing_gas" : null,
            "calcination_reactive_gas" : null,
            "synthesis_para" : "Nanosized Ce0.9Eu0.1O2−δ (CE 9:1 mol ratio based on oxides) and Ce0.8Eu0.2O2−δ (CE 8:2 mol ratio based on oxides) solid solutions were prepared by a modified co-precipitation method using an appropriate amounts of the corresponding cerium(III) nitrate hexahydrate [Ce(NO3)3·6H2O, 99.99 %, Aldrich] and europium(III) nitrate pentahydrate [Eu(NO3)3·5H2O, 99.9 %, Aldrich] precursors respectively. The desired amounts of precursors were dissolved separately in double-distilled water under mild stirring conditions and mixed together. Dilute aqueous ammonia solution was added drop-wise over a period until the pH of the solution reached ~8.5 and CE hydroxide formed. The obtained light yellow colored precipitate was decanted, filtered, and washed with distilled water multiple times followed by oven drying at 393 K for 12 h. The oven dried samples were crushed using an agate mortar and calcined in air at 773 K for 5 h at a heating rate of 5 K min−1. To verify the thermal stability of the oxide, the obtained samples were again treated at 1,073 K. For comparative purpose, pure cerium oxide (C) was also prepared in a similar way.",
            "synthesis" : "coprecipitation",
            "description" : "solid solution",
            "particle_size_nm": null,
            "crystallite_size_nm": 8.79,
            "phase_types": "Fluorite",
            "phase_flag": "single",
            "microscopy": true,
            "image_path": "112_5nm_TEM.png",
            "morphology": "spherical",
            "pretreatment_temp": 500,
            "pretreatment_o2_vol%": 10.2,
            "pretreatment_time_h": 1, 
            "osc": null,
            "hierarchical": false,
            "lattice_parameter_A": 5.423,
            "reactions": [
                {
                    "gas_co_content" : 1,
                    "gas_o2_content" : 1,
                    "gas_h2o_content" : 0,
                    "gas_co2_content" : 0,
                    "flow_mL_h_g" : null,
                    "flow_h-1": 66000,
                    "notes": null,
                    "mass_catalyst_g": 0.1,
                    "temps": [297.30128969329144, 307.56464723095263, 327.60149561070773, 347.7120407499729, 357.8041616993606, 372.04931180231927, 387.13547198439363],
                    "conversion": [10.04867578210827, 13.28443220038197, 31.394189328510826, 52.970405800530706, 64.55203069278483, 78.63335981205739, 99.39408792063143]
                }
            ]
        },
        {
            "doi": "10.1007/s10562-014-1367-5",
            "name": "CE 82-773",
            "Ce": 0.8,
            "Eu": 0.2,
            "Sbet" : 91.72,
            "calcination_temp" : 500,
            "calcination_time" : 5,
            "Dpore": 5.5,
            "Vtotal": 0.12,
            "calcination_flowing_gas" : null,
            "calcination_reactive_gas" : null,
            "synthesis_para" : "Nanosized Ce0.9Eu0.1O2−δ (CE 9:1 mol ratio based on oxides) and Ce0.8Eu0.2O2−δ (CE 8:2 mol ratio based on oxides) solid solutions were prepared by a modified co-precipitation method using an appropriate amounts of the corresponding cerium(III) nitrate hexahydrate [Ce(NO3)3·6H2O, 99.99 %, Aldrich] and europium(III) nitrate pentahydrate [Eu(NO3)3·5H2O, 99.9 %, Aldrich] precursors respectively. The desired amounts of precursors were dissolved separately in double-distilled water under mild stirring conditions and mixed together. Dilute aqueous ammonia solution was added drop-wise over a period until the pH of the solution reached ~8.5 and CE hydroxide formed. The obtained light yellow colored precipitate was decanted, filtered, and washed with distilled water multiple times followed by oven drying at 393 K for 12 h. The oven dried samples were crushed using an agate mortar and calcined in air at 773 K for 5 h at a heating rate of 5 K min−1. To verify the thermal stability of the oxide, the obtained samples were again treated at 1,073 K. For comparative purpose, pure cerium oxide (C) was also prepared in a similar way.",
            "synthesis" : "coprecipitation",
            "description" : "solid solution",
            "particle_size_nm": null,
            "crystallite_size_nm": 8.54,
            "phase_types": "Fluorite",
            "phase_flag": "single",
            "microscopy": true,
            "image_path": "113_5nm_TEM.png",
            "morphology": "spherical",
            "pretreatment_temp": 500,
            "pretreatment_o2_vol%": 10.2,
            "pretreatment_time_h": 1, 
            "osc": null,
            "hierarchical": false,
            "lattice_parameter_A": 5.453,
            "reactions": [
                {
                    "gas_co_content" : 1,
                    "gas_o2_content" : 1,
                    "gas_h2o_content" : 0,
                    "gas_co2_content" : 0,
                    "flow_mL_h_g" : null,
                    "flow_h-1": 66000,
                    "notes": null,
                    "mass_catalyst_g": 0.1,
                    "temps": [261.9983743361873, 282.09591416495067, 292.01029587081393, 301.80112712691016, 312.003793215563, 317.1148802427658, 323.530833423648, 332.3462663921101, 337.6264224558361, 342.3430150644847, 345.58567248293053],
                    "conversion": [5.197153818851725, 9.448679162370917, 12.942180607433198, 17.281592779758988, 30.46377203508713, 35.51050416617371, 43.43130461236838, 60.724728311389796, 72.2522690013014, 86.09190934135583, 92.63018236516977]
                }
            ]
        },
        {
            "doi": "10.1007/s10562-014-1367-5",
            "name": "CE 91-1073",
            "Ce": 0.9,
            "Eu": 0.1,
            "Sbet" : 26.4,
            "calcination_temp" : 800,
            "calcination_time" : 5,
            "Dpore": 10.71,
            "Vtotal": 0.07,
            "calcination_flowing_gas" : null,
            "calcination_reactive_gas" : null,
            "synthesis_para" : "Nanosized Ce0.9Eu0.1O2−δ (CE 9:1 mol ratio based on oxides) and Ce0.8Eu0.2O2−δ (CE 8:2 mol ratio based on oxides) solid solutions were prepared by a modified co-precipitation method using an appropriate amounts of the corresponding cerium(III) nitrate hexahydrate [Ce(NO3)3·6H2O, 99.99 %, Aldrich] and europium(III) nitrate pentahydrate [Eu(NO3)3·5H2O, 99.9 %, Aldrich] precursors respectively. The desired amounts of precursors were dissolved separately in double-distilled water under mild stirring conditions and mixed together. Dilute aqueous ammonia solution was added drop-wise over a period until the pH of the solution reached ~8.5 and CE hydroxide formed. The obtained light yellow colored precipitate was decanted, filtered, and washed with distilled water multiple times followed by oven drying at 393 K for 12 h. The oven dried samples were crushed using an agate mortar and calcined in air at 773 K for 5 h at a heating rate of 5 K min−1. To verify the thermal stability of the oxide, the obtained samples were again treated at 1,073 K. For comparative purpose, pure cerium oxide (C) was also prepared in a similar way.",
            "synthesis" : "coprecipitation",
            "description" : "solid solution",
            "particle_size_nm": null,
            "crystallite_size_nm": 18.68,
            "phase_types": "Fluorite",
            "phase_flag": "single",
            "microscopy": false,
            "image_path": "",
            "morphology": null,
            "pretreatment_temp": 500,
            "pretreatment_o2_vol%": 10.2,
            "pretreatment_time_h": 1, 
            "osc": null,
            "hierarchical": false,
            "lattice_parameter_A": 5.441,
            "reactions": [
                {
                    "gas_co_content" : 1,
                    "gas_o2_content" : 1,
                    "gas_h2o_content" : 0,
                    "gas_co2_content" : 0,
                    "flow_mL_h_g" : null,
                    "flow_h-1": 66000,
                    "notes": null,
                    "mass_catalyst_g": 0.1,
                    "temps": [296.9848271377479, 317.7087894223474, 338.8575918500054, 358.30920125718, 372.31808821935624, 392.26389942559877, 403.06047469383327],
                    "conversion": [8.775161830074197, 15.0269575946051, 33.0226308584177, 52.018016799905354, 64.85033887133031, 82.35756418273701, 98.81521794243413]
                }
            ]
        },
        {
            "doi": "10.1007/s10562-014-1367-5",
            "name": "CE 82-1073",
            "Ce": 0.8,
            "Eu": 0.2,
            "Sbet" : 21.36,
            "calcination_temp" : 800,
            "calcination_time" : 5,
            "Dpore": 10.13,
            "Vtotal": 0.03,
            "calcination_flowing_gas" : null,
            "calcination_reactive_gas" : null,
            "synthesis_para" : "Nanosized Ce0.9Eu0.1O2−δ (CE 9:1 mol ratio based on oxides) and Ce0.8Eu0.2O2−δ (CE 8:2 mol ratio based on oxides) solid solutions were prepared by a modified co-precipitation method using an appropriate amounts of the corresponding cerium(III) nitrate hexahydrate [Ce(NO3)3·6H2O, 99.99 %, Aldrich] and europium(III) nitrate pentahydrate [Eu(NO3)3·5H2O, 99.9 %, Aldrich] precursors respectively. The desired amounts of precursors were dissolved separately in double-distilled water under mild stirring conditions and mixed together. Dilute aqueous ammonia solution was added drop-wise over a period until the pH of the solution reached ~8.5 and CE hydroxide formed. The obtained light yellow colored precipitate was decanted, filtered, and washed with distilled water multiple times followed by oven drying at 393 K for 12 h. The oven dried samples were crushed using an agate mortar and calcined in air at 773 K for 5 h at a heating rate of 5 K min−1. To verify the thermal stability of the oxide, the obtained samples were again treated at 1,073 K. For comparative purpose, pure cerium oxide (C) was also prepared in a similar way.",
            "synthesis" : "coprecipitation",
            "description" : "solid solution",
            "particle_size_nm": null,
            "crystallite_size_nm": 21.18,
            "phase_types": "Fluorite",
            "phase_flag": "single",
            "microscopy": false,
            "image_path": "",
            "morphology": null,
            "pretreatment_temp": 500,
            "pretreatment_o2_vol%": 10.2,
            "pretreatment_time_h": 1, 
            "osc": null,
            "hierarchical": false,
            "lattice_parameter_A": 5.464,
            "reactions": [
                {
                    "gas_co_content" : 1,
                    "gas_o2_content" : 1,
                    "gas_h2o_content" : 0,
                    "gas_co2_content" : 0,
                    "flow_mL_h_g" : null,
                    "flow_h-1": 66000,
                    "notes": null,
                    "mass_catalyst_g": 0.1,
                    "temps": [291.9387666630541, 306.9447274303674, 317.4942017990679, 327.6318413352119, 341.70575484989706, 347.0400997073805, 362.15877316570936, 371.2126368267042],
                    "conversion": [8.803894062568661, 13.64358510656278, 19.258201362245845, 34.61219936789089, 50.36253316882722, 61.63317389761185, 81.43728767725253, 99.72957898828739]
                }
            ]
        },
        {
            "doi": "10.1002/ejic.201402570",
            "name": "Ce0.98Co0.02O2-δ",
            "Ce": 0.98,
            "Co": 0.02,
            "Sbet" : 185,
            "calcination_temp" : 300,
            "calcination_time" : 2,
            "Dpore": 3.76,
            "Vtotal": 0.180,
            "calcination_flowing_gas" : null,
            "calcination_reactive_gas" : null,
            "synthesis_para" : " In a typical synthesis, (NH4)2[Ce(NO3)6] (0.630 g, 1.15 mmol) was dissolved in deionized water (0.5 mL) under vigorous magnetic stirring. Then, CH3COOH (0.5 mL) and ethylene glycol (15 mL) were added into the solution under continuous stirring for 5 min. The wine-red solution was transferred into a Teflon®-lined autoclave (20 mL capacity) and then heated at 180 °C for 8 h. After the mixture cooled to room temperature, the precipitate was collected by centrifugation, washed several times with deionized water and ethanol, and subsequently dried at 70 °C in air overnight. The final products were obtained from the as-synthesized precursor by calcination in a boat crucible at 300 °C for 2 h under air. For Co/Ni unitary-/binary-doped CeO2, the same procedure and parameters were used, and Ni(CH3COO)2·4H2O or CoCl2·6H2O was added after the ammonium cerium(IV) nitrate was dissolved in the deionized water; the concentration of each metal dopant in the reaction was ca. 5 atom-%",
            "synthesis" : "hydrothermal",
            "description" : "solid solution",
            "particle_size_nm": null,
            "crystallite_size_nm": null,
            "phase_types": "Fluorite",
            "phase_flag": "single",
            "microscopy": true,
            "image_path": "114_100nm_TEM.png",
            "morphology": "mesoporous nanosphere",
            "pretreatment_temp": 0,
            "pretreatment_o2_vol%": 0,
            "pretreatment_time_h": 0, 
            "osc": null,
            "hierarchical": true,
            "lattice_parameter_A": 5.389,
            "reactions": [
                {
                    "gas_co_content" : 1,
                    "gas_o2_content" : 10,
                    "gas_h2o_content" : 0,
                    "gas_co2_content" : 0,
                    "flow_mL_h_g" : 144000,
                    "flow_h-1": null,
                    "notes": null,
                    "mass_catalyst_g": 0.025,
                    "temps": [153.001453577518, 160.14437643364448, 170.29626608441788, 182.9966696515094, 194.8115869141224, 204.93649031561645, 211.79099763256994, 219.85651288593402, 224.9822136084295, 229.91732394538963, 236.6908725145051, 239.80778430626938, 244.84577971860702, 249.99509340922194, 259.83664119328284, 272.9924377169633, 289.95329538903127],
                    "conversion": [4.170573177283597, 6.067609847567077, 8.289949118796548, 13.486363205410473, 19.81627987822221, 26.0501227258841, 33.3163378174808, 48.01984682966912, 57.33226584638722, 62.53795021437526, 70.79102889588842, 77.04256955344633, 80.16075510655557, 83.34551813498794, 89.52121103584861, 95.71207348804872, 98.8664974138022]
                }
            ]
        },
        {
            "doi": "10.1002/ejic.201402570",
            "name": "Ce0.98Ni0.02O2-δ",
            "Ce": 0.98,
            "Ni": 0.02,
            "Sbet" : 180,
            "calcination_temp" : 300,
            "calcination_time" : 2,
            "Dpore": 3.75,
            "Vtotal": 0.068,
            "calcination_flowing_gas" : null,
            "calcination_reactive_gas" : null,
            "synthesis_para" : " In a typical synthesis, (NH4)2[Ce(NO3)6] (0.630 g, 1.15 mmol) was dissolved in deionized water (0.5 mL) under vigorous magnetic stirring. Then, CH3COOH (0.5 mL) and ethylene glycol (15 mL) were added into the solution under continuous stirring for 5 min. The wine-red solution was transferred into a Teflon®-lined autoclave (20 mL capacity) and then heated at 180 °C for 8 h. After the mixture cooled to room temperature, the precipitate was collected by centrifugation, washed several times with deionized water and ethanol, and subsequently dried at 70 °C in air overnight. The final products were obtained from the as-synthesized precursor by calcination in a boat crucible at 300 °C for 2 h under air. For Co/Ni unitary-/binary-doped CeO2, the same procedure and parameters were used, and Ni(CH3COO)2·4H2O or CoCl2·6H2O was added after the ammonium cerium(IV) nitrate was dissolved in the deionized water; the concentration of each metal dopant in the reaction was ca. 5 atom-%",
            "synthesis" : "hydrothermal",
            "description" : "solid solution",
            "particle_size_nm": null,
            "crystallite_size_nm": null,
            "phase_types": "Fluorite",
            "phase_flag": "single",
            "microscopy": true,
            "image_path": "115_100nm_TEM.png",
            "morphology": "mesoporous nanosphere",
            "pretreatment_temp": 0,
            "pretreatment_o2_vol%": 0,
            "pretreatment_time_h": 0, 
            "osc": null,
            "hierarchical": true,
            "lattice_parameter_A": 5.391,
            "reactions": [
                {
                    "gas_co_content" : 1,
                    "gas_o2_content" : 10,
                    "gas_h2o_content" : 0,
                    "gas_co2_content" : 0,
                    "flow_mL_h_g" : 144000,
                    "flow_h-1": null,
                    "notes": null,
                    "mass_catalyst_g": 0.025,
                    "temps": [115.10095310525864, 125.1432111183347, 140.07841345387192, 150.04645928142978, 159.8390944886719, 169.90159218870747, 175.00873986482344, 165.09803981698417, 181.96107233541454, 186.86244986077548, 194.87230597500093, 204.9213105503968, 209.83955448155734, 220.8128380947708, 230.00334261496755, 239.97644836426528, 255.90676864197832, 280.1775265875888, 263.91831139678374, 250.07605215705996],
                    "conversion": [2.1799909404068387, 5.166707048574166, 9.379628556680396, 13.581594277708133, 18.612828805292487, 27.13558839950699, 31.29878748933391, 23.033910267890064, 39.5493379122905, 45.822790144005396, 53.17833703793441, 62.46210245767801, 68.74988148788017, 76.00935455665933, 81.18469982196847, 85.26278087372403, 91.68877137168562, 96.92563759520475, 93.70042242986716, 89.51531176588327]
                }
            ]
        },
        {
            "doi": "10.1002/ejic.201402570",
            "name": "Ce0.95Co0.03Ni0.02O2–δ",
            "Ce": 0.95,
            "Ni": 0.02,
            "Co": 0.03,
            "Sbet" : 190,
            "calcination_temp" : 300,
            "calcination_time" : 2,
            "Dpore": 3.72,
            "Vtotal": 0.183,
            "calcination_flowing_gas" : null,
            "calcination_reactive_gas" : null,
            "synthesis_para" : " In a typical synthesis, (NH4)2[Ce(NO3)6] (0.630 g, 1.15 mmol) was dissolved in deionized water (0.5 mL) under vigorous magnetic stirring. Then, CH3COOH (0.5 mL) and ethylene glycol (15 mL) were added into the solution under continuous stirring for 5 min. The wine-red solution was transferred into a Teflon®-lined autoclave (20 mL capacity) and then heated at 180 °C for 8 h. After the mixture cooled to room temperature, the precipitate was collected by centrifugation, washed several times with deionized water and ethanol, and subsequently dried at 70 °C in air overnight. The final products were obtained from the as-synthesized precursor by calcination in a boat crucible at 300 °C for 2 h under air. For Co/Ni unitary-/binary-doped CeO2, the same procedure and parameters were used, and Ni(CH3COO)2·4H2O or CoCl2·6H2O was added after the ammonium cerium(IV) nitrate was dissolved in the deionized water; the concentration of each metal dopant in the reaction was ca. 5 atom-%",
            "synthesis" : "hydrothermal",
            "description" : "solid solution",
            "particle_size_nm": null,
            "crystallite_size_nm": null,
            "phase_types": "Fluorite",
            "phase_flag": "single",
            "microscopy": true,
            "image_path": "116_100nm_TEM.png",
            "morphology": "mesoporous nanosphere",
            "pretreatment_temp": 0,
            "pretreatment_o2_vol%": 0,
            "pretreatment_time_h": 0, 
            "osc": null,
            "hierarchical": true,
            "lattice_parameter_A": 5.381,
            "reactions": [
                {
                    "gas_co_content" : 1,
                    "gas_o2_content" : 10,
                    "gas_h2o_content" : 0,
                    "gas_co2_content" : 0,
                    "flow_mL_h_g" : 144000,
                    "flow_h-1": null,
                    "notes": null,
                    "mass_catalyst_g": 0.025,
                    "temps": [150.0498325625897, 159.94703948578928, 169.85605289304857, 180.007942543822, 191.11615740343217, 195.10168909387534, 199.91030138733854, 204.96347656489579, 210.19037572218883, 214.92308918955385, 220.04035670914956, 225.37520086355997, 230.02358230192706, 234.7883419403113, 240.13836585994136, 250.00689989328166, 260.035664781718, 244.99926401138327, 140.12395274953082],
                    "conversion": [4.463008416994111, 6.779736007669051, 9.131859218136041, 15.790449503302536, 22.63697367450778, 28.293530818418365, 35.167865833745935, 43.14789259114899, 53.39155350953891, 61.40781863958621, 70.36291044697505, 77.22291866381536, 81.78136884132017, 86.35077480590348, 89.78330717288021, 94.22292919822601, 97.60826740548, 91.91125812466422, 3.3783854962234123]
                }
            ]
        },
        {
            "doi": "10.1002/ejic.201402570",
            "name": "CeO2",
            "Ce": 1,
            "Sbet" : 187,
            "calcination_temp" : 300,
            "calcination_time" : 2,
            "Dpore": 3.75,
            "Vtotal": 0.176,
            "calcination_flowing_gas" : null,
            "calcination_reactive_gas" : null,
            "synthesis_para" : " In a typical synthesis, (NH4)2[Ce(NO3)6] (0.630 g, 1.15 mmol) was dissolved in deionized water (0.5 mL) under vigorous magnetic stirring. Then, CH3COOH (0.5 mL) and ethylene glycol (15 mL) were added into the solution under continuous stirring for 5 min. The wine-red solution was transferred into a Teflon®-lined autoclave (20 mL capacity) and then heated at 180 °C for 8 h. After the mixture cooled to room temperature, the precipitate was collected by centrifugation, washed several times with deionized water and ethanol, and subsequently dried at 70 °C in air overnight. The final products were obtained from the as-synthesized precursor by calcination in a boat crucible at 300 °C for 2 h under air. For Co/Ni unitary-/binary-doped CeO2, the same procedure and parameters were used, and Ni(CH3COO)2·4H2O or CoCl2·6H2O was added after the ammonium cerium(IV) nitrate was dissolved in the deionized water; the concentration of each metal dopant in the reaction was ca. 5 atom-%",
            "synthesis" : "hydrothermal",
            "description" : "solid solution",
            "particle_size_nm": null,
            "crystallite_size_nm": null,
            "phase_types": "Fluorite",
            "phase_flag": "single",
            "microscopy": true,
            "image_path": "117_100nm_TEM.png",
            "morphology": "mesoporous nanosphere",
            "pretreatment_temp": 0,
            "pretreatment_o2_vol%": 0,
            "pretreatment_time_h": 0, 
            "osc": null,
            "hierarchical": true,
            "lattice_parameter_A": 5.405,
            "reactions": [
                {
                    "gas_co_content" : 1,
                    "gas_o2_content" : 10,
                    "gas_h2o_content" : 0,
                    "gas_co2_content" : 0,
                    "flow_mL_h_g" : 144000,
                    "flow_h-1": null,
                    "notes": null,
                    "mass_catalyst_g": 0.025,
                    "temps": [179.9455368423635, 193.05579407038505, 200.1464310685328, 209.9323197134551, 214.76791825619762, 229.7537198091336, 239.9106693816469, 250.96491174269838, 259.9041068164812, 270.8520908209953, 245.00938385486305, 284.8225347447959, 291.0125056732456, 295.86665726236765],
                    "conversion": [3.7399264698136463, 7.43539772667418, 11.082832070959789, 24.651995744098095, 28.3811771150463, 48.140360487532526, 58.094114424768506, 69.08866813446122, 76.4686548611038, 83.96157046994006, 62.96606866328864, 92.64529585892318, 94.98562052945948, 97.45994290349427]
                }
            ]
        },
        {
            "doi": "10.1016/S1872-2067(11)60468-3",
            "name": "Ce20Cu5Ox",
            "Ce": 20,
            "Cu": 5,
            "Sbet" : 135.1,
            "calcination_temp" : 350,
            "calcination_time" : 3,
            "Dpore": 4.45,
            "Vtotal": 0.184,
            "calcination_flowing_gas" : null,
            "calcination_reactive_gas" : null,
            "synthesis_para" : "Ce20Cu5NiyOx catalysts with different nickel contents were prepared by the reverse co-precipitation method. Cu(NO3)2·3H2O, Ce(NO3)36H2O, and Ni(NO3)2·6H2O were used as sources of Cu, Ce, and Ni, respectively. A mixed solution of weighed quantities of copper nitrate, cerium nitrate, and nickel nitrate was added to a solution of sodium hydroxide at a rate of 3–4 ml/min under vigorous stirring at 60 °C. The pH value was adjusted to 9.7–10 with sodium hydroxide to produce a precipitate suspension. Then, a small amount of L-glutamate surfactant was added to the suspension after 5 min. The precipitate obtained was aged at 60 °C for one hour under stirring and then filtered and washed with hot distilled water several times to remove excess ions, followed by drying at 110 °C for 4 h. The dried material was crushed and calcined in air at 350 °C for 3 h to give the final powder Ce20Cu5NiyOx catalyst. A Ce20Cu5Ox sample was prepared by the same method as a reference.",
            "synthesis" : "coprecipitation",
            "description" : "solid solution",
            "particle_size_nm": null,
            "crystallite_size_nm": null,
            "phase_types": "Fluorite",
            "phase_flag": "single",
            "microscopy": null,
            "image_path": "",
            "morphology": null,
            "pretreatment_temp": 0,
            "pretreatment_o2_vol%": 0,
            "pretreatment_time_h": 0, 
            "osc": null,
            "hierarchical": false,
            "lattice_parameter_A": null,
            "reactions": [
                {
                    "gas_co_content" : 1,
                    "gas_o2_content" : 1,
                    "gas_h2o_content" : 0,
                    "gas_co2_content" : 0,
                    "flow_mL_h_g" : 18000,
                    "flow_h-1": null,
                    "notes": null,
                    "mass_catalyst_g": 0.2,
                    "temps": [42.49294776281337, 55.1037944652596, 67.65966988296903, 80.08390353986141, 92.50886050313193],
                    "conversion": [16.925131351991542, 21.273855985755958, 43.04212007280994, 82.49461476706384, 95.71883917429078]
                }
            ]
        },
        {
            "doi": "10.1016/S1872-2067(11)60468-3",
            "name": "Ce20Cu5Ni0.4Ox",
            "Ce": 20,
            "Cu": 5,
            "Ni": 0.4,
            "Sbet" : 142.2,
            "calcination_temp" : 350,
            "calcination_time" : 3,
            "Dpore": 4.99,
            "Vtotal": 0.178,
            "calcination_flowing_gas" : null,
            "calcination_reactive_gas" : null,
            "synthesis_para" : "Ce20Cu5NiyOx catalysts with different nickel contents were prepared by the reverse co-precipitation method. Cu(NO3)2·3H2O, Ce(NO3)36H2O, and Ni(NO3)2·6H2O were used as sources of Cu, Ce, and Ni, respectively. A mixed solution of weighed quantities of copper nitrate, cerium nitrate, and nickel nitrate was added to a solution of sodium hydroxide at a rate of 3–4 ml/min under vigorous stirring at 60 °C. The pH value was adjusted to 9.7–10 with sodium hydroxide to produce a precipitate suspension. Then, a small amount of L-glutamate surfactant was added to the suspension after 5 min. The precipitate obtained was aged at 60 °C for one hour under stirring and then filtered and washed with hot distilled water several times to remove excess ions, followed by drying at 110 °C for 4 h. The dried material was crushed and calcined in air at 350 °C for 3 h to give the final powder Ce20Cu5NiyOx catalyst. A Ce20Cu5Ox sample was prepared by the same method as a reference.",
            "synthesis" : "coprecipitation",
            "description" : "solid solution",
            "particle_size_nm": null,
            "crystallite_size_nm": null,
            "phase_types": "Fluorite",
            "phase_flag": "single",
            "microscopy": null,
            "image_path": "",
            "morphology": null,
            "pretreatment_temp": 0,
            "pretreatment_o2_vol%": 0,
            "pretreatment_time_h": 0, 
            "osc": null,
            "hierarchical": false,
            "lattice_parameter_A": null,
            "reactions": [
                {
                    "gas_co_content" : 1,
                    "gas_o2_content" : 1,
                    "gas_h2o_content" : 0,
                    "gas_co2_content" : 0,
                    "flow_mL_h_g" : 18000,
                    "flow_h-1": null,
                    "notes": null,
                    "mass_catalyst_g": 0.2,
                    "temps": [17.630014321466284, 30.072330637811564, 42.70487653160126, 55.0531630187915],
                    "conversion": [23.164052874641314, 35.24128228159005, 82.82527999236926, 99.82115462573624]
                }
            ]
        },
        {
            "doi": "10.1016/S1872-2067(11)60468-3",
            "name": "Ce20Cu5Ni5Ox",
            "Ce": 20,
            "Cu": 5,
            "Ni": 5,
            "Sbet" : 125.5,
            "calcination_temp" : 350,
            "calcination_time" : 3,
            "Dpore": 3.73,
            "Vtotal": 0.117,
            "calcination_flowing_gas" : null,
            "calcination_reactive_gas" : null,
            "synthesis_para" : "Ce20Cu5NiyOx catalysts with different nickel contents were prepared by the reverse co-precipitation method. Cu(NO3)2·3H2O, Ce(NO3)36H2O, and Ni(NO3)2·6H2O were used as sources of Cu, Ce, and Ni, respectively. A mixed solution of weighed quantities of copper nitrate, cerium nitrate, and nickel nitrate was added to a solution of sodium hydroxide at a rate of 3–4 ml/min under vigorous stirring at 60 °C. The pH value was adjusted to 9.7–10 with sodium hydroxide to produce a precipitate suspension. Then, a small amount of L-glutamate surfactant was added to the suspension after 5 min. The precipitate obtained was aged at 60 °C for one hour under stirring and then filtered and washed with hot distilled water several times to remove excess ions, followed by drying at 110 °C for 4 h. The dried material was crushed and calcined in air at 350 °C for 3 h to give the final powder Ce20Cu5NiyOx catalyst. A Ce20Cu5Ox sample was prepared by the same method as a reference.",
            "synthesis" : "coprecipitation",
            "description" : "solid solution",
            "particle_size_nm": null,
            "crystallite_size_nm": null,
            "phase_types": "Fluorite",
            "phase_flag": "single",
            "microscopy": null,
            "image_path": "",
            "morphology": null,
            "pretreatment_temp": 0,
            "pretreatment_o2_vol%": 0,
            "pretreatment_time_h": 0, 
            "osc": null,
            "hierarchical": false,
            "lattice_parameter_A": null,
            "reactions": [
                {
                    "gas_co_content" : 1,
                    "gas_o2_content" : 1,
                    "gas_h2o_content" : 0,
                    "gas_co2_content" : 0,
                    "flow_mL_h_g" : 18000,
                    "flow_h-1": null,
                    "notes": null,
                    "mass_catalyst_g": 0.2,
                    "temps": [30.051354752846212, 55.07269229100062, 67.57142650483893],
                    "conversion": [14.555628860079327, 30.338534421773034, 84.40388849587066]
                }
            ]
        },
        {
            "doi": "10.1016/j.apcatb.2018.05.027",
            "name": "1",
            "Ce": 0.9,
            "Mn": 0.1,
            "Sbet" : 91,
            "calcination_temp" : 500,
            "calcination_time" : 1,
            "Dpore": null,
            "Vtotal": 0.1070,
            "calcination_flowing_gas" : 0,
            "calcination_reactive_gas" : 0,
            "synthesis_para" : "Ce(NO3)3·6H2O, ZrO(NO3)2·7H2O, Cu(NO3)2∙3H2O, Mn(NO3)2∙4H2O (Acros Organics) were used as initial salts. Appropriate amounts of salts were dissolved in concentrated nitric acid (68%) with the concentration of salts of 0.667 M. After dissolution of salts, this mixture was added to distillate water, giving concentration of 0.1 M. Then, the co-precipitation was carried out by the addition of 2.5 M KOH solution up to pH 11. Ultrasonic processing (35 kHz, 150 W) was used during all process at 30 °C under stirring. The resulting precipitates were filtered, washed with distilled water-ethanol solution (H2O/C2H5OH = 9 vol.), dried at 150 °C for 12 h, and calcined in static air by heating at a rate of 4 °C/min from room temperature to 500 °C and kept at 500 °C for 1 h in the muffle furnace.",
            "synthesis" : "coprecipitation",
            "description" : "solid solution",
            "particle_size_nm": null,
            "crystallite_size_nm": 9,
            "phase_types": "Fluorite",
            "phase_flag": "single",
            "microscopy": null,
            "image_path": "",
            "morphology": null,
            "pretreatment_temp": 0,
            "pretreatment_o2_vol%": 0,
            "pretreatment_time_h": 0, 
            "osc": null,
            "hierarchical": false,
            "lattice_parameter_A": null,
            "reactions": [
                {
                    "gas_co_content" : 1,
                    "gas_o2_content" : 2,
                    "gas_h2o_content" : 0,
                    "gas_co2_content" : 0,
                    "flow_mL_h_g" : 12000,
                    "flow_h-1": null,
                    "notes": null,
                    "mass_catalyst_g": 0.3,
                    "temps": [117.82361990546687, 136.91474181753324, 156.10730848122716, 174.76143761705163, 190.94772808347454, 212.97294435030767, 229.0324288771961, 244.20232096673504, 264.9926424685633, 283.8730714349416],
                    "conversion": [13.03469995135906, 18.14991302340536, 34.09284648424941, 50.062491240508834, 61.101676051345045, 74.06926799508643, 81.06243353091998, 86.04854200845858, 92.11423200903567, 98.12204753621276]
                }
            ]
        },
        {
            "doi": "10.1016/j.apcatb.2018.05.027",
            "name": "2",
            "Ce": 0.9,
            "Mn": 0.08,
            "Cu": 0.02,
            "Sbet" : 84,
            "calcination_temp" : 500,
            "calcination_time" : 1,
            "Dpore": null,
            "Vtotal": 0.2469,
            "calcination_flowing_gas" : 0,
            "calcination_reactive_gas" : 0,
            "synthesis_para" : "Ce(NO3)3·6H2O, ZrO(NO3)2·7H2O, Cu(NO3)2∙3H2O, Mn(NO3)2∙4H2O (Acros Organics) were used as initial salts. Appropriate amounts of salts were dissolved in concentrated nitric acid (68%) with the concentration of salts of 0.667 M. After dissolution of salts, this mixture was added to distillate water, giving concentration of 0.1 M. Then, the co-precipitation was carried out by the addition of 2.5 M KOH solution up to pH 11. Ultrasonic processing (35 kHz, 150 W) was used during all process at 30 °C under stirring. The resulting precipitates were filtered, washed with distilled water-ethanol solution (H2O/C2H5OH = 9 vol.), dried at 150 °C for 12 h, and calcined in static air by heating at a rate of 4 °C/min from room temperature to 500 °C and kept at 500 °C for 1 h in the muffle furnace.",
            "synthesis" : "coprecipitation",
            "description" : "solid solution",
            "particle_size_nm": null,
            "crystallite_size_nm": 7,
            "phase_types": "Fluorite",
            "phase_flag": "single",
            "microscopy": null,
            "image_path": "",
            "morphology": null,
            "pretreatment_temp": 0,
            "pretreatment_o2_vol%": 0,
            "pretreatment_time_h": 0, 
            "osc": null,
            "hierarchical": false,
            "lattice_parameter_A": null,
            "reactions": [
                {
                    "gas_co_content" : 1,
                    "gas_o2_content" : 2,
                    "gas_h2o_content" : 0,
                    "gas_co2_content" : 0,
                    "flow_mL_h_g" : 12000,
                    "flow_h-1": null,
                    "notes": null,
                    "mass_catalyst_g": 0.3,
