Repository: Iwanap1/co_oxidation

# Training an Extrapolatable Model for CO Oxidation Light-Off Prediction over Cerium-Based Catalysts
Extrapolatable NNs for CO Oxidation light-off prediction



The exact architecture can be dictated by the provided model configs. In the most physically-informed scenario, the archictecture includes latent states for both the H<sub>2</sub>-TPR and dynamic oxygen storage capacity (OSC), which are trained both on those experimental measurements and the conversion itself. The weight-hourly space velocity is not included in the features for the conversion net, rather is used to calculate conversion using the solution for a simple first-order kinetic model in a PFR.

File: src/db/migrations/committed/5-3-2026.json (part 14 of 17)
{
                    "temps": [120.87086417551058, 146.9207058771069, 168.13046240970303, 182.16690448586462, 200.95369214304824, 99.02317622402569, 217.00732408811203, 233.83739855524837, 256.7717158655132, 273.05164764113084, 281.82271693569965, 293.0167551056809],
                    "conversion": [10.103135279520515, 26.0520045837902, 39.070793177077746, 50.05284549494217, 67.9969001706555, 5.118510762838323, 78.14199856550451, 83.0405533525149, 90.17617913056382, 93.13371311738955, 96.14763761675886, 98.10572396679225]
                }
            ]
        },
        {
            "doi": "10.1016/j.apcatb.2018.05.027",
            "name": "3",
            "Ce": 0.9,
            "Mn": 0.06,
            "Cu": 0.04,
            "Sbet" : 91,
            "calcination_temp" : 500,
            "calcination_time" : 1,
            "Dpore": null,
            "Vtotal": 0.2837,
            "calcination_flowing_gas" : 0,
            "calcination_reactive_gas" : 0,
            "synthesis_para" : "Ce(NO3)3·6H2O, ZrO(NO3)2·7H2O, Cu(NO3)2∙3H2O, Mn(NO3)2∙4H2O (Acros Organics) were used as initial salts. Appropriate amounts of salts were dissolved in concentrated nitric acid (68%) with the concentration of salts of 0.667 M. After dissolution of salts, this mixture was added to distillate water, giving concentration of 0.1 M. Then, the co-precipitation was carried out by the addition of 2.5 M KOH solution up to pH 11. Ultrasonic processing (35 kHz, 150 W) was used during all process at 30 °C under stirring. The resulting precipitates were filtered, washed with distilled water-ethanol solution (H2O/C2H5OH = 9 vol.), dried at 150 °C for 12 h, and calcined in static air by heating at a rate of 4 °C/min from room temperature to 500 °C and kept at 500 °C for 1 h in the muffle furnace.",
            "synthesis" : "coprecipitation",
            "description" : "solid solution",
            "particle_size_nm": null,
            "crystallite_size_nm": 7,
            "phase_types": "Fluorite",
            "phase_flag": "single",
            "microscopy": null,
            "image_path": "",
            "morphology": null,
            "pretreatment_temp": 0,
            "pretreatment_o2_vol%": 0,
            "pretreatment_time_h": 0, 
            "osc": null,
            "hierarchical": false,
            "lattice_parameter_A": null,
            "reactions": [
                {
                    "gas_co_content" : 1,
                    "gas_o2_content" : 2,
                    "gas_h2o_content" : 0,
                    "gas_co2_content" : 0,
                    "flow_mL_h_g" : 12000,
                    "flow_h-1": null,
                    "notes": null,
                    "mass_catalyst_g": 0.3,
                    "temps": [70.80787924730224, 121.96724783733167, 134.03917328101312, 141.90699411397486, 148.81108980647463, 166.75900740212253, 195.0191741728351, 208.874186212432],
                    "conversion": [3.9810547663998284, 20.101321549584902, 60.04212799986809, 68.10819723488626, 80.03924252042508, 84.12310279726621, 94.00925002267162, 96.12686216476912]
                }
            ]
        },
        {
            "doi": "10.1016/j.apcatb.2018.05.027",
            "name": "4",
            "Ce": 0.9,
            "Mn": 0.04,
            "Cu": 0.06,
            "Sbet" : 94,
            "calcination_temp" : 500,
            "calcination_time" : 1,
            "Dpore": null,
            "Vtotal": 0.2532,
            "calcination_flowing_gas" : 0,
            "calcination_reactive_gas" : 0,
            "synthesis_para" : "Ce(NO3)3·6H2O, ZrO(NO3)2·7H2O, Cu(NO3)2∙3H2O, Mn(NO3)2∙4H2O (Acros Organics) were used as initial salts. Appropriate amounts of salts were dissolved in concentrated nitric acid (68%) with the concentration of salts of 0.667 M. After dissolution of salts, this mixture was added to distillate water, giving concentration of 0.1 M. Then, the co-precipitation was carried out by the addition of 2.5 M KOH solution up to pH 11. Ultrasonic processing (35 kHz, 150 W) was used during all process at 30 °C under stirring. The resulting precipitates were filtered, washed with distilled water-ethanol solution (H2O/C2H5OH = 9 vol.), dried at 150 °C for 12 h, and calcined in static air by heating at a rate of 4 °C/min from room temperature to 500 °C and kept at 500 °C for 1 h in the muffle furnace.",
            "synthesis" : "coprecipitation",
            "description" : "solid solution",
            "particle_size_nm": null,
            "crystallite_size_nm": 8,
            "phase_types": "Fluorite",
            "phase_flag": "single",
            "microscopy": null,
            "image_path": "",
            "morphology": null,
            "pretreatment_temp": 0,
            "pretreatment_o2_vol%": 0,
            "pretreatment_time_h": 0, 
            "osc": null,
            "hierarchical": false,
            "lattice_parameter_A": null,
            "reactions": [
                {
                    "gas_co_content" : 1,
                    "gas_o2_content" : 2,
                    "gas_h2o_content" : 0,
                    "gas_co2_content" : 0,
                    "flow_mL_h_g" : 12000,
                    "flow_h-1": null,
                    "notes": null,
                    "mass_catalyst_g": 0.3,
                    "temps": [71.85939311513422, 102.79614064032819, 114.86026264157674, 126.82489075180594, 138.88706189244627, 155.9317310264871, 170.95530857040933, 179.79270712565773, 189.95864175510567, 202.4168375992152, 213.91716088468743],
                    "conversion": [32.09766111280575, 48.04207853450621, 54.025408707552536, 66.1389811784298, 75.09320098600955, 81.12327592603279, 88.03630757562017, 90.20585834769203, 92.12981359802798, 95.07695985885883, 96.96604202906914]
                }
            ]
        },
        {
            "doi": "10.1016/j.apcatb.2018.05.027",
            "name": "5",
            "Ce": 0.9,
            "Mn": 0.02,
            "Cu": 0.08,
            "Sbet" : 79,
            "calcination_temp" : 500,
            "calcination_time" : 1,
            "Dpore": null,
            "Vtotal": 0.2127,
            "calcination_flowing_gas" : 0,
            "calcination_reactive_gas" : 0,
            "synthesis_para" : "Ce(NO3)3·6H2O, ZrO(NO3)2·7H2O, Cu(NO3)2∙3H2O, Mn(NO3)2∙4H2O (Acros Organics) were used as initial salts. Appropriate amounts of salts were dissolved in concentrated nitric acid (68%) with the concentration of salts of 0.667 M. After dissolution of salts, this mixture was added to distillate water, giving concentration of 0.1 M. Then, the co-precipitation was carried out by the addition of 2.5 M KOH solution up to pH 11. Ultrasonic processing (35 kHz, 150 W) was used during all process at 30 °C under stirring. The resulting precipitates were filtered, washed with distilled water-ethanol solution (H2O/C2H5OH = 9 vol.), dried at 150 °C for 12 h, and calcined in static air by heating at a rate of 4 °C/min from room temperature to 500 °C and kept at 500 °C for 1 h in the muffle furnace.",
            "synthesis" : "coprecipitation",
            "description" : "solid solution",
            "particle_size_nm": null,
            "crystallite_size_nm": 9,
            "phase_types": "Fluorite",
            "phase_flag": "single",
            "microscopy": true,
            "image_path": "118_20nm_TEM.png",
            "morphology": "polyhedra",
            "pretreatment_temp": 0,
            "pretreatment_o2_vol%": 0,
            "pretreatment_time_h": 0, 
            "osc": null,
            "hierarchical": false,
            "lattice_parameter_A": null,
            "reactions": [
                {
                    "gas_co_content" : 1,
                    "gas_o2_content" : 2,
                    "gas_h2o_content" : 0,
                    "gas_co2_content" : 0,
                    "flow_mL_h_g" : 12000,
                    "flow_h-1": null,
                    "notes": null,
                    "mass_catalyst_g": 0.3,
                    "temps": [69.75831624007849, 89.01331044323553, 118.96292250066887, 147.0201997681263, 158.21423793810754, 172.1414318202087, 192.161163381789, 199.99386872380273, 207.26472621064835],
                    "conversion": [21.061444223682365, 39.12569972876493, 64.16086135683489, 80.02514489228918, 82.03962175486616, 84.99492980040726, 91.01239107315102, 95.0732499567178, 97.06249948473581]
                }
            ]
        },
        {
            "doi": "10.1016/j.apcatb.2018.05.027",
            "name": "6",
            "Ce": 0.9,
            "Cu": 0.1,
            "Sbet" : 55,
            "calcination_temp" : 500,
            "calcination_time" : 1,
            "Dpore": null,
            "Vtotal": 0.1858,
            "calcination_flowing_gas" : 0,
            "calcination_reactive_gas" : 0,
            "synthesis_para" : "Ce(NO3)3·6H2O, ZrO(NO3)2·7H2O, Cu(NO3)2∙3H2O, Mn(NO3)2∙4H2O (Acros Organics) were used as initial salts. Appropriate amounts of salts were dissolved in concentrated nitric acid (68%) with the concentration of salts of 0.667 M. After dissolution of salts, this mixture was added to distillate water, giving concentration of 0.1 M. Then, the co-precipitation was carried out by the addition of 2.5 M KOH solution up to pH 11. Ultrasonic processing (35 kHz, 150 W) was used during all process at 30 °C under stirring. The resulting precipitates were filtered, washed with distilled water-ethanol solution (H2O/C2H5OH = 9 vol.), dried at 150 °C for 12 h, and calcined in static air by heating at a rate of 4 °C/min from room temperature to 500 °C and kept at 500 °C for 1 h in the muffle furnace.",
            "synthesis" : "coprecipitation",
            "description" : "solid solution",
            "particle_size_nm": null,
            "crystallite_size_nm": 12,
            "phase_types": "Fluorite",
            "phase_flag": "single",
            "microscopy": null,
            "image_path": "",
            "morphology": null,
            "pretreatment_temp": 0,
            "pretreatment_o2_vol%": 0,
            "pretreatment_time_h": 0, 
            "osc": null,
            "hierarchical": false,
            "lattice_parameter_A": null,
            "reactions": [
                {
                    "gas_co_content" : 1,
                    "gas_o2_content" : 2,
                    "gas_h2o_content" : 0,
                    "gas_co2_content" : 0,
                    "flow_mL_h_g" : 12000,
                    "flow_h-1": null,
                    "notes": null,
                    "mass_catalyst_g": 0.3,
                    "temps": [52.02694417194328, 72.08374208507982, 94.91271292250067, 121.88921341300276, 151.95587710692945, 178.9265250156069, 203.04501471506288, 215.0115936859003, 225.9325113707304],
                    "conversion": [17.141561621474562, 38.9773036431239, 44.969537581308686, 56.00575447043208, 68.06442038962217, 87.98659488693043, 93.12926123482032, 95.09550936956396, 96.06453580879989]
                }
            ]
        },
        {
            "doi": "10.1016/j.apcatb.2018.05.027",
            "name": "7",
            "Ce": 0.8,
            "Zr": 0.1,
            "Mn": 0.1,
            "Sbet" : 75,
            "calcination_temp" : 500,
            "calcination_time" : 1,
            "Dpore": null,
            "Vtotal": 0.3291,
            "calcination_flowing_gas" : 0,
            "calcination_reactive_gas" : 0,
            "synthesis_para" : "Ce(NO3)3·6H2O, ZrO(NO3)2·7H2O, Cu(NO3)2∙3H2O, Mn(NO3)2∙4H2O (Acros Organics) were used as initial salts. Appropriate amounts of salts were dissolved in concentrated nitric acid (68%) with the concentration of salts of 0.667 M. After dissolution of salts, this mixture was added to distillate water, giving concentration of 0.1 M. Then, the co-precipitation was carried out by the addition of 2.5 M KOH solution up to pH 11. Ultrasonic processing (35 kHz, 150 W) was used during all process at 30 °C under stirring. The resulting precipitates were filtered, washed with distilled water-ethanol solution (H2O/C2H5OH = 9 vol.), dried at 150 °C for 12 h, and calcined in static air by heating at a rate of 4 °C/min from room temperature to 500 °C and kept at 500 °C for 1 h in the muffle furnace.",
            "synthesis" : "coprecipitation",
            "description" : "solid solution",
            "particle_size_nm": null,
            "crystallite_size_nm": 7,
            "phase_types": "Fluorite",
            "phase_flag": "single",
            "microscopy": null,
            "image_path": "",
            "morphology": null,
            "pretreatment_temp": 0,
            "pretreatment_o2_vol%": 0,
            "pretreatment_time_h": 0, 
            "osc": null,
            "hierarchical": false,
            "lattice_parameter_A": null,
            "reactions": [
                {
                    "gas_co_content" : 1,
                    "gas_o2_content" : 2,
                    "gas_h2o_content" : 0,
                    "gas_co2_content" : 0,
                    "flow_mL_h_g" : 12000,
                    "flow_h-1": null,
                    "notes": null,
                    "mass_catalyst_g": 0.3,
                    "temps": [93.67781815749576, 120.26609738696156, 146.96752653170427, 225.017557745474, 255.15835414251316, 279.7743132970659, 307.9310844555427, 330.21966690448585, 355.09899224114866],
                    "conversion": [17.069589519938663, 19.0632909305259, 23.993750875949118, 46.02760167192923, 64.14973165041181, 76.07261515124034, 88.0845363034535, 94.06786647649983, 98.02039621754867]
                }
            ]
        },
        {
            "doi": "10.1016/j.apcatb.2018.05.027",
            "name": "8",
            "Ce": 0.8,
            "Zr": 0.1,
            "Mn": 0.08,
            "Cu": 0.02,
            "Sbet" : 67,
            "calcination_temp" : 500,
            "calcination_time" : 1,
            "Dpore": null,
            "Vtotal": 0.1863,
            "calcination_flowing_gas" : 0,
            "calcination_reactive_gas" : 0,
            "synthesis_para" : "Ce(NO3)3·6H2O, ZrO(NO3)2·7H2O, Cu(NO3)2∙3H2O, Mn(NO3)2∙4H2O (Acros Organics) were used as initial salts. Appropriate amounts of salts were dissolved in concentrated nitric acid (68%) with the concentration of salts of 0.667 M. After dissolution of salts, this mixture was added to distillate water, giving concentration of 0.1 M. Then, the co-precipitation was carried out by the addition of 2.5 M KOH solution up to pH 11. Ultrasonic processing (35 kHz, 150 W) was used during all process at 30 °C under stirring. The resulting precipitates were filtered, washed with distilled water-ethanol solution (H2O/C2H5OH = 9 vol.), dried at 150 °C for 12 h, and calcined in static air by heating at a rate of 4 °C/min from room temperature to 500 °C and kept at 500 °C for 1 h in the muffle furnace.",
            "synthesis" : "coprecipitation",
            "description" : "solid solution",
            "particle_size_nm": null,
            "crystallite_size_nm": 6,
            "phase_types": "Fluorite",
            "phase_flag": "single",
            "microscopy": null,
            "image_path": "",
            "morphology": null,
            "pretreatment_temp": 0,
            "pretreatment_o2_vol%": 0,
            "pretreatment_time_h": 0, 
            "osc": null,
            "hierarchical": false,
            "lattice_parameter_A": null,
            "reactions": [
                {
                    "gas_co_content" : 1,
                    "gas_o2_content" : 2,
                    "gas_h2o_content" : 0,
                    "gas_co2_content" : 0,
                    "flow_mL_h_g" : 12000,
                    "flow_h-1": null,
                    "notes": null,
                    "mass_catalyst_g": 0.3,
                    "temps": [123.00315482029787, 147.05921698029073, 176.78057834656204, 201.84523544100597, 228.98170650138232, 257.9461339516632, 282.9171497369125, 302.2170137340587, 316.8952889503255, 331.0156180326407, 378.0801302060109, 359.2621287790957],
                    "conversion": [18.158816788543824, 26.166269569733792, 35.15016859444174, 38.972109780126466, 49.99200309982935, 57.0460110307757, 67.08649018524778, 73.01565578703513, 84.08674575628416, 86.0952867754355, 95.03095707231012, 90.99903542544334]
                }
            ]
        },
        {
            "doi": "10.1016/j.apcatb.2018.05.027",
            "name": "9",
            "Ce": 0.8,
            "Zr": 0.1,
            "Mn": 0.06,
            "Cu": 0.04,
            "Sbet" : 71,
            "calcination_temp" : 500,
            "calcination_time" : 1,
            "Dpore": null,
            "Vtotal": 0.2501,
            "calcination_flowing_gas" : 0,
            "calcination_reactive_gas" : 0,
            "synthesis_para" : "Ce(NO3)3·6H2O, ZrO(NO3)2·7H2O, Cu(NO3)2∙3H2O, Mn(NO3)2∙4H2O (Acros Organics) were used as initial salts. Appropriate amounts of salts were dissolved in concentrated nitric acid (68%) with the concentration of salts of 0.667 M. After dissolution of salts, this mixture was added to distillate water, giving concentration of 0.1 M. Then, the co-precipitation was carried out by the addition of 2.5 M KOH solution up to pH 11. Ultrasonic processing (35 kHz, 150 W) was used during all process at 30 °C under stirring. The resulting precipitates were filtered, washed with distilled water-ethanol solution (H2O/C2H5OH = 9 vol.), dried at 150 °C for 12 h, and calcined in static air by heating at a rate of 4 °C/min from room temperature to 500 °C and kept at 500 °C for 1 h in the muffle furnace.",
            "synthesis" : "coprecipitation",
            "description" : "solid solution",
            "particle_size_nm": null,
            "crystallite_size_nm": 7,
            "phase_types": "Fluorite",
            "phase_flag": "single",
            "microscopy": null,
            "image_path": "",
            "morphology": null,
            "pretreatment_temp": 0,
            "pretreatment_o2_vol%": 0,
            "pretreatment_time_h": 0, 
            "osc": null,
            "hierarchical": false,
            "lattice_parameter_A": null,
            "reactions": [
                {
                    "gas_co_content" : 1,
                    "gas_o2_content" : 2,
                    "gas_h2o_content" : 0,
                    "gas_co2_content" : 0,
                    "flow_mL_h_g" : 12000,
                    "flow_h-1": null,
                    "notes": null,
                    "mass_catalyst_g": 0.3,
                    "temps": [124.20488495496299, 152.77328770177473, 178.97334567020422, 205.01343306875947, 232.22013511103185, 260.7826852760189, 285.79857085525725, 311.03685454383304, 334.1838156603942],
                    "conversion": [19.06477489138231, 26.123234704897897, 39.045565842518776, 48.066563888636985, 61.088320403637354, 74.04033075838645, 87.07173301895348, 92.0608094182049, 96.99572124619735]
                }
            ]
        },
        {
            "doi": "10.1016/j.apcatb.2018.05.027",
            "name": "10",
            "Ce": 0.8,
            "Zr": 0.1,
            "Mn": 0.04,
            "Cu": 0.06,
            "Sbet" : 36,
            "calcination_temp" : 500,
            "calcination_time" : 1,
            "Dpore": null,
            "Vtotal": 0.1140,
            "calcination_flowing_gas" : 0,
            "calcination_reactive_gas" : 0,
            "synthesis_para" : "Ce(NO3)3·6H2O, ZrO(NO3)2·7H2O, Cu(NO3)2∙3H2O, Mn(NO3)2∙4H2O (Acros Organics) were used as initial salts. Appropriate amounts of salts were dissolved in concentrated nitric acid (68%) with the concentration of salts of 0.667 M. After dissolution of salts, this mixture was added to distillate water, giving concentration of 0.1 M. Then, the co-precipitation was carried out by the addition of 2.5 M KOH solution up to pH 11. Ultrasonic processing (35 kHz, 150 W) was used during all process at 30 °C under stirring. The resulting precipitates were filtered, washed with distilled water-ethanol solution (H2O/C2H5OH = 9 vol.), dried at 150 °C for 12 h, and calcined in static air by heating at a rate of 4 °C/min from room temperature to 500 °C and kept at 500 °C for 1 h in the muffle furnace.",
            "synthesis" : "coprecipitation",
            "description" : "solid solution",
            "particle_size_nm": null,
            "crystallite_size_nm": 7,
            "phase_types": "Fluorite",
            "phase_flag": "single",
            "microscopy": null,
            "image_path": "",
            "morphology": null,
            "pretreatment_temp": 0,
            "pretreatment_o2_vol%": 0,
            "pretreatment_time_h": 0, 
            "osc": null,
            "hierarchical": false,
            "lattice_parameter_A": null,
            "reactions": [
                {
                    "gas_co_content" : 1,
                    "gas_o2_content" : 2,
                    "gas_h2o_content" : 0,
                    "gas_co2_content" : 0,
                    "flow_mL_h_g" : 12000,
                    "flow_h-1": null,
                    "notes": null,
                    "mass_catalyst_g": 0.3,
                    "temps": [116.98474984393116, 170.92019307946134, 222.97500668866493, 250.950347810577, 278.1472955498083, 303.11050789262464, 326.07603897262106],
                    "conversion": [18.00300089862074, 23.004690965151653, 32.047206443687806, 51.108683644278095, 71.01676051345046, 83.08804009992004, 90.98122789516641]
                }
            ]
        },
        {
            "doi": "10.1016/j.apcatb.2018.05.027",
            "name": "11",
            "Ce": 0.8,
            "Zr": 0.1,
            "Mn": 0.02,
            "Cu": 0.08,
            "Sbet" : 31,
            "calcination_temp" : 500,
            "calcination_time" : 1,
            "Dpore": null,
            "Vtotal": 0.0868,
            "calcination_flowing_gas" : 0,
            "calcination_reactive_gas" : 0,
            "synthesis_para" : "Ce(NO3)3·6H2O, ZrO(NO3)2·7H2O, Cu(NO3)2∙3H2O, Mn(NO3)2∙4H2O (Acros Organics) were used as initial salts. Appropriate amounts of salts were dissolved in concentrated nitric acid (68%) with the concentration of salts of 0.667 M. After dissolution of salts, this mixture was added to distillate water, giving concentration of 0.1 M. Then, the co-precipitation was carried out by the addition of 2.5 M KOH solution up to pH 11. Ultrasonic processing (35 kHz, 150 W) was used during all process at 30 °C under stirring. The resulting precipitates were filtered, washed with distilled water-ethanol solution (H2O/C2H5OH = 9 vol.), dried at 150 °C for 12 h, and calcined in static air by heating at a rate of 4 °C/min from room temperature to 500 °C and kept at 500 °C for 1 h in the muffle furnace.",
            "synthesis" : "coprecipitation",
            "description" : "solid solution",
            "particle_size_nm": null,
            "crystallite_size_nm": 8,
            "phase_types": "Fluorite",
            "phase_flag": "single",
            "microscopy": true,
            "image_path": "119_20nm_TEM.png",
            "morphology": "polyhedra",
            "pretreatment_temp": 0,
            "pretreatment_o2_vol%": 0,
            "pretreatment_time_h": 0, 
            "osc": null,
            "hierarchical": false,
            "lattice_parameter_A": null,
            "reactions": [
                {
                    "gas_co_content" : 1,
                    "gas_o2_content" : 2,
                    "gas_h2o_content" : 0,
                    "gas_co2_content" : 0,
                    "flow_mL_h_g" : 12000,
                    "flow_h-1": null,
                    "notes": null,
                    "mass_catalyst_g": 0.3,
                    "temps": [116.98474984393116, 170.92019307946134, 222.97500668866493, 250.950347810577, 278.1472955498083, 303.11050789262464, 326.07603897262106],
                    "conversion": [18.00300089862074, 23.004690965151653, 32.047206443687806, 51.108683644278095, 71.01676051345046, 83.08804009992004, 90.98122789516641]
                }
            ]
        },
        {
            "doi": "10.1016/j.apcatb.2018.05.027",
            "name": "12",
            "Ce": 0.8,
            "Zr": 0.1,
            "Cu": 0.1,
            "Sbet" : 40,
            "calcination_temp" : 500,
            "calcination_time" : 1,
            "Dpore": null,
            "Vtotal": 0.1159,
            "calcination_flowing_gas" : 0,
            "calcination_reactive_gas" : 0,
            "synthesis_para" : "Ce(NO3)3·6H2O, ZrO(NO3)2·7H2O, Cu(NO3)2∙3H2O, Mn(NO3)2∙4H2O (Acros Organics) were used as initial salts. Appropriate amounts of salts were dissolved in concentrated nitric acid (68%) with the concentration of salts of 0.667 M. After dissolution of salts, this mixture was added to distillate water, giving concentration of 0.1 M. Then, the co-precipitation was carried out by the addition of 2.5 M KOH solution up to pH 11. Ultrasonic processing (35 kHz, 150 W) was used during all process at 30 °C under stirring. The resulting precipitates were filtered, washed with distilled water-ethanol solution (H2O/C2H5OH = 9 vol.), dried at 150 °C for 12 h, and calcined in static air by heating at a rate of 4 °C/min from room temperature to 500 °C and kept at 500 °C for 1 h in the muffle furnace.",
            "synthesis" : "coprecipitation",
            "description" : "solid solution",
            "particle_size_nm": null,
            "crystallite_size_nm": 8,
            "phase_types": "Fluorite",
            "phase_flag": "single",
            "microscopy": null,
            "image_path": "",
            "morphology": null,
            "pretreatment_temp": 0,
            "pretreatment_o2_vol%": 0,
            "pretreatment_time_h": 0, 
            "osc": null,
            "hierarchical": false,
            "lattice_parameter_A": null,
            "reactions": [
                {
                    "gas_co_content" : 1,
                    "gas_o2_content" : 2,
                    "gas_h2o_content" : 0,
                    "gas_co2_content" : 0,
                    "flow_mL_h_g" : 12000,
                    "flow_h-1": null,
                    "notes": null,
                    "mass_catalyst_g": 0.3,
                    "temps": [123.02266342638009, 174.76143761705163, 228.97780478016588, 266.0383037545706, 282.84691875501653, 308.98845090519933, 328.7643248907518],
                    "conversion": [12.125031946379547, 19.08035648037462, 46.10476763646257, 63.02711526253741, 78.18577541076861, 87.07173301895348, 94.04560706365368]
                }
            ]
        },
        {
            "doi": "10.1134/S0036023621080325",
            "name": "0",
            "Ce": 0.9,
            "Cu": 0.08,
            "Mn": 0.02,
            "Sbet" : 79,
            "calcination_temp" : 500,
            "calcination_time" : 1,
            "Dpore": null,
            "Vtotal": 0.213,
            "calcination_flowing_gas" : null,
            "calcination_reactive_gas" : null,
            "synthesis_para" : "The synthesis of a solid solution was carried out by coprecipitation with simultaneous ultrasonic treatment [14, 15]. Appropriate amounts of cerium(III), manganese(II), copper(II), zirconyl, samarium, neodymium, and bismuth(III) nitrates as well as titanium and tin(II) chlorides (Acros Organics) were dissolved in concentrated nitric acid (the total concentration of salts with respect to metals was 0.667 M), then the resulting solution was added to distilled water (concentration of salts with respect to metals was 0.1 M). Coprecipitation was carried out with a 2.5 M KOH solution to pH 11. Ultrasonic treatment (frequency 35 kHz, power 150 W, Sapphire UZV-4.0) and stirring were performed at all stages. The resulting precipitate was filtered, washed with a water–alcohol solution (H2O/C2H5OH = 9 v/v), dried at 150°С for 12 h, and calcined on heating at a rate of 4 K/min to 500°С with holding for 1 h in a muffle furnace.",
            "synthesis" : "coprecipitation ultrasound",
            "description" : "solid solution",
            "particle_size_nm": null,
            "crystallite_size_nm": 9,
            "phase_types": "Fluorite",
            "phase_flag": "single",
            "microscopy": true,
            "image_path": "120_100nm_TEM.png",
            "morphology": "polyhedra",
            "pretreatment_temp": 0,
            "pretreatment_o2_vol%": 0,
            "pretreatment_time_h": 0, 
            "osc": null,
            "hierarchical": false,
            "lattice_parameter_A": 5.4064,
            "reactions": [
                {
                    "gas_co_content" : 1,
                    "gas_o2_content" : 2,
                    "gas_h2o_content" : 0,
                    "gas_co2_content" : 0,
                    "flow_mL_h_g" : 12000,
                    "flow_h-1": null,
                    "notes": null,
                    "mass_catalyst_g": 0.3,
                    "temps": [89.73296269276244, 119.60642499559759, 147.86829262156928, 158.91203994868053, 173.27331387889615, 192.84829312470129, 200.71916429775354],
                    "conversion": [38.86953680922093, 63.834978713846716, 80.06054047431878, 82.09390409490459, 85.20045737154291, 91.00376718971731, 95.16329593368113]
                }
            ]
        },
        {
            "doi": "10.1134/S0036023621080325",
            "name": "1",
            "Ce": 0.8,
            "Cu": 0.08,
            "Mn": 0.02,
            "Zr": 0.1,
            "Sbet" : 31,
            "calcination_temp" : 500,
            "calcination_time" : 1,
            "Dpore": null,
            "Vtotal": 0.087,
            "calcination_flowing_gas" : null,
            "calcination_reactive_gas" : null,
            "synthesis_para" : "The synthesis of a solid solution was carried out by coprecipitation with simultaneous ultrasonic treatment [14, 15]. Appropriate amounts of cerium(III), manganese(II), copper(II), zirconyl, samarium, neodymium, and bismuth(III) nitrates as well as titanium and tin(II) chlorides (Acros Organics) were dissolved in concentrated nitric acid (the total concentration of salts with respect to metals was 0.667 M), then the resulting solution was added to distilled water (concentration of salts with respect to metals was 0.1 M). Coprecipitation was carried out with a 2.5 M KOH solution to pH 11. Ultrasonic treatment (frequency 35 kHz, power 150 W, Sapphire UZV-4.0) and stirring were performed at all stages. The resulting precipitate was filtered, washed with a water–alcohol solution (H2O/C2H5OH = 9 v/v), dried at 150°С for 12 h, and calcined on heating at a rate of 4 K/min to 500°С with holding for 1 h in a muffle furnace.",
            "synthesis" : "coprecipitation ultrasound",
            "description" : "solid solution",
            "particle_size_nm": null,
            "crystallite_size_nm": 8,
            "phase_types": "Fluorite",
            "phase_flag": "single",
            "microscopy": true,
            "image_path": "121_100nm_TEM.png",
            "morphology": "polyhedra",
            "pretreatment_temp": 0,
            "pretreatment_o2_vol%": 0,
            "pretreatment_time_h": 0, 
            "osc": null,
            "hierarchical": false,
            "lattice_parameter_A": 5.3845,
            "reactions": [
                {
                    "gas_co_content" : 1,
                    "gas_o2_content" : 2,
                    "gas_h2o_content" : 0,
                    "gas_co2_content" : 0,
                    "flow_mL_h_g" : 12000,
                    "flow_h-1": null,
                    "notes": null,
                    "mass_catalyst_g": 0.3,
                    "temps": [71.6264999622651, 121.64568186963851, 176.05311816054945, 227.9323161681467, 255.0621368015899, 279.8901285502252, 300.21823350355965],
                    "conversion": [9.639819909954978, 16.65965635879164, 23.669385713264795, 36.96480893507979, 66.9929862890629, 88.22247858623189, 96.17859950383355]
                }
            ]
        },
        {
            "doi": "10.1134/S0036023621080325",
            "name": "2",
            "Ce": 0.8,
            "Cu": 0.08,
            "Mn": 0.02,
            "Ti": 0.1,
            "Sbet" : 100,
            "calcination_temp" : 500,
            "calcination_time" : 1,
            "Dpore": null,
            "Vtotal": 0.205,
            "calcination_flowing_gas" : null,
            "calcination_reactive_gas" : null,
            "synthesis_para" : "The synthesis of a solid solution was carried out by coprecipitation with simultaneous ultrasonic treatment [14, 15]. Appropriate amounts of cerium(III), manganese(II), copper(II), zirconyl, samarium, neodymium, and bismuth(III) nitrates as well as titanium and tin(II) chlorides (Acros Organics) were dissolved in concentrated nitric acid (the total concentration of salts with respect to metals was 0.667 M), then the resulting solution was added to distilled water (concentration of salts with respect to metals was 0.1 M). Coprecipitation was carried out with a 2.5 M KOH solution to pH 11. Ultrasonic treatment (frequency 35 kHz, power 150 W, Sapphire UZV-4.0) and stirring were performed at all stages. The resulting precipitate was filtered, washed with a water–alcohol solution (H2O/C2H5OH = 9 v/v), dried at 150°С for 12 h, and calcined on heating at a rate of 4 K/min to 500°С with holding for 1 h in a muffle furnace.",
            "synthesis" : "coprecipitation ultrasound",
            "description" : "solid solution",
            "particle_size_nm": null,
            "crystallite_size_nm": 8,
            "phase_types": "Fluorite",
            "phase_flag": "single",
            "microscopy": false,
            "image_path": null,
            "morphology": "",
            "pretreatment_temp": 0,
            "pretreatment_o2_vol%": 0,
            "pretreatment_time_h": 0, 
            "osc": null,
            "hierarchical": false,
            "lattice_parameter_A": 5.3918,
            "reactions": [
                {
                    "gas_co_content" : 1,
                    "gas_o2_content" : 2,
                    "gas_h2o_content" : 0,
                    "gas_co2_content" : 0,
                    "flow_mL_h_g" : 12000,
                    "flow_h-1": null,
                    "notes": null,
                    "mass_catalyst_g": 0.3,
                    "temps": [101.80655832557672, 122.71169278760283, 162.98583683429348, 183.15828532615532, 202.97382455787277, 220.9167693894493, 243.10174586802847, 265.956516817187, 289.16505245151063, 312.98206334431836, 328.18136650650297],
                    "conversion": [23.713489397760107, 30.884932262049393, 33.95657012179559, 45.07621157517534, 49.92394156261804, 63.99209808986126, 71.05695704995355, 80.18641974048248, 90.13363824769527, 97.14520525568906, 99.19327010443997]
                }
            ]
        },
        {
            "doi": "10.1134/S0036023621080325",
            "name": "3",
            "Ce": 0.8,
            "Cu": 0.08,
            "Mn": 0.02,
            "Sn": 0.1,
            "Sbet" : 87,
            "calcination_temp" : 500,
            "calcination_time" : 1,
            "Dpore": null,
            "Vtotal": 0.110,
            "calcination_flowing_gas" : null,
            "calcination_reactive_gas" : null,
            "synthesis_para" : "The synthesis of a solid solution was carried out by coprecipitation with simultaneous ultrasonic treatment [14, 15]. Appropriate amounts of cerium(III), manganese(II), copper(II), zirconyl, samarium, neodymium, and bismuth(III) nitrates as well as titanium and tin(II) chlorides (Acros Organics) were dissolved in concentrated nitric acid (the total concentration of salts with respect to metals was 0.667 M), then the resulting solution was added to distilled water (concentration of salts with respect to metals was 0.1 M). Coprecipitation was carried out with a 2.5 M KOH solution to pH 11. Ultrasonic treatment (frequency 35 kHz, power 150 W, Sapphire UZV-4.0) and stirring were performed at all stages. The resulting precipitate was filtered, washed with a water–alcohol solution (H2O/C2H5OH = 9 v/v), dried at 150°С for 12 h, and calcined on heating at a rate of 4 K/min to 500°С with holding for 1 h in a muffle furnace.",
            "synthesis" : "coprecipitation ultrasound",
            "description" : "solid solution",
            "particle_size_nm": null,
            "crystallite_size_nm": 5,
            "phase_types": "Fluorite",
            "phase_flag": "single",
            "microscopy": false,
            "image_path": null,
            "morphology": "",
            "pretreatment_temp": 0,
            "pretreatment_o2_vol%": 0,
            "pretreatment_time_h": 0, 
            "osc": null,
            "hierarchical": false,
            "lattice_parameter_A": 5.3883,
            "reactions": [
                {
                    "gas_co_content" : 1,
                    "gas_o2_content" : 2,
                    "gas_h2o_content" : 0,
                    "gas_co2_content" : 0,
                    "flow_mL_h_g" : 12000,
                    "flow_h-1": null,
                    "notes": null,
                    "mass_catalyst_g": 0.3,
                    "temps": [58.59538124827048, 87.03648964805916, 113.16319086312294, 133.84348821413298, 157.80672184347566, 180.1442102085482, 202.98797514527936, 218.08822419561773, 232.9620638474504, 252.1864229830696],
                    "conversion": [13.608232687772457, 22.865412297985728, 32.72901757000949, 41.75465283662239, 56.9189696889261, 63.967289767332645, 78.11262774244265, 81.06206164306643, 89.11925350430317, 95.14675705199538]
                }
            ]
        },
        {
            "doi": "10.1134/S0036023621080325",
            "name": "4",
            "Ce": 0.8,
            "Cu": 0.08,
            "Mn": 0.02,
            "Sm": 0.1,
            "Sbet" : 96,
            "calcination_temp" : 500,
            "calcination_time" : 1,
            "Dpore": null,
            "Vtotal": 0.247,
            "calcination_flowing_gas" : null,
            "calcination_reactive_gas" : null,
            "synthesis_para" : "The synthesis of a solid solution was carried out by coprecipitation with simultaneous ultrasonic treatment [14, 15]. Appropriate amounts of cerium(III), manganese(II), copper(II), zirconyl, samarium, neodymium, and bismuth(III) nitrates as well as titanium and tin(II) chlorides (Acros Organics) were dissolved in concentrated nitric acid (the total concentration of salts with respect to metals was 0.667 M), then the resulting solution was added to distilled water (concentration of salts with respect to metals was 0.1 M). Coprecipitation was carried out with a 2.5 M KOH solution to pH 11. Ultrasonic treatment (frequency 35 kHz, power 150 W, Sapphire UZV-4.0) and stirring were performed at all stages. The resulting precipitate was filtered, washed with a water–alcohol solution (H2O/C2H5OH = 9 v/v), dried at 150°С for 12 h, and calcined on heating at a rate of 4 K/min to 500°С with holding for 1 h in a muffle furnace.",
            "synthesis" : "coprecipitation ultrasound",
            "description" : "solid solution",
            "particle_size_nm": null,
            "crystallite_size_nm": 8,
            "phase_types": "Fluorite",
            "phase_flag": "single",
            "microscopy": false,
            "image_path": null,
            "morphology": "",
            "pretreatment_temp": 0,
            "pretreatment_o2_vol%": 0,
            "pretreatment_time_h": 0, 
            "osc": null,
            "hierarchical": false,
            "lattice_parameter_A": 5.4061,
            "reactions": [
                {
                    "gas_co_content" : 1,
                    "gas_o2_content" : 2,
                    "gas_h2o_content" : 0,
