Repository: Iwanap1/co_oxidation

# Training an Extrapolatable Model for CO Oxidation Light-Off Prediction over Cerium-Based Catalysts
Extrapolatable NNs for CO Oxidation light-off prediction



The exact architecture can be dictated by the provided model configs. In the most physically-informed scenario, the archictecture includes latent states for both the H<sub>2</sub>-TPR and dynamic oxygen storage capacity (OSC), which are trained both on those experimental measurements and the conversion itself. The weight-hourly space velocity is not included in the features for the conversion net, rather is used to calculate conversion using the solution for a simple first-order kinetic model in a PFR.

File: src/db/migrations/committed/5-3-2026.json (part 15 of 17)
{
                    "gas_co2_content" : 0,
                    "flow_mL_h_g" : 12000,
                    "flow_h-1": null,
                    "notes": null,
                    "mass_catalyst_g": 0.3,
                    "temps": [83.81958944429071, 98.04407436290911, 116.59863902794899, 133.57462705340745, 150.02075419486303, 162.96854167190764, 177.0405147040326, 194.06367135417977, 212.8682297300697, 232.03913109104175, 252.40025408165835, 264.90780106160855, 277.0442881940077],
                    "conversion": [7.640452879500975, 16.673438760196426, 32.74096231789364, 42.935345223632225, 51.98854529305469, 56.87119069738951, 60.936999111800795, 65.91336484568815, 73.93472246327245, 79.9980602546171, 87.2034997090382, 90.96333881226327, 95.17891598860655]
                }
            ]
        },
        {
            "doi": "10.1134/S0036023621080325",
            "name": "5",
            "Ce": 0.8,
            "Cu": 0.08,
            "Mn": 0.02,
            "Nd": 0.1,
            "Sbet" : 103,
            "calcination_temp" : 500,
            "calcination_time" : 1,
            "Dpore": null,
            "Vtotal": 0.17,
            "calcination_flowing_gas" : null,
            "calcination_reactive_gas" : null,
            "synthesis_para" : "The synthesis of a solid solution was carried out by coprecipitation with simultaneous ultrasonic treatment [14, 15]. Appropriate amounts of cerium(III), manganese(II), copper(II), zirconyl, samarium, neodymium, and bismuth(III) nitrates as well as titanium and tin(II) chlorides (Acros Organics) were dissolved in concentrated nitric acid (the total concentration of salts with respect to metals was 0.667 M), then the resulting solution was added to distilled water (concentration of salts with respect to metals was 0.1 M). Coprecipitation was carried out with a 2.5 M KOH solution to pH 11. Ultrasonic treatment (frequency 35 kHz, power 150 W, Sapphire UZV-4.0) and stirring were performed at all stages. The resulting precipitate was filtered, washed with a water–alcohol solution (H2O/C2H5OH = 9 v/v), dried at 150°С for 12 h, and calcined on heating at a rate of 4 K/min to 500°С with holding for 1 h in a muffle furnace.",
            "synthesis" : "coprecipitation ultrasound",
            "description" : "solid solution",
            "particle_size_nm": null,
            "crystallite_size_nm": 7,
            "phase_types": "Fluorite",
            "phase_flag": "single",
            "microscopy": true,
            "image_path": "122_100nm_TEM.png",
            "morphology": "polyhedra",
            "pretreatment_temp": 0,
            "pretreatment_o2_vol%": 0,
            "pretreatment_time_h": 0, 
            "osc": null,
            "hierarchical": false,
            "lattice_parameter_A": 5.4209,
            "reactions": [
                {
                    "gas_co_content" : 1,
                    "gas_o2_content" : 2,
                    "gas_h2o_content" : 0,
                    "gas_co2_content" : 0,
                    "flow_mL_h_g" : 12000,
                    "flow_h-1": null,
                    "notes": null,
                    "mass_catalyst_g": 0.3,
                    "temps": [80.98947196296949, 95.9497874267314, 114.78579155241377, 134.93308344444165, 148.7817916530402, 170.91173806948254, 186.02456541973788],
                    "conversion": [19.645843329828182, 25.923267756327142, 44.858449632979756, 60.041143020489834, 73.08572653673775, 85.35298261375586, 92.26623515839552]
                }
            ]
        },
        {
            "doi": "10.1134/S0036023621080325",
            "name": "6",
            "Ce": 0.8,
            "Cu": 0.08,
            "Mn": 0.02,
            "Bi": 0.1,
            "Sbet" : 96,
            "calcination_temp" : 500,
            "calcination_time" : 1,
            "Dpore": null,
            "Vtotal": 0.120,
            "calcination_flowing_gas" : null,
            "calcination_reactive_gas" : null,
            "synthesis_para" : "The synthesis of a solid solution was carried out by coprecipitation with simultaneous ultrasonic treatment [14, 15]. Appropriate amounts of cerium(III), manganese(II), copper(II), zirconyl, samarium, neodymium, and bismuth(III) nitrates as well as titanium and tin(II) chlorides (Acros Organics) were dissolved in concentrated nitric acid (the total concentration of salts with respect to metals was 0.667 M), then the resulting solution was added to distilled water (concentration of salts with respect to metals was 0.1 M). Coprecipitation was carried out with a 2.5 M KOH solution to pH 11. Ultrasonic treatment (frequency 35 kHz, power 150 W, Sapphire UZV-4.0) and stirring were performed at all stages. The resulting precipitate was filtered, washed with a water–alcohol solution (H2O/C2H5OH = 9 v/v), dried at 150°С for 12 h, and calcined on heating at a rate of 4 K/min to 500°С with holding for 1 h in a muffle furnace.",
            "synthesis" : "coprecipitation ultrasound",
            "description" : "solid solution",
            "particle_size_nm": null,
            "crystallite_size_nm": 7,
            "phase_types": "Fluorite",
            "phase_flag": "single",
            "microscopy": false,
            "image_path": "",
            "morphology": null,
            "pretreatment_temp": 0,
            "pretreatment_o2_vol%": 0,
            "pretreatment_time_h": 0, 
            "osc": null,
            "hierarchical": false,
            "lattice_parameter_A": 5.4184,
            "reactions": [
                {
                    "gas_co_content" : 1,
                    "gas_o2_content" : 2,
                    "gas_h2o_content" : 0,
                    "gas_co2_content" : 0,
                    "flow_mL_h_g" : 12000,
                    "flow_h-1": null,
                    "notes": null,
                    "mass_catalyst_g": 0.3,
                    "temps": [63.691165002138305, 78.88417901436442, 95.93720912681442, 139.9486805363387, 169.95735956328144, 186.1770773062313, 211.0553822545345, 222.86955045156097],
                    "conversion": [17.959796224642933, 26.74469888005227, 39.724045696317546, 56.824330532613246, 77.03392512582822, 84.2485528478525, 90.02154138293636, 95.97553878980307]
                }
            ]
        },
        {
            "doi": "10.1016/j.ceramint.2024.07.019",
            "name": "1Pd/CeO2-O",
            "Ce": 1,
            "Sbet" : 18.1,
            "deposit": {
                "Pd": 1,
                "wt.%": 1,
                "oxide": false,
                "calcination_temp" : 500,
                "calcination_time" : 2,
                "crystal_observed": false
            },
            "calcination_temp": 500,
            "calcination_time": 4,
            "Dpore": 3.4,
            "Vtotal": 0.06,
            "calcination_flowing_gas" : null,
            "calcination_reactive_gas" : null,
            "synthesis_para" : "The Pd supported catalysts were prepared by using the ultrasound-assisted incipient impregnation method and the Pd loading amount was carefully controlled at approximately 1 wt%. Specifically, Pd(NO3)2·2H2O (≥99.9 % metals basis, Pd ≥ 39.0 %) was dissolved in a minimal amount of water, and the resulting solution was added dropwise to the CeO2 powder, followed by sonication at room temperature for 10 min. Subsequently, the samples were allowed to stand at room temperature for 24 h and then dried in the 80 °C oven for 12 h to obtain the catalyst precursors. These as-prepared catalyst precursors were calcined in a muffle furnace at 500 °C for 2 h with the heating rate of 1 °C/min. The resulting catalysts were denoted as 1Pd/CeO2–O, 1Pd/CeO2–C, 1Pd/CeO2–P, 1Pd/CeO2–S, and 1Pd/CeO2-R, respectively.",
            "synthesis" : "ultrasound incipient impregnation",
            "description" : "solid solution",
            "particle_size_nm": null,
            "crystallite_size_nm": 36.8,
            "phase_types": "Fluorite",
            "phase_flag": "single",
            "microscopy": true,
            "image_path": "124_50nm_TEM.png",
            "morphology": "polyhedra",
            "pretreatment_temp": 0,
            "pretreatment_o2_vol%": 0,
            "pretreatment_time_h": 0, 
            "osc": null,
            "hierarchical": false,
            "lattice_parameter_A": 5.4132,
            "reactions": [
                {
                    "gas_co_content" : 1,
                    "gas_o2_content" : 20,
                    "gas_h2o_content" : 0,
                    "gas_co2_content" : 0,
                    "flow_mL_h_g" : 12000,
                    "flow_h-1": null,
                    "notes": null,
                    "mass_catalyst_g": 0.1,
                    "temps": [44.977140867091, 50.010595967604495, 55.08258185940707, 59.94709425965307, 65.08650903621154, 69.91397259867958, 74.93853597812637, 80.01052186992894, 84.97358417866431, 89.76844476388776, 94.85006335351261, 100.01689427002674, 104.8443578324948, 109.98006772527546],
                    "conversion": [3.7673704140320794, 7.056764191047762, 9.159194560544899, 13.792733897760154, 17.698472237106895, 21.945248216816108, 24.657354814894198, 28.00581097655366, 29.05654985174865, 31.680062872861072, 35.28763143166744, 39.24766906012218, 47.36588909132045, 99.84091260910466]
                }
            ]
        },
        {
            "doi": "10.1016/j.ceramint.2024.07.019",
            "name": "1Pd/CeO2-C",
            "Ce": 1,
            "Sbet" : 22.9,
            "deposit": {
                "Pd": 1,
                "wt.%": 1,
                "oxide": false,
                "calcination_temp" : 500,
                "calcination_time" : 2,
                "crystal_observed": false
            },
            "calcination_temp": 500,
            "calcination_time": 4,
            "Dpore": 3.6,
            "Vtotal": 0.13,
            "calcination_flowing_gas" : null,
            "calcination_reactive_gas" : null,
            "synthesis_para" : "The Pd supported catalysts were prepared by using the ultrasound-assisted incipient impregnation method and the Pd loading amount was carefully controlled at approximately 1 wt%. Specifically, Pd(NO3)2·2H2O (≥99.9 % metals basis, Pd ≥ 39.0 %) was dissolved in a minimal amount of water, and the resulting solution was added dropwise to the CeO2 powder, followed by sonication at room temperature for 10 min. Subsequently, the samples were allowed to stand at room temperature for 24 h and then dried in the 80 °C oven for 12 h to obtain the catalyst precursors. These as-prepared catalyst precursors were calcined in a muffle furnace at 500 °C for 2 h with the heating rate of 1 °C/min. The resulting catalysts were denoted as 1Pd/CeO2–O, 1Pd/CeO2–C, 1Pd/CeO2–P, 1Pd/CeO2–S, and 1Pd/CeO2-R, respectively.",
            "synthesis" : "ultrasound incipient impregnation",
            "description" : "solid solution",
            "particle_size_nm": null,
            "crystallite_size_nm": 36.7,
            "phase_types": "Fluorite",
            "phase_flag": "single",
            "microscopy": true,
            "image_path": "125_50nm_TEM.png",
            "morphology": "cubic",
            "pretreatment_temp": 0,
            "pretreatment_o2_vol%": 0,
            "pretreatment_time_h": 0, 
            "osc": null,
            "hierarchical": false,
            "lattice_parameter_A": 5.4151,
            "reactions": [
                {
                    "gas_co_content" : 1,
                    "gas_o2_content" : 20,
                    "gas_h2o_content" : 0,
                    "gas_co2_content" : 0,
                    "flow_mL_h_g" : 12000,
                    "flow_h-1": null,
                    "notes": null,
                    "mass_catalyst_g": 0.1,
                    "temps": [75.06450202657143, 80.09647517357381, 85.04990478448691, 90.0144490467334],
                    "conversion": [8.877219304826207, 15.660819966896486, 25.238452470260423, 61.567534740828066]
                }
            ]
        },
        {
            "doi": "10.1016/j.ceramint.2024.07.019",
            "name": "1Pd/CeO2-P",
            "Ce": 1,
            "Sbet" : 87.6,
            "deposit": {
                "Pd": 1,
                "wt.%": 1,
                "oxide": false,
                "calcination_temp" : 500,
                "calcination_time" : 2,
                "crystal_observed": false
            },
            "calcination_temp": 500,
            "calcination_time": 4,
            "Dpore": 3.4,
            "Vtotal": 0.31,
            "calcination_flowing_gas" : null,
            "calcination_reactive_gas" : null,
            "synthesis_para" : "The Pd supported catalysts were prepared by using the ultrasound-assisted incipient impregnation method and the Pd loading amount was carefully controlled at approximately 1 wt%. Specifically, Pd(NO3)2·2H2O (≥99.9 % metals basis, Pd ≥ 39.0 %) was dissolved in a minimal amount of water, and the resulting solution was added dropwise to the CeO2 powder, followed by sonication at room temperature for 10 min. Subsequently, the samples were allowed to stand at room temperature for 24 h and then dried in the 80 °C oven for 12 h to obtain the catalyst precursors. These as-prepared catalyst precursors were calcined in a muffle furnace at 500 °C for 2 h with the heating rate of 1 °C/min. The resulting catalysts were denoted as 1Pd/CeO2–O, 1Pd/CeO2–C, 1Pd/CeO2–P, 1Pd/CeO2–S, and 1Pd/CeO2-R, respectively.",
            "synthesis" : "ultrasound incipient impregnation",
            "description" : "solid solution",
            "particle_size_nm": null,
            "crystallite_size_nm": 11.7,
            "phase_types": "Fluorite",
            "phase_flag": "single",
            "microscopy": true,
            "image_path": "126_20nm_TEM.png",
            "morphology": "nanoparticle",
            "pretreatment_temp": 0,
            "pretreatment_o2_vol%": 0,
            "pretreatment_time_h": 0, 
            "osc": null,
            "hierarchical": false,
            "lattice_parameter_A": 5.4147,
            "reactions": [
                {
                    "gas_co_content" : 1,
                    "gas_o2_content" : 20,
                    "gas_h2o_content" : 0,
                    "gas_co2_content" : 0,
                    "flow_mL_h_g" : 12000,
                    "flow_h-1": null,
                    "notes": null,
                    "mass_catalyst_g": 0.1,
                    "temps": [85.06620627310922, 90.1107760249561, 94.99677675111332, 100.01541231651564, 104.9621731366287, 110.0645390754092],
                    "conversion": [0.019766846473523003, 3.5292156372426433, 17.347908405672847, 30.169208968908894, 44.76142845235118, 99.79899736838972]
                }
            ]
        },
        {
            "doi": "10.1016/j.ceramint.2024.07.019",
            "name": "1Pd/CeO2-S",
            "Ce": 1,
            "Sbet" : 62.5,
            "deposit": {
                "Pd": 1,
                "wt.%": 1,
                "oxide": false,
                "calcination_temp" : 500,
                "calcination_time" : 2,
                "crystal_observed": false
            },
            "calcination_temp": 500,
            "calcination_time": 4,
            "Dpore": 3.8,
            "Vtotal": 0.01,
            "calcination_flowing_gas" : null,
            "calcination_reactive_gas" : null,
            "synthesis_para" : "The Pd supported catalysts were prepared by using the ultrasound-assisted incipient impregnation method and the Pd loading amount was carefully controlled at approximately 1 wt%. Specifically, Pd(NO3)2·2H2O (≥99.9 % metals basis, Pd ≥ 39.0 %) was dissolved in a minimal amount of water, and the resulting solution was added dropwise to the CeO2 powder, followed by sonication at room temperature for 10 min. Subsequently, the samples were allowed to stand at room temperature for 24 h and then dried in the 80 °C oven for 12 h to obtain the catalyst precursors. These as-prepared catalyst precursors were calcined in a muffle furnace at 500 °C for 2 h with the heating rate of 1 °C/min. The resulting catalysts were denoted as 1Pd/CeO2–O, 1Pd/CeO2–C, 1Pd/CeO2–P, 1Pd/CeO2–S, and 1Pd/CeO2-R, respectively.",
            "synthesis" : "ultrasound incipient impregnation",
            "description" : "solid solution",
            "particle_size_nm": null,
            "crystallite_size_nm": 10.3,
            "phase_types": "Fluorite",
            "phase_flag": "single",
            "microscopy": true,
            "image_path": "127_50nm_TEM.png",
            "morphology": "spherical",
            "pretreatment_temp": 0,
            "pretreatment_o2_vol%": 0,
            "pretreatment_time_h": 0, 
            "osc": null,
            "hierarchical": false,
            "lattice_parameter_A": 5.4108,
            "reactions": [
                {
                    "gas_co_content" : 1,
                    "gas_o2_content" : 20,
                    "gas_h2o_content" : 0,
                    "gas_co2_content" : 0,
                    "flow_mL_h_g" : 12000,
                    "flow_h-1": null,
                    "notes": null,
                    "mass_catalyst_g": 0.1,
                    "temps": [34.98506931837548, 40.13411679275621, 44.91489881962403, 50.02763843298236, 55.09221455722934, 60.09380765725379, 65.01389331416674, 70.05327622872471],
                    "conversion": [22.955024470403316, 59.76517939008561, 68.6340632777242, 71.54526726919825, 75.66153443122685, 83.21294609366628, 91.7064980530847, 100]
                }
            ]
        },
        {
            "doi": "10.1016/j.ceramint.2024.07.019",
            "name": "1Pd/CeO2-R",
            "Ce": 1,
            "Sbet" : 59.0,
            "deposit": {
                "Pd": 1,
                "wt.%": 1,
                "oxide": false,
                "calcination_temp" : 500,
                "calcination_time" : 2,
                "crystal_observed": false
            },
            "calcination_temp": 500,
            "calcination_time": 4,
            "Dpore": 3.6,
            "Vtotal": 0.27,
            "calcination_flowing_gas" : null,
            "calcination_reactive_gas" : null,
            "synthesis_para" : "The Pd supported catalysts were prepared by using the ultrasound-assisted incipient impregnation method and the Pd loading amount was carefully controlled at approximately 1 wt%. Specifically, Pd(NO3)2·2H2O (≥99.9 % metals basis, Pd ≥ 39.0 %) was dissolved in a minimal amount of water, and the resulting solution was added dropwise to the CeO2 powder, followed by sonication at room temperature for 10 min. Subsequently, the samples were allowed to stand at room temperature for 24 h and then dried in the 80 °C oven for 12 h to obtain the catalyst precursors. These as-prepared catalyst precursors were calcined in a muffle furnace at 500 °C for 2 h with the heating rate of 1 °C/min. The resulting catalysts were denoted as 1Pd/CeO2–O, 1Pd/CeO2–C, 1Pd/CeO2–P, 1Pd/CeO2–S, and 1Pd/CeO2-R, respectively.",
            "synthesis" : "ultrasound incipient impregnation",
            "description" : "solid solution",
            "particle_size_nm": null,
            "crystallite_size_nm": 11.0,
            "phase_types": "Fluorite",
            "phase_flag": "single",
            "microscopy": true,
            "image_path": "128_50nm_TEM.png",
            "morphology": "nanorods",
            "pretreatment_temp": 0,
            "pretreatment_o2_vol%": 0,
            "pretreatment_time_h": 0, 
            "osc": null,
            "hierarchical": false,
            "lattice_parameter_A": 5.4114,
            "reactions": [
                {
                    "gas_co_content" : 1,
                    "gas_o2_content" : 20,
                    "gas_h2o_content" : 0,
                    "gas_co2_content" : 0,
                    "flow_mL_h_g" : 12000,
                    "flow_h-1": null,
                    "notes": null,
                    "mass_catalyst_g": 0.1,
                    "temps": [45.02011751891343, 50.083211689649296, 55.035159347051284, 60.045644168142445, 65.03019480278904, 70.06735478708033, 74.97928969968211],
                    "conversion": [12.935376701318187, 20.866883387513546, 29.942485621405353, 41.54729158480096, 55.377415782517055, 69.14657235737505, 84.84573524333464]
                }
            ]
        },
        {
            "doi": "10.1016/S1002-0721(14)60460-9",
            "name": "Ce-Mn-O",
            "Ce": 0.9,
            "Mn": 0.1,
            "Sbet" : 5.6,
            "calcination_temp" : 500,
            "calcination_time" : 0.5,
            "Dpore": 10.79,
            "Vtotal": 0.30,
            "calcination_flowing_gas" : null,
            "calcination_reactive_gas" : null,
            "synthesis_para" : "The Ce-Mn-O support of the catalysts was prepared by the urea combustion method. The appropriate molar ratios of cerium nitrate (Ce(NO3)3·6H2O), manganese nitrate (Mn(NO3)2·6H2O) and urea (CO(NH2)2) were mixed in a crucible (the molar ratio of Ce/Mn and urea/ (Ce+Mn) was set as 9:1 and 3:1, respectively). After thoroughly grinding, the mixture was calcined at 500 ºC for 30 min to obtain the support",
            "synthesis" : "solution combustion (pyrolysis)",
            "description" : "solid solution",
            "particle_size_nm": null,
            "crystallite_size_nm": null,
            "phase_types": "Fluorite",
            "phase_flag": "single",
            "microscopy": null,
            "image_path": "",
            "morphology": null,
            "pretreatment_temp": 0,
            "pretreatment_o2_vol%": 0,
            "pretreatment_time_h": 0, 
            "osc": null,
            "hierarchical": false,
            "lattice_parameter_A": 0.5411,
            "deposit": null,
            "reactions": [
                {
                    "gas_co_content" : 1,
                    "gas_o2_content" : null,
                    "gas_h2o_content" : 0,
                    "gas_co2_content" : 0,
                    "gas_air_content": 99,
                    "flow_mL_h_g" : 52000,
                    "flow_h-1": null,
                    "notes": null,
                    "mass_catalyst_g": 0.5,
                    "temps": [240.0467405435523, 260.1498173713861, 281.01281495697395, 300.01702470129385, 319.94366371571846, 339.8888751315545],
                    "conversion": [15.368574199806012, 32.74081072945583, 47.20224756680825, 56.54344626910599, 62.380848857821334, 70.17182848924713]
                }
            ]
        },
        {
            "doi": "10.1016/S1002-0721(14)60460-9",
            "name": "1%",
            "Ce": 0.9,
            "Mn": 0.1,
            "deposit": {
                "Cu": 1,
                "wt.%": 1,
                "oxide": true,
                "calcination_temp": 550,
                "calcination_time": 4,
                "crystal_observed": false
            },
            "Sbet" : 5.5,
            "calcination_temp" : 500,
            "calcination_time" : 0.5,
            "Dpore": 14.91,
            "Vtotal": 0.41,
            "calcination_flowing_gas" : null,
            "calcination_reactive_gas" : null,
            "synthesis_para" : "The above prepared Ce-Mn-O support was impregnated with the aqueous solution of copper nitrate, followed by drying at room temperature. After drying at 120 ºC for 3 h, the samples were calcined at 550 ºC for 4 h in air. Finally, the CuO/Ce-Mn-O catalysts were obtained. The nominal CuO mass concentration in the samples was chosen to be 1%, 3%, 5%, 7% and 9%.",
            "synthesis" : "impregnation",
            "description" : "solid solution",
            "particle_size_nm": null,
            "crystallite_size_nm": null,
            "phase_types": "Fluorite",
            "phase_flag": "single",
            "microscopy": null,
            "image_path": "",
            "morphology": null,
            "pretreatment_temp": 0,
            "pretreatment_o2_vol%": 0,
            "pretreatment_time_h": 0, 
            "osc": null,
            "hierarchical": false,
            "lattice_parameter_A": 0.5409,
            "reactions": [
                {
                    "gas_co_content" : 1,
                    "gas_o2_content" : null,
                    "gas_h2o_content" : 0,
                    "gas_co2_content" : 0,
                    "gas_air_content": 99,
                    "flow_mL_h_g" : 52000,
                    "flow_h-1": null,
                    "notes": null,
                    "mass_catalyst_g": 0.5,
                    "temps": [150.10524360799852, 160.14672197115087, 170.0318826224231, 180.15384139169197, 200.1284591097629, 219.92973441465983, 240.22163065684393, 260.06469386491676, 280.1399120906333, 300.07119420541073],
                    "conversion": [8.526539349142112, 15.728285226930666, 29.54254322887053, 35.76524298471521, 51.22754941636844, 58.15010535469413, 67.57333021171277, 74.62682698418007, 81.18590922773336, 85.32860630790327]
                }
            ]
        },
        {
            "doi": "10.1016/S1002-0721(14)60460-9",
            "name": "3%",
            "Ce": 0.9,
            "Mn": 0.1,
            "deposit": {
                "Cu": 1,
                "wt.%": 3,
                "oxide": true,
                "calcination_temp": 550,
                "calcination_time": 4,
                "crystal_observed": false
            },
            "Sbet" : 7,
            "calcination_temp" : 500,
            "calcination_time" : 0.5,
            "Dpore": 10.91,
            "Vtotal": 0.38,
            "calcination_flowing_gas" : null,
            "calcination_reactive_gas" : null,
            "synthesis_para" : "The above prepared Ce-Mn-O support was impregnated with the aqueous solution of copper nitrate, followed by drying at room temperature. After drying at 120 ºC for 3 h, the samples were calcined at 550 ºC for 4 h in air. Finally, the CuO/Ce-Mn-O catalysts were obtained. The nominal CuO mass concentration in the samples was chosen to be 1%, 3%, 5%, 7% and 9%.",
            "synthesis" : "impregnation",
            "description" : "solid solution",
            "particle_size_nm": null,
            "crystallite_size_nm": null,
            "phase_types": "Fluorite",
            "phase_flag": "single",
            "microscopy": null,
            "image_path": "",
            "morphology": null,
            "pretreatment_temp": 0,
            "pretreatment_o2_vol%": 0,
            "pretreatment_time_h": 0, 
            "osc": null,
            "hierarchical": false,
            "lattice_parameter_A": 0.5406,
            "reactions": [
                {
                    "gas_co_content" : 1,
                    "gas_o2_content" : null,
                    "gas_h2o_content" : 0,
                    "gas_co2_content" : 0,
                    "gas_air_content": 99,
                    "flow_mL_h_g" : 52000,
                    "flow_h-1": null,
                    "notes": null,
                    "mass_catalyst_g": 0.5,
                    "temps": [130.10895808828081, 150.0851235064694, 160.30923048350152, 180.1012195876927, 200.1888194143503, 220.16343713242122, 240.2123444561382, 260.1436265709156, 280.0826471862812, 300.1408407107039],
                    "conversion": [7.33603130539483, 18.264323221512427, 31.040084952674004, 42.5433124853674, 57.72341884343958, 63.40956219271548, 74.43568346767451, 79.36553061975317, 83.70539148466504, 88.1852235860731]
                }
            ]
        },
        {
            "doi": "10.1016/S1002-0721(14)60460-9",
            "name": "5%",
            "Ce": 0.9,
            "Mn": 0.1,
            "deposit": {
                "Cu": 1,
                "wt.%": 5,
                "oxide": true,
                "calcination_temp": 550,
                "calcination_time": 4,
                "crystal_observed": false
            },
            "Sbet" : 6.1,
            "calcination_temp" : 500,
            "calcination_time" : 0.5,
            "Dpore": 12.47,
            "Vtotal": 0.38,
            "calcination_flowing_gas" : null,
            "calcination_reactive_gas" : null,
            "synthesis_para" : "The above prepared Ce-Mn-O support was impregnated with the aqueous solution of copper nitrate, followed by drying at room temperature. After drying at 120 ºC for 3 h, the samples were calcined at 550 ºC for 4 h in air. Finally, the CuO/Ce-Mn-O catalysts were obtained. The nominal CuO mass concentration in the samples was chosen to be 1%, 3%, 5%, 7% and 9%.",
            "synthesis" : "impregnation",
            "description" : "solid solution",
            "particle_size_nm": null,
            "crystallite_size_nm": null,
            "phase_types": "Fluorite",
            "phase_flag": "single",
            "microscopy": null,
            "image_path": "",
            "morphology": null,
            "pretreatment_temp": 0,
            "pretreatment_o2_vol%": 0,
            "pretreatment_time_h": 0, 
            "osc": null,
            "hierarchical": false,
            "lattice_parameter_A": 0.5389,
            "reactions": [
                {
                    "gas_co_content" : 1,
                    "gas_o2_content" : null,
                    "gas_h2o_content" : 0,
                    "gas_co2_content" : 0,
                    "gas_air_content": 99,
                    "flow_mL_h_g" : 52000,
                    "flow_h-1": null,
                    "notes": null,
                    "mass_catalyst_g": 0.5,
                    "temps": [110.23803627809076, 120.25010833900824, 140.1457933510803, 150.0015477001176, 160.21482077632638],
                    "conversion": [20.93807485200174, 55.70587645071741, 87.6862938559818, 95.68196260744506, 98.32185022910465]
                }
            ]
        },
        {
            "doi": "10.1016/S1002-0721(14)60460-9",
            "name": "7%",
            "Ce": 0.9,
            "Mn": 0.1,
            "deposit": {
                "Cu": 1,
                "wt.%": 7,
                "oxide": true,
                "calcination_temp": 550,
                "calcination_time": 4,
                "crystal_observed": false
            },
            "Sbet" : 6.8,
            "calcination_temp" : 500,
            "calcination_time" : 0.5,
            "Dpore": 13.08,
            "Vtotal": 0.44,
            "calcination_flowing_gas" : null,
            "calcination_reactive_gas" : null,
            "synthesis_para" : "The above prepared Ce-Mn-O support was impregnated with the aqueous solution of copper nitrate, followed by drying at room temperature. After drying at 120 ºC for 3 h, the samples were calcined at 550 ºC for 4 h in air. Finally, the CuO/Ce-Mn-O catalysts were obtained. The nominal CuO mass concentration in the samples was chosen to be 1%, 3%, 5%, 7% and 9%.",
            "synthesis" : "impregnation",
            "description" : "solid solution",
            "particle_size_nm": null,
            "crystallite_size_nm": null,
            "phase_types": "Fluorite",
            "phase_flag": "single",
            "microscopy": null,
            "image_path": "",
            "morphology": null,
            "pretreatment_temp": 0,
            "pretreatment_o2_vol%": 0,
            "pretreatment_time_h": 0, 
            "osc": null,
            "hierarchical": false,
            "lattice_parameter_A": 0.5403,
            "reactions": [
                {
                    "gas_co_content" : 1,
                    "gas_o2_content" : null,
                    "gas_h2o_content" : 0,
                    "gas_co2_content" : 0,
                    "gas_air_content": 99,
                    "flow_mL_h_g" : 52000,
                    "flow_h-1": null,
                    "notes": null,
                    "mass_catalyst_g": 0.5,
                    "temps": [110.12195876926887, 120.2299882374791, 140.13495945025693, 160.265894880208, 175.12536370952765, 180.22658329722032, 190.20615365566766],
                    "conversion": [14.615288136726981, 16.940616743034884, 34.52205759389946, 65.44591792367638, 85.08779557844744, 90.91917789892638, 92.89834108164153]
                }
            ]
        },
        {
            "doi": "10.1016/S1002-0721(14)60460-9",
            "name": "9%",
            "Ce": 0.9,
            "Mn": 0.1,
            "deposit": {
                "Cu": 1,
                "wt.%": 9,
                "oxide": true,
                "calcination_temp": 550,
                "calcination_time": 4,
                "crystal_observed": true
            },
            "Sbet" : 5.8,
            "calcination_temp" : 500,
            "calcination_time" : 0.5,
            "Dpore": 12.82,
            "Vtotal": 0.37,
            "calcination_flowing_gas" : null,
            "calcination_reactive_gas" : null,
            "synthesis_para" : "The above prepared Ce-Mn-O support was impregnated with the aqueous solution of copper nitrate, followed by drying at room temperature. After drying at 120 ºC for 3 h, the samples were calcined at 550 ºC for 4 h in air. Finally, the CuO/Ce-Mn-O catalysts were obtained. The nominal CuO mass concentration in the samples was chosen to be 1%, 3%, 5%, 7% and 9%.",
            "synthesis" : "impregnation",
            "description" : "solid solution",
            "particle_size_nm": null,
            "crystallite_size_nm": null,
            "phase_types": "Fluorite",
            "phase_flag": "single",
            "microscopy": null,
            "image_path": "",
            "morphology": null,
            "pretreatment_temp": 0,
            "pretreatment_o2_vol%": 0,
            "pretreatment_time_h": 0, 
            "osc": null,
            "hierarchical": false,
            "lattice_parameter_A": 0.5401,
            "reactions": [
                {
                    "gas_co_content" : 1,
                    "gas_o2_content" : null,
                    "gas_h2o_content" : 0,
                    "gas_co2_content" : 0,
                    "gas_air_content": 99,
                    "flow_mL_h_g" : 52000,
                    "flow_h-1": null,
                    "notes": null,
                    "mass_catalyst_g": 0.5,
                    "temps": [120.40487835077076, 130.35813780721847, 140.28818176190182, 160.23339317773787, 170.18510493406797, 180.13526899028045, 190.2758001609608, 210.03373986256423, 220.05974122454035, 240.33461276543056],
                    "conversion": [7.32098063480384, 12.260610722766648, 18.283889093280713, 38.074768386902576, 44.28392253921536, 52.87258771196361, 64.86571457239373, 82.10550520084284, 88.08062142546574, 93.69000635472759]
                }
            ]
        },
        {
            "doi": "10.1016/j.cattod.2011.02.015",
            "name": "CeZn10",
            "Ce": 0.883,
            "Zn": 0.117,
            "deposit": null,
            "Sbet" : 56,
            "calcination_temp" : 500,
            "calcination_time" : 2,
            "Dpore": null,
            "Vtotal": null,
            "calcination_flowing_gas" : null,
            "calcination_reactive_gas" : null,
            "synthesis_para" : "A series of Ce–Zn mixed oxides (Zn content of 10, 25 and 50 mol.%) were synthesized by a pseudo sol–gel method involving the thermal decomposition of the corresponding propionates. These propionates were produced after dissolution of the adequate amounts of Ce(III) acetate and Zn(II) acetyl acetonate in propionic acid (0.12 M). The propionic acid excess was retired from the mixture through simple distillation obtaining a resin-like that is further calcined at 500 °C for 2 h in air. For the sake of comparison an un-modified ceria sample was synthesized by the same procedure [23]. Samples were identified as CeZnX where X accounts for the Zn molar percentage.",
            "synthesis" : "sol-gel",
            "description" : "solid solution",
            "particle_size_nm": null,
            "crystallite_size_nm": 12.4,
            "phase_types": "Fluorite",
            "phase_flag": "single",
            "microscopy": null,
            "image_path": "",
            "morphology": null,
            "pretreatment_temp": 300,
            "pretreatment_o2_vol%": 21,
            "pretreatment_time_h": 1, 
            "osc": null,
            "hierarchical": false,
            "lattice_parameter_A": null,
            "reactions": [
                {
                    "gas_co_content" : 3.4,
                    "gas_o2_content" : 21,
                    "gas_h2o_content" : 0,
                    "gas_co2_content" : 0,
                    "flow_mL_h_g" : 31500,
                    "flow_h-1": null,
                    "notes": null,
                    "mass_catalyst_g": 0.08,
                    "temps": [198.5452628764818, 210.90650310177844, 217.214110813389, 223.21427486435417, 229.13089444231787, 235.25971698170528, 241.4904637781545, 247.64936232782244, 253.75312152530944, 259.52938638863066, 265.92053857324265, 272.38186811517596, 277.83565131271155, 283.683764422814, 289.4165861601745, 294.4693558873031, 204.8110983515916],
                    "conversion": [3.8864034930746927, 8.796123975519846, 11.972907197308615, 16.207007623206042, 20.56753516337998, 25.701120217601375, 30.911205754983715, 37.08841845316918, 43.80113453348127, 50.67329372606564, 58.05679825346266, 65.36541283418632, 72.48398410937332, 78.56939622776565, 84.02508857950683, 88.76811853548548, 6.015532729680398]
                }
            ]
        },
        {
            "doi": "10.1016/j.cattod.2011.02.015",
            "name": "Au/CeZn10",
            "Ce": 0.883,
            "Zn": 0.117,
            "deposit": {
                "Au": 1,
                "wt.%": 1.1,
                "oxide": false,
                "calcination_temp": 300,
                "calcination_time": 2,
                "crystal_observed": null
            },
            "Sbet" : 62,
            "calcination_temp" : 500,
            "calcination_time" : 2,
            "Dpore": null,
            "Vtotal": null,
            "calcination_flowing_gas" : null,
            "calcination_reactive_gas" : null,
            "synthesis_para" : "Gold catalyst (1 wt.%) were prepared by the deposition–precipitation method over selected supports (CeZn10 and CeO2), at 70 °C and pH = 8 using chloroauric acid as gold source. The obtained solids (Au/CeZe10 and Au/CeO2) were washed with deionized water until total chloride removal, dried overnight at 60 °C and finally, calcined for 2 h at 300 °C.",
            "synthesis" : "deposition precipitation",
            "description" : "solid solution",
            "particle_size_nm": null,
            "crystallite_size_nm": null,
            "phase_types": "Fluorite",
            "phase_flag": "single",
            "microscopy": true,
            "image_path": "129_100nm_SEM.png",
            "morphology": null,
            "pretreatment_temp": 300,
            "pretreatment_o2_vol%": 21,
            "pretreatment_time_h": 1, 
            "osc": null,
            "hierarchical": false,
            "lattice_parameter_A": null,
            "reactions": [
                {
                    "gas_co_content" : 3.4,
                    "gas_o2_content" : 21,
                    "gas_h2o_content" : 0,
                    "gas_co2_content" : 0,
                    "flow_mL_h_g" : 31500,
                    "flow_h-1": null,
                    "notes": null,
                    "mass_catalyst_g": 0.08,
                    "temps": [27.051852256915964, 34.40877854942491, 49.829417376035195, 61.346858424017064, 68.32616369855938],
                    "conversion": [28.021098027987545, 31.586020543287642, 54.95812605132243, 91.79914820514657, 99.4532228624602]
                }
            ]
        },
        {
            "doi": "10.1016/j.cattod.2011.02.015",
            "name": "CeZn25",
