Repository: Iwanap1/co_oxidation

# Training an Extrapolatable Model for CO Oxidation Light-Off Prediction over Cerium-Based Catalysts
Extrapolatable NNs for CO Oxidation light-off prediction



The exact architecture can be dictated by the provided model configs. In the most physically-informed scenario, the archictecture includes latent states for both the H<sub>2</sub>-TPR and dynamic oxygen storage capacity (OSC), which are trained both on those experimental measurements and the conversion itself. The weight-hourly space velocity is not included in the features for the conversion net, rather is used to calculate conversion using the solution for a simple first-order kinetic model in a PFR.

File: src/db/migrations/committed/5-3-2026.json (part 16 of 17)
{
            "Ce": 0.718,
            "Zn": 0.282,
            "deposit": null,
            "Sbet" : 44,
            "calcination_temp" : 500,
            "calcination_time" : 2,
            "Dpore": null,
            "Vtotal": null,
            "calcination_flowing_gas" : null,
            "calcination_reactive_gas" : null,
            "synthesis_para" : "A series of Ce–Zn mixed oxides (Zn content of 10, 25 and 50 mol.%) were synthesized by a pseudo sol–gel method involving the thermal decomposition of the corresponding propionates. These propionates were produced after dissolution of the adequate amounts of Ce(III) acetate and Zn(II) acetyl acetonate in propionic acid (0.12 M). The propionic acid excess was retired from the mixture through simple distillation obtaining a resin-like that is further calcined at 500 °C for 2 h in air. For the sake of comparison an un-modified ceria sample was synthesized by the same procedure [23]. Samples were identified as CeZnX where X accounts for the Zn molar percentage.",
            "synthesis" : "sol-gel",
            "description" : "solid solution",
            "particle_size_nm": null,
            "crystallite_size_nm": 9.8,
            "phase_types": "Fluorite & ZnO2",
            "phase_flag": "multi",
            "microscopy": null,
            "image_path": "",
            "morphology": null,
            "pretreatment_temp": 300,
            "pretreatment_o2_vol%": 21,
            "pretreatment_time_h": 1, 
            "osc": null,
            "hierarchical": false,
            "lattice_parameter_A": null,
            "reactions": [
                {
                    "gas_co_content" : 3.4,
                    "gas_o2_content" : 21,
                    "gas_h2o_content" : 0,
                    "gas_co2_content" : 0,
                    "flow_mL_h_g" : 31500,
                    "flow_h-1": null,
                    "notes": null,
                    "mass_catalyst_g": 0.08,
                    "temps": [199.60627768360038, 210.7611357187559, 223.50333874093923, 235.4318185960883, 240.43947430779608, 246.71533511966607, 252.69377760765087, 258.7256885583566, 264.456839406257, 269.7485463261698, 276.151394737002, 282.94690217094114, 288.51764763067877, 293.5152780056263, 300.25230430846443],
                    "conversion": [3.098851150638846, 8.742171003185284, 15.905837300025052, 25.601266955370246, 30.02702122329194, 35.78952077592069, 42.71402240435203, 49.791524999105256, 57.288572348878, 63.34902115171254, 70.04241079417343, 76.89685408539422, 82.46528399126731, 87.14872409720483, 93.40726888801403]
                }
            ]
        },
        {
            "doi": "10.1016/j.cattod.2011.02.015",
            "name": "Au/CeO2",
            "Ce": 0.1,
            "deposit": {
                "Au": 1,
                "wt.%": 1.0,
                "oxide": false,
                "calcination_temp": 300,
                "calcination_time": 2,
                "crystal_observed": null
            },
            "Sbet" : 54,
            "calcination_temp" : 500,
            "calcination_time" : 2,
            "Dpore": null,
            "Vtotal": null,
            "calcination_flowing_gas" : null,
            "calcination_reactive_gas" : null,
            "synthesis_para" : "Gold catalyst (1 wt.%) were prepared by the deposition–precipitation method over selected supports (CeZn10 and CeO2), at 70 °C and pH = 8 using chloroauric acid as gold source. The obtained solids (Au/CeZe10 and Au/CeO2) were washed with deionized water until total chloride removal, dried overnight at 60 °C and finally, calcined for 2 h at 300 °C.",
            "synthesis" : "deposition precipitation",
            "description" : "solid solution",
            "particle_size_nm": null,
            "crystallite_size_nm": null,
            "phase_types": "Fluorite",
            "phase_flag": "single",
            "microscopy": true,
            "image_path": "130_100nm_SEM.png",
            "morphology": null,
            "pretreatment_temp": 300,
            "pretreatment_o2_vol%": 21,
            "pretreatment_time_h": 1, 
            "osc": null,
            "hierarchical": false,
            "lattice_parameter_A": null,
            "reactions": [
                {
                    "gas_co_content" : 3.4,
                    "gas_o2_content" : 21,
                    "gas_h2o_content" : 0,
                    "gas_co2_content" : 0,
                    "flow_mL_h_g" : 31500,
                    "flow_h-1": null,
                    "notes": null,
                    "mass_catalyst_g": 0.08,
                    "temps": [50.79519148393212, 57.741078969273865, 36.47399792202111, 43.43158163358306, 65.50068962164987, 72.22267791934769, 80.65732791357553, 99.43311277592461, 110.03490639981044, 91.83223662225139],
                    "conversion": [8.905640456676569, 11.88110661751548, 4.0530940195411755, 4.963047135034537, 27.849575892058265, 74.946494398912, 89.01533588633191, 94.53464442933324, 97.7331698937046, 92.0270391181418]
                }
            ]
        },
        {
            "doi": "10.1016/j.cattod.2010.04.011",
            "name": "CeFe10",
            "Ce": 0.905,
            "Fe": 0.095,
            "deposit": null,
            "Sbet" : null,
            "calcination_temp": 500,
            "calcination_time": 2,
            "Dpore": null,
            "Vtotal": null,
            "calcination_flowing_gas" : null,
            "calcination_reactive_gas" : null,
            "synthesis_para" : "A series of Ce–Fe mixed oxides (Fe content of 10, 25 and 50 mol%) were synthesized by a pseudo sol–gel method involving the thermal decomposition (500 °C, 2 h in air atmosphere) of the propionates. These mixed propionates were produced after dissolution of the adequate amounts of Ce(III) acetate and Fe(III) acetyl acetonate in propionic acid (0.12 M) [25]. The nomenclature of the samples indicates the Fe content expressed as metallic mol% (CeFe10, CeFe25 and CeFe50). Pure CeO2 support was synthesized by the same method in order to compare with the mixed systems.",
            "synthesis" : "sol-gel",
            "description" : "solid solution",
            "particle_size_nm": null,
            "crystallite_size_nm": null,
            "phase_types": "Fluorite",
            "phase_flag": "single",
            "microscopy": null,
            "image_path": "",
            "morphology": null,
            "pretreatment_temp": 300,
            "pretreatment_o2_vol%": 21,
            "pretreatment_time_h": 1, 
            "osc": null,
            "hierarchical": false,
            "lattice_parameter_A": 5.386,
            "reactions": [
                {
                    "gas_co_content" : 3.4,
                    "gas_o2_content" : 21,
                    "gas_h2o_content" : 0,
                    "gas_co2_content" : 0,
                    "flow_mL_h_g" : 31500,
                    "flow_h-1": null,
                    "notes": null,
                    "mass_catalyst_g": 0.08,
                    "temps": [154.9506753085244, 166.3382088498748, 178.28187058500598, 184.82446459882024, 190.23785649063643, 196.47850832721792, 202.17689666183037, 208.34668451804092, 214.4240410955067, 220.3427239777941, 226.13200306983885, 231.8473371388878, 238.04177333609692, 243.693946031337, 249.80365355636349, 255.65917506484195, 266.5198503173474, 261.4499946781991],
                    "conversion": [4.19985286687998, 12.239171091000948, 22.44586653430595, 29.16736835574307, 35.40386268757257, 41.95704776508336, 49.323099013499025, 56.22169238541787, 63.070030047064876, 69.2323373780169, 74.417450342572, 79.64723504959096, 83.97959635889846, 87.49111440043254, 90.69312108346703, 93.4539943096709, 97.24949699972524, 95.45544791398918]
                }
            ]
        },
        {
            "doi": "10.1016/j.cattod.2010.04.011",
            "name": "Au/CeFe10",
            "Ce": 0.905,
            "Fe": 0.095,
            "deposit": {
                "Au": 1,
                "wt.%": 0.9,
                "oxide": true,
                "calcination_temp": 300,
                "calcination_time": 2,
                "crystal_observed": false,
                "diameter_nm": 4
            },
            "Sbet" : null,
            "calcination_temp": 500,
            "calcination_time": 2,
            "Dpore": null,
            "Vtotal": null,
            "calcination_flowing_gas" : null,
            "calcination_reactive_gas" : null,
            "synthesis_para" : "Gold catalyst (1 wt.%) was prepared by the deposition–precipitation method over the selected supports (CeFe10 and CeO2), at 70 °C and pH = 8 using chloroauric acid as gold source. The obtained solids (Au/CeFe10 and Au/CeO2) were washed with deionized water until total chloride removal, dried overnight at 60 °C and finally, calcined 2 h at 300 °C.",
            "synthesis" : "deposition precipitation",
            "description" : "solid solution",
            "particle_size_nm": null,
            "crystallite_size_nm": null,
            "phase_types": "Fluorite",
            "phase_flag": "single",
            "microscopy": null,
            "image_path": "",
            "morphology": null,
            "pretreatment_temp": 300,
            "pretreatment_o2_vol%": 21,
            "pretreatment_time_h": 1, 
            "osc": null,
            "hierarchical": false,
            "lattice_parameter_A": 5.383,
            "reactions": [
                {
                    "gas_co_content" : 3.4,
                    "gas_o2_content" : 21,
                    "gas_h2o_content" : 0,
                    "gas_co2_content" : 0,
                    "flow_mL_h_g" : 31500,
                    "flow_h-1": null,
                    "notes": null,
                    "mass_catalyst_g": 0.08,
                    "temps": [30.11045600417942, 40.79476758781185, 51.151714171342505, 58.774399717753695, 65.05370142955037],
                    "conversion": [19.894068527656053, 29.927107415203064, 54.783392567544254, 93.53981919188433, 100.01397467306165]
                }
            ]
        },
        {
            "doi": "10.1016/j.apcatb.2008.02.012",
            "name": "Ce0.75Zr0.25O2",
            "Ce": 0.75,
            "Zr": 0.25,
            "deposit": null,
            "Sbet" : 50.1,
            "calcination_temp" : 550,
            "calcination_time" : 4,
            "Dpore": null,
            "Vtotal": null,
            "calcination_flowing_gas" : null,
            "calcination_reactive_gas" : null,
            "synthesis_para" : "A series of Ce1−xZrxO2 (x = 0.25, 0.5, 0.75) solid solutions, CeO2 and ZrO2 was prepared by the sol–gel like method, based on a thermal decomposition of mixed propionates [43]. The starting materials, zirconium(IV) acetylacetonate [Zr(CH3COCH2COCH3)4, Avocado] and/or cerium(III) acetyloacetonate hydrate [Ce(CH3COCH2COCH3)3·H2O, Sigma–Aldrich] were dissolved in boiling propionic acid in concentration of 0.12 M. Boiling solutions were mixed and the solvent was evaporated until a resin was obtained. All samples were calcined in air at 550 °C for 4 h.",
            "synthesis" : "sol-gel",
            "description" : "solid solution",
            "particle_size_nm": null,
            "crystallite_size_nm": 7,
            "phase_types": "Fluorite",
            "phase_flag": "single",
            "microscopy": true,
            "image_path": "131_10000nm_SEM.png",
            "morphology": "",
            "pretreatment_temp": 300,
            "pretreatment_o2_vol%": 20,
            "pretreatment_time_h": 1, 
            "osc": null,
            "hierarchical": false,
            "lattice_parameter_A": 5.3490,
            "reactions": [
                {
                    "gas_co_content" : 1.7,
                    "gas_o2_content" : 3.4,
                    "gas_h2o_content" : 0,
                    "gas_co2_content" : 0,
                    "flow_mL_h_g" : 30000,
                    "flow_h-1": null,
                    "notes": null,
                    "mass_catalyst_g": 0.1,
                    "temps": [234.87175970374435, 260.1220683033877, 289.6744845242994, 319.67722763224066, 344.9778265441412, 369.77552233347046, 394.80866822109454],
                    "conversion": [3.6958401531762455, 8.507303665729903, 18.597325592168247, 33.103517494827216, 52.982458849325226, 74.58463296377505, 95.11055866094316]
                }
            ]
        },
        {
            "doi": "10.1016/j.apcatb.2008.02.012",
            "name": "CeO2",
            "Ce": 1,
            "deposit": null,
            "Sbet" : 58.1,
            "calcination_temp" : 550,
            "calcination_time" : 4,
            "Dpore": null,
            "Vtotal": null,
            "calcination_flowing_gas" : null,
            "calcination_reactive_gas" : null,
            "synthesis_para" : "A series of Ce1−xZrxO2 (x = 0.25, 0.5, 0.75) solid solutions, CeO2 and ZrO2 was prepared by the sol–gel like method, based on a thermal decomposition of mixed propionates [43]. The starting materials, zirconium(IV) acetylacetonate [Zr(CH3COCH2COCH3)4, Avocado] and/or cerium(III) acetyloacetonate hydrate [Ce(CH3COCH2COCH3)3·H2O, Sigma–Aldrich] were dissolved in boiling propionic acid in concentration of 0.12 M. Boiling solutions were mixed and the solvent was evaporated until a resin was obtained. All samples were calcined in air at 550 °C for 4 h.",
            "synthesis" : "sol-gel",
            "description" : "solid solution",
            "particle_size_nm": null,
            "crystallite_size_nm": 14.2,
            "phase_types": "Fluorite",
            "phase_flag": "single",
            "microscopy": true,
            "image_path": "132_5000nm_SEM.png",
            "morphology": "",
            "pretreatment_temp": 300,
            "pretreatment_o2_vol%": 20,
            "pretreatment_time_h": 1, 
            "osc": null,
            "hierarchical": false,
            "lattice_parameter_A": 5.4112,
            "reactions": [
                {
                    "gas_co_content" : 1.7,
                    "gas_o2_content" : 3.4,
                    "gas_h2o_content" : 0,
                    "gas_co2_content" : 0,
                    "flow_mL_h_g" : 30000,
                    "flow_h-1": null,
                    "notes": null,
                    "mass_catalyst_g": 0.1,
                    "temps": [185.39066428930644, 235.03406025693778, 260.3186577058474, 290.15681433731083, 315.16024322223745, 339.50532620125273, 364.9156494308051, 389.7842088419513],
                    "conversion": [1.6861739909206017, 5.8962045644050525, 10.58954325067169, 20.767579753559186, 37.83468700781322, 59.33572156511535, 81.63351965658875, 95.25184521787469]
                }
            ]
        },
        {
            "doi": "10.1016/j.apcatb.2008.02.012",
            "name": "2Au/Ce0.75Zr0.25O2",
            "Ce": 0.75,
            "Zr": 0.25,
            "deposit": {
                "Au": 1.68,
                "wt.%": 0,
                "oxide": true,
                "calcination_temp": 300,
                "calcination_time": 4,
                "crystal_observed": false,
                "diameter_nm": 3.9
            },
            "Sbet" : 49.5,
            "calcination_temp" : 550,
            "calcination_time" : 4,
            "Dpore": null,
            "Vtotal": null,
            "calcination_flowing_gas" : null,
            "calcination_reactive_gas" : null,
            "synthesis_para" : "Hydrogen tetrachloroaureate(III) trihydrate [HAuCl4·3H2O, Sigma–Aldrich] was used as a gold precursor. The catalysts were prepared by the direct anionic exchange (DAE) method of gold species with hydroxyl groups of the support [25], [44]. The optimisation of catalyst synthesis conditions was presented previously [45]. Aqueous solutions of HAuCl4 at the concentration 2.25 × 10−4 M were prepared using 900 cm3 of distilled water. The solution was heated up to 70 °C and the support was introduced. After 1 h of thermostating and vigorous stirring, the suspension was centrifuged. In order to remove the residual chlorine from the catalysts, the obtained solid was suspended in 4 M ammonia solution, stirred for 1 h and next centrifuged again. After drying in an oven at 120 °C overnight, the catalysts were calcined in air at 300 °C for 4 h.",
            "synthesis" : "direct anionic exchange (DAE)",
            "description" : "solid solution",
            "particle_size_nm": null,
            "crystallite_size_nm": 7,
            "phase_types": "Fluorite",
            "phase_flag": "single",
            "microscopy": true,
            "image_path": "133_25000nm_SEM.png",
            "morphology": "",
            "pretreatment_temp": 300,
            "pretreatment_o2_vol%": 20,
            "pretreatment_time_h": 1, 
            "osc": null,
            "hierarchical": false,
            "lattice_parameter_A": 5.3490,
            "reactions": [
                {
                    "gas_co_content" : 1.7,
                    "gas_o2_content" : 3.4,
                    "gas_h2o_content" : 0,
                    "gas_co2_content" : 0,
                    "flow_mL_h_g" : 30000,
                    "flow_h-1": null,
                    "notes": null,
                    "mass_catalyst_g": 0.1,
                    "temps": [21.4143734623719, 29.585186633429462, 36.59514150251723, 44.596917412059895, 52.464278149795526, 59.52718445020122, 67.9566449973117],
                    "conversion": [31.92494557844591, 38.97608606492728, 51.810896930308864, 63.95873426507241, 78.84815597690634, 90.12998075527653, 99.77048301101051]
                }
            ]
        },
        {
            "doi": "10.1016/j.apcatb.2008.02.012",
            "name": "2Au/CeO2",
            "Ce": 1,
            "deposit": {
                "Au": 1.79,
                "wt.%": 0,
                "oxide": true,
                "calcination_temp": 300,
                "calcination_time": 4,
                "crystal_observed": false,
                "diameter_nm": 4.0
            },
            "Sbet" : 51.5,
            "calcination_temp" : 550,
            "calcination_time" : 4,
            "Dpore": null,
            "Vtotal": null,
            "calcination_flowing_gas" : null,
            "calcination_reactive_gas" : null,
            "synthesis_para" : "Hydrogen tetrachloroaureate(III) trihydrate [HAuCl4·3H2O, Sigma–Aldrich] was used as a gold precursor. The catalysts were prepared by the direct anionic exchange (DAE) method of gold species with hydroxyl groups of the support [25], [44]. The optimisation of catalyst synthesis conditions was presented previously [45]. Aqueous solutions of HAuCl4 at the concentration 2.25 × 10−4 M were prepared using 900 cm3 of distilled water. The solution was heated up to 70 °C and the support was introduced. After 1 h of thermostating and vigorous stirring, the suspension was centrifuged. In order to remove the residual chlorine from the catalysts, the obtained solid was suspended in 4 M ammonia solution, stirred for 1 h and next centrifuged again. After drying in an oven at 120 °C overnight, the catalysts were calcined in air at 300 °C for 4 h.",
            "synthesis" : "direct anionic exchange (DAE)",
            "description" : "solid solution",
            "particle_size_nm": null,
            "crystallite_size_nm": 7,
            "phase_types": "Fluorite",
            "phase_flag": "single",
            "microscopy": true,
            "image_path": "134_25000nm_SEM.png",
            "morphology": "",
            "pretreatment_temp": 300,
            "pretreatment_o2_vol%": 20,
            "pretreatment_time_h": 1, 
            "osc": null,
            "hierarchical": false,
            "lattice_parameter_A": 5.3490,
            "reactions": [
                {
                    "gas_co_content" : 1.7,
                    "gas_o2_content" : 3.4,
                    "gas_h2o_content" : 0,
                    "gas_co2_content" : 0,
                    "flow_mL_h_g" : 30000,
                    "flow_h-1": null,
                    "notes": null,
                    "mass_catalyst_g": 0.1,
                    "temps": [24.772716164035387, 29.54241816967268, 34.77646349609789, 40.69887742965606, 47.73327142089056, 56.48451374293302, 61.61061961321016, 66.70413998729165, 74.69573292927318],
                    "conversion": [14.602328296053255, 19.53733791841499, 26.13654289049437, 35.09559264283686, 45.14859450421176, 60.517556866580435, 68.00880209483547, 76.58295737766981, 91.92115973120485]
                }
            ]
        },
        {
            "doi": "10.1016/j.apcatb.2013.08.035",
            "name": "ACF",
            "Ce": 0.9,
            "Fe": 0.1,
            "deposit": {
                "Au": 1,
                "wt.%": 0.76,
                "oxide": false,
                "calcination_temp": 300,
                "calcination_time": 4,
                "crystal_observed": false,
                "diameter_nm": null
            },
            "Sbet" : 61,
            "calcination_temp" : 500,
            "calcination_time" : 5,
            "Dpore": null,
            "Vtotal": null,
            "calcination_flowing_gas" : null,
            "calcination_reactive_gas" : null,
            "synthesis_para" : "A simple and efficient anion adsorption method was used to prepare 1 wt.% Au/doped-CeO2 catalysts in the absence of any base, reducing and protective agents [10], [22]. In brief, an appropriate amount of HAuCl4·4H2O (Alfa Aesar, 99.9%) was dissolved in deionized water and then, the gold solution was heated to 343 K followed by the addition of required amount of support. After stirring for 1 h, the solution was cooled to room temperature, filtered off, washed with aq. NH3 and distilled water in order to remove Cl− ions and oven dried at 373 K for 12 h. Finally, the samples were calcined in air at 573 K for 4 h (1 K/min) and stored in a desiccator under vacuum conditions. The Au/CeO2 sample was also synthesized under identical conditions for the purpose of comparison. For convenience, the prepared catalysts, namely, Au/CeO2, Au/CeO2–Fe2O3, Au/CeO2–La2O3 and Au/CeO2–ZrO2 are designated as AC, ACF, ACL and ACZ, respectively.",
            "synthesis" : "anion adsorption",
            "description" : "solid solution",
            "particle_size_nm": null,
            "crystallite_size_nm": 8.9,
            "phase_types": "Fluorite",
            "phase_flag": "single",
            "microscopy": null,
            "image_path": "",
            "morphology": null,
            "pretreatment_temp": 300,
            "pretreatment_o2_vol%": 20,
            "pretreatment_time_h": 1, 
            "osc": null,
            "hierarchical": false,
            "lattice_parameter_A": 5.410,
            "reactions": [
                {
                    "gas_co_content" : 1,
                    "gas_o2_content" : 20,
                    "gas_h2o_content" : 0,
                    "gas_co2_content" : 0,
                    "flow_mL_h_g" : 60000,
                    "flow_h-1": null,
                    "notes": null,
                    "mass_catalyst_g": 0.1,
                    "temps": [20.020422371779997, 28.457704803898817, 37.932060802970526, 12.311267115339987, 47.81399396611743, 55.630482710605705, 62.07339289858436, 67.50678811789278, 72.84445346948247, 77.80645161290323, 82.7829542817359, 87.71884427941518, 93.02024831747505, 98.2056161522395, 103.36342538872128, 108.63872128103968],
                    "conversion": [3.2113620353201244, 5.418667357630427, 8.408165248301605, 1.7732937108802502, 14.898096340861061, 21.55483040348505, 28.37755771301792, 35.63753552660346, 44.595502797593504, 53.33403509340157, 62.504149831172725, 70.55441744467566, 79.2848525089272, 89.52299208900477, 95.98296342480506, 100.23886833091767]
                }
            ]
        },
        {
            "doi": "10.1016/j.apcatb.2013.08.035",
            "name": "ACL",
            "Ce": 0.8,
            "La": 0.2,
            "deposit": {
                "Au": 1,
                "wt.%": 0.98,
                "oxide": false,
                "calcination_temp": 300,
                "calcination_time": 4,
                "crystal_observed": false,
                "diameter_nm": null
            },
            "Sbet" : 54,
            "calcination_temp" : 500,
            "calcination_time" : 5,
            "Dpore": null,
            "Vtotal": null,
            "calcination_flowing_gas" : null,
            "calcination_reactive_gas" : null,
            "synthesis_para" : "A simple and efficient anion adsorption method was used to prepare 1 wt.% Au/doped-CeO2 catalysts in the absence of any base, reducing and protective agents [10], [22]. In brief, an appropriate amount of HAuCl4·4H2O (Alfa Aesar, 99.9%) was dissolved in deionized water and then, the gold solution was heated to 343 K followed by the addition of required amount of support. After stirring for 1 h, the solution was cooled to room temperature, filtered off, washed with aq. NH3 and distilled water in order to remove Cl− ions and oven dried at 373 K for 12 h. Finally, the samples were calcined in air at 573 K for 4 h (1 K/min) and stored in a desiccator under vacuum conditions. The Au/CeO2 sample was also synthesized under identical conditions for the purpose of comparison. For convenience, the prepared catalysts, namely, Au/CeO2, Au/CeO2–Fe2O3, Au/CeO2–La2O3 and Au/CeO2–ZrO2 are designated as AC, ACF, ACL and ACZ, respectively.",
            "synthesis" : "anion adsorption",
            "description" : "solid solution",
            "particle_size_nm": null,
            "crystallite_size_nm": 8.3,
            "phase_types": "Fluorite",
            "phase_flag": "single",
            "microscopy": null,
            "image_path": "",
            "morphology": null,
            "pretreatment_temp": 300,
            "pretreatment_o2_vol%": 20,
            "pretreatment_time_h": 1, 
            "osc": null,
            "hierarchical": false,
            "lattice_parameter_A": 5.488,
            "reactions": [
                {
                    "gas_co_content" : 1,
                    "gas_o2_content" : 20,
                    "gas_h2o_content" : 0,
                    "gas_co2_content" : 0,
                    "flow_mL_h_g" : 60000,
                    "flow_h-1": null,
                    "notes": null,
                    "mass_catalyst_g": 0.1,
                    "temps": [58.82147830122999, 72.86621025760037, 97.13518217683917, 112.02117660710141, 124.27750058018101, 132.196971455094, 139.08081921559526, 143.83250174054305, 150.458168948712, 161.1262473891854, 170.71663959155256, 179.14521930842423, 188.09451148758413, 207.06498027384544],
                    "conversion": [1.7400950614984738, 3.4210803326342725, 9.212220341865116, 17.14669754410967, 27.379978785253325, 36.43268366545478, 46.29754087077628, 53.22391274423275, 60.04340116114301, 67.72119612304553, 72.09289144041652, 80.25894946517786, 87.3343103992745, 90.19992064713075]
                }
            ]
        },
        {
            "doi": "10.1016/j.apcatb.2013.08.035",
            "name": "ACZ",
            "Ce": 0.5,
            "Zr": 0.5,
            "deposit": {
                "Au": 1,
                "wt.%": 0.94,
                "oxide": false,
                "calcination_temp": 300,
                "calcination_time": 4,
                "crystal_observed": true,
                "diameter_nm": 3.3
            },
            "Sbet" : 73,
            "calcination_temp" : 500,
            "calcination_time" : 5,
            "Dpore": null,
            "Vtotal": null,
            "calcination_flowing_gas" : null,
            "calcination_reactive_gas" : null,
            "synthesis_para" : "A simple and efficient anion adsorption method was used to prepare 1 wt.% Au/doped-CeO2 catalysts in the absence of any base, reducing and protective agents [10], [22]. In brief, an appropriate amount of HAuCl4·4H2O (Alfa Aesar, 99.9%) was dissolved in deionized water and then, the gold solution was heated to 343 K followed by the addition of required amount of support. After stirring for 1 h, the solution was cooled to room temperature, filtered off, washed with aq. NH3 and distilled water in order to remove Cl− ions and oven dried at 373 K for 12 h. Finally, the samples were calcined in air at 573 K for 4 h (1 K/min) and stored in a desiccator under vacuum conditions. The Au/CeO2 sample was also synthesized under identical conditions for the purpose of comparison. For convenience, the prepared catalysts, namely, Au/CeO2, Au/CeO2–Fe2O3, Au/CeO2–La2O3 and Au/CeO2–ZrO2 are designated as AC, ACF, ACL and ACZ, respectively.",
            "synthesis" : "anion adsorption",
            "description" : "solid solution",
            "particle_size_nm": null,
            "crystallite_size_nm": 4.7,
            "phase_types": "Fluorite",
            "phase_flag": "single",
            "microscopy": null,
            "image_path": "",
            "morphology": null,
            "pretreatment_temp": 300,
            "pretreatment_o2_vol%": 20,
            "pretreatment_time_h": 1, 
            "osc": null,
            "hierarchical": false,
            "lattice_parameter_A": 5.35,
            "reactions": [
                {
                    "gas_co_content" : 1,
                    "gas_o2_content" : 20,
                    "gas_h2o_content" : 0,
                    "gas_co2_content" : 0,
                    "flow_mL_h_g" : 60000,
                    "flow_h-1": null,
                    "notes": null,
                    "mass_catalyst_g": 0.1,
                    "temps": [2.05076583894175, 14.426026920399165, 26.225458343003016, 38.135124158737526, 48.37822000464145, 54.91976096542121, 60.918832675794846, 65.69082153631933, 72.1496867022511, 76.5547110698538, 82.35216987700161],
                    "conversion": [4.844573640272391, 8.420311095636402, 14.051125920047937, 23.933797034793805, 35.74603842946097, 46.714548295937625, 59.49602830792153, 70.6021911108592, 84.2865124413963, 91.70033765455591, 97.85990169960891]
                }
            ]
        },
        {
            "doi": "0.1016/j.cattod.2011.09.019",
            "name": "Pd/Meso-CeO2",
            "Ce": 1,
            "deposit": {
                "Pd": 1,
                "wt.%": 2,
                "oxide": false,
                "calcination_temp": 300,
                "calcination_time": 3,
                "crystal_observed": false,
                "diameter_nm": null
            },
            "Sbet" : 145,
            "calcination_temp" : 450,
            "calcination_time" : 3,
            "Dpore": null,
            "Vtotal": 0.59,
            "calcination_flowing_gas" : null,
            "calcination_reactive_gas" : null,
            "synthesis_para" : "Pd–supported catalysts (2 wt.%) were prepared using an incipient wetness impregnation method at ambient temperature with aqueous Pd(NO3)2 solution. In order to prepare Pd/meso-MOx with 2 wt.% loadings, an aqueous of Pd(NO3)3·H2O (0.044 g Pd(NO3)3·H2O (Aldrich) dissolved in 1.6 ml distilled water solution) was impregnated on 1.0 g of meso-MOx by incipient wetness method. The impregnated Pd/meso-MOx samples were dried at 80 °C overnight, and calcined at 300 °C in air for 3 h.",
            "synthesis" : "incipient wetness impregnation",
            "description" : "solid solution",
            "particle_size_nm": null,
            "crystallite_size_nm": null,
            "phase_types": "Fluorite",
            "phase_flag": "single",
            "microscopy": null,
            "image_path": "135_100nm_SEM.png",
            "morphology": "honeycomb",
            "pretreatment_temp": 150,
            "pretreatment_o2_vol%": 0,
            "pretreatment_time_h": 1, 
            "osc": null,
            "hierarchical": true,
            "lattice_parameter_A": null,
            "reactions": [
                {
                    "gas_co_content" : 3,
                    "gas_o2_content" : 8.5,
                    "gas_h2o_content" : 0,
                    "gas_co2_content" : 0,
                    "flow_mL_h_g" : 52000,
                    "flow_h-1": null,
                    "notes": null,
                    "mass_catalyst_g": 0.06,
                    "temps": [60.01037475644627, 69.90055416381993, 79.89701156405779, 89.90485589210253, 100.3074470507857],
                    "conversion": [11.31733505560377, 14.483621611802935, 17.84770016348114, 19.940258744222657, 100]
                }
            ]
        }
    ],
    "update": [
        {
            "collection": "materials",
            "_id": "6967af435220ac46b0141275",
            "particle_size_nm": null,
            "crystallite_size_nm": 9,
            "phase_types": "Fluorite",
            "phase_flag": "single",
            "microscopy": true,
            "morphology": "polyhedra",
            "image_path": "TEM_20nm_6967af435220ac46b0141275.png",
            "pretreatment_temp": 150,
            "pretreatment_o2_vol%": 20,
            "pretreatment_time_h": 4, 
            "osc": null,
            "hierarchical": false,
            "lattice_parameter_A": 5.4057
        },
        {
            "collection": "materials",
            "_id": "6967af445220ac46b0141276",
            "particle_size_nm": null,
            "crystallite_size_nm": 10,
            "phase_types": "Fluorite & Co3O4",
            "phase_flag": "multi",
            "microscopy": true,
            "morphology": "polyhedra",
            "image_path": "TEM_20nm_6967af445220ac46b0141276.png",
            "pretreatment_temp": 150,
            "pretreatment_o2_vol%": 20,
            "pretreatment_time_h": 4, 
            "osc": null,
            "hierarchical": false,
            "lattice_parameter_A": 5.4068
        },
        {
            "collection": "materials",
            "_id": "6967af445c48023e106c0477",
            "particle_size_nm": null,
            "crystallite_size_nm": 13,
            "phase_types": "Fluorite",
            "phase_flag": "single",
            "microscopy": true,
            "morphology": "polyhedra",
            "image_path": "TEM_20nm_6967af445c48023e106c0477.png",
            "pretreatment_temp": 150,
            "pretreatment_o2_vol%": 20,
            "pretreatment_time_h": 4, 
            "osc": null,
            "hierarchical": false,
            "lattice_parameter_A": 5.4185
        },
        {
            "collection": "materials",
            "_id": "6967af445c48023e106c0478",
            "particle_size_nm": null,
            "crystallite_size_nm": 10,
            "phase_types": "Fluorite & Co3O4",
            "phase_flag": "multi",
            "microscopy": true,
            "morphology": "polyhedra",
            "image_path": "TEM_20nm_6967af445c48023e106c0478.png",
            "pretreatment_temp": 150,
            "pretreatment_o2_vol%": 20,
            "pretreatment_time_h": 4, 
            "osc": null,
            "hierarchical": false,
            "lattice_parameter_A": 5.4060
        },
        {
            "collection": "materials",
            "_id": "6967af455c48023e106c0479",
            "particle_size_nm": null,
            "crystallite_size_nm": 13,
            "phase_types": "Fluorite",
            "phase_flag": "single",
            "microscopy": true,
            "morphology": "polyhedra",
            "image_path": "TEM_20nm_6967af455c48023e106c0479.png",
            "pretreatment_temp": 150,
            "pretreatment_o2_vol%": 20,
            "pretreatment_time_h": 4, 
            "osc": null,
            "hierarchical": false,
            "lattice_parameter_A": 5.4225
        },
        {
            "collection": "materials",
            "_id": "6967af4a5220ac46b0141278",
            "particle_size_nm": 15,
            "crystallite_size_nm": 8.33,
            "phase_types": "Fluorite",
            "phase_flag": "single",
            "microscopy": true,
            "morphology": "polyhedra",
            "image_path": "TEM_20nm_6967af4a5220ac46b0141278.png",
            "pretreatment_temp": 500,
            "pretreatment_o2_vol%": 10.2,
            "pretreatment_time_h": 1, 
            "osc": "225 umol O2 g-1",
            "hierarchical": false,
            "lattice_parameter_A": 5.488
        },
        {
            "collection": "materials",
            "_id": "6967af4a5220ac46b0141279",
            "particle_size_nm": 15,
            "crystallite_size_nm": 15.67,
            "phase_types": "Fluorite",
            "phase_flag": "single",
            "microscopy": true,
            "morphology": "polyhedra",
            "image_path": "TEM_50nm_6967af4a5220ac46b0141279.png",
            "pretreatment_temp": 500,
            "pretreatment_o2_vol%": 10.2,
            "pretreatment_time_h": 1, 
            "osc": null,
            "hierarchical": false,
            "lattice_parameter_A": 5.492
        },
        {
            "collection": "materials",
            "_id": "6967af305c48023e106c0458",
            "particle_size_nm": null,
            "crystallite_size_nm": 12.43,
            "phase_types": "Fluorite",
            "phase_flag": "single",
            "microscopy": false,
            "morphology": "polyhedra",
            "image_path": "",
            "pretreatment_temp": 0,
            "pretreatment_o2_vol%": 0,
            "pretreatment_time_h": 0, 
            "osc": null,
            "hierarchical": false,
            "lattice_parameter_A": 5.43
        },
        {
            "collection": "materials",
            "_id": "6967af305c48023e106c0459",
            "particle_size_nm": null,
            "crystallite_size_nm": 8.81,
            "phase_types": "Fluorite & some interstitial Fe",
            "phase_flag": "multi",
            "microscopy": false,
            "morphology": "polyhedra",
            "image_path": "",
            "pretreatment_temp": 0,
            "pretreatment_o2_vol%": 0,
            "pretreatment_time_h": 0, 
            "osc": null,
            "hierarchical": false,
            "lattice_parameter_A": 5.35
        },
        {
            "collection": "materials",
            "_id": "6967af305c48023e106c045a",
            "particle_size_nm": null,
            "crystallite_size_nm": 9.87,
            "phase_types": "Fluorite",
            "phase_flag": "single",
            "microscopy": true,
            "morphology": "polyhedra",
            "image_path": "TEM_5nm_6967af305c48023e106c045a.png",
            "pretreatment_temp": 0,
            "pretreatment_o2_vol%": 0,
            "pretreatment_time_h": 0, 
            "osc": null,
            "hierarchical": false,
            "lattice_parameter_A": 5.35
        },
        {
            "collection": "materials",
            "_id": "6967af305c48023e106c045b",
            "particle_size_nm": null,
            "crystallite_size_nm": 11.07,
            "phase_types": "Fluorite",
            "phase_flag": "single",
            "microscopy": true,
            "morphology": "polyhedra",
            "image_path": "TEM_5nm_6967af305c48023e106c045b.png",
            "pretreatment_temp": 0,
            "pretreatment_o2_vol%": 0,
            "pretreatment_time_h": 0, 
            "osc": null,
            "hierarchical": false,
            "lattice_parameter_A": 5.31
        },
        {
            "collection": "materials",
            "_id": "6967af315c48023e106c045c",
            "particle_size_nm": null,
            "crystallite_size_nm": 16.35,
            "phase_types": "Fluorite",
            "phase_flag": "single",
            "microscopy": true,
            "morphology": "polyhedra",
            "image_path": "TEM_5nm_6967af315c48023e106c045c.png",
            "pretreatment_temp": 0,
            "pretreatment_o2_vol%": 0,
            "pretreatment_time_h": 0, 
            "osc": null,
