Repository: Iwanap1/co_oxidation

# Training an Extrapolatable Model for CO Oxidation Light-Off Prediction over Cerium-Based Catalysts
Extrapolatable NNs for CO Oxidation light-off prediction



The exact architecture can be dictated by the provided model configs. In the most physically-informed scenario, the archictecture includes latent states for both the H<sub>2</sub>-TPR and dynamic oxygen storage capacity (OSC), which are trained both on those experimental measurements and the conversion itself. The weight-hourly space velocity is not included in the features for the conversion net, rather is used to calculate conversion using the solution for a simple first-order kinetic model in a PFR.

File: src/db/migrations/committed/5-3-2026.json (part 17 of 17)
{
            "hierarchical": false,
            "lattice_parameter_A": 5.42
        },
        {
            "collection": "materials",
            "_id": "6967af315220ac46b0141267",
            "particle_size_nm": null,
            "crystallite_size_nm": 13.86,
            "phase_types": "Fluorite & ZnO2",
            "phase_flag": "multi",
            "microscopy": true,
            "morphology": "polyhedra",
            "image_path": "TEM_5nm_6967af315220ac46b0141267.png",
            "pretreatment_temp": 0,
            "pretreatment_o2_vol%": 0,
            "pretreatment_time_h": 0, 
            "osc": null,
            "hierarchical": false,
            "lattice_parameter_A": 5.37
        },
        {
            "collection": "materials",
            "_id": "6967af2a5220ac46b0141262",
            "particle_size_nm": 3,
            "crystallite_size_nm": null,
            "phase_types": "Fluorite",
            "phase_flag": "single",
            "microscopy": true,
            "morphology": "spherical",
            "image_path": "TEM_20nm_6967af2a5220ac46b0141262.png",
            "pretreatment_temp": 0,
            "pretreatment_o2_vol%": 0,
            "pretreatment_time_h": 0, 
            "osc": null,
            "hierarchical": true,
            "lattice_parameter_A": 5.3890
        },
        {
            "collection": "materials",
            "_id": "6967af2a5220ac46b0141263",
            "particle_size_nm": 3,
            "crystallite_size_nm": null,
            "phase_types": "Fluorite",
            "phase_flag": "single",
            "microscopy": true,
            "morphology": "spherical",
            "image_path": "TEM_10nm_6967af2a5220ac46b0141263.png",
            "pretreatment_temp": 0,
            "pretreatment_o2_vol%": 0,
            "pretreatment_time_h": 0, 
            "osc": null,
            "hierarchical": true,
            "lattice_parameter_A": 5.3810
        },
        {
            "collection": "materials",
            "_id": "6967af2b5220ac46b0141264",
            "particle_size_nm": 3,
            "crystallite_size_nm": null,
            "phase_types": "Fluorite",
            "phase_flag": "single",
            "microscopy": true,
            "morphology": "polyhedra",
            "image_path": "TEM_50nm_6967af2b5220ac46b0141264.png",
            "pretreatment_temp": 0,
            "pretreatment_o2_vol%": 0,
            "pretreatment_time_h": 0, 
            "osc": null,
            "hierarchical": true,
            "lattice_parameter_A": 5.4274
        },
        {
            "collection": "materials",
            "_id": "6967af2b5c48023e106c044c",
            "particle_size_nm": 3,
            "crystallite_size_nm": null,
            "phase_types": "Fluorite",
            "phase_flag": "single",
            "microscopy": true,
            "morphology": "spherical",
            "image_path": "TEM_10nm_6967af2b5c48023e106c044c.png",
            "pretreatment_temp": 0,
            "pretreatment_o2_vol%": 0,
            "pretreatment_time_h": 0, 
            "osc": null,
            "hierarchical": true,
            "lattice_parameter_A": 5.3888
        },
        {
            "collection": "materials",
            "_id": "6967af2b5c48023e106c044d",
            "particle_size_nm": 3,
            "crystallite_size_nm": null,
            "phase_types": "Fluorite",
            "phase_flag": "single",
            "microscopy": true,
            "morphology": "spherical",
            "image_path": "TEM_20nm_6967af2b5c48023e106c044d.png",
            "pretreatment_temp": 0,
            "pretreatment_o2_vol%": 0,
            "pretreatment_time_h": 0, 
            "osc": null,
            "hierarchical": true,
            "lattice_parameter_A": 5.4077
        },
        {
            "collection": "materials",
            "_id": "6967af495c48023e106c047e",
            "particle_size_nm": null,
            "crystallite_size_nm": null,
            "phase_types": "Fluorite",
            "phase_flag": "single",
            "microscopy": true,
            "morphology": "flower-like",
            "image_path": "SEM_unk_6967af495c48023e106c047e.png",
            "pretreatment_temp": 0,
            "pretreatment_o2_vol%": 0,
            "pretreatment_time_h": 0, 
            "osc": null,
            "hierarchical": false,
            "lattice_parameter_A": null
        },
        {
            "collection": "materials",
            "_id": "6967af495c48023e106c047f",
            "particle_size_nm": null,
            "crystallite_size_nm": null,
            "phase_types": "Fluorite and tetragonal ZrO2",
            "phase_flag": "multi",
            "microscopy": true,
            "morphology": "flower-like",
            "image_path": "SEM_unk_6967af495c48023e106c047f.png",
            "pretreatment_temp": 0,
            "pretreatment_o2_vol%": 0,
            "pretreatment_time_h": 0, 
            "osc": null,
            "hierarchical": false,
            "lattice_parameter_A": null
        },
        {
            "collection": "materials",
            "_id": "6967aede5c48023e106c03e4",
            "doi": "10.1016/j.ceramint.2024.07.019",
            "particle_size_nm": 70,
            "crystallite_size_nm": 35.7,
            "phase_types": "Fluorite",
            "phase_flag": "single",
            "microscopy": true,
            "morphology": "polyhedral",
            "image_path": "TEM_50nm_6967aede5c48023e106c03e4.png",
            "pretreatment_temp": 0,
            "pretreatment_o2_vol%": 0,
            "pretreatment_time_h": 0, 
            "osc": null,
            "hierarchical": false,
            "lattice_parameter_A": 5.4159
        },
        {
            "collection": "materials",
            "_id": "6967aedf5c48023e106c03e5",
            "doi": "10.1016/j.ceramint.2024.07.019",
            "particle_size_nm": 40,
            "crystallite_size_nm": 37.3,
            "phase_types": "Fluorite",
            "phase_flag": "single",
            "microscopy": true,
            "morphology": "cubic",
            "image_path": "TEM_20nm_6967aedf5c48023e106c03e5.png",
            "pretreatment_temp": 0,
            "pretreatment_o2_vol%": 0,
            "pretreatment_time_h": 0, 
            "osc": null,
            "hierarchical": false,
            "lattice_parameter_A": 5.4184
        },
        {
            "collection": "materials",
            "_id": "6967aedf5c48023e106c03e6",
            "doi": "10.1016/j.ceramint.2024.07.019",
            "particle_size_nm": 50,
            "crystallite_size_nm": 11.7,
            "phase_types": "Fluorite",
            "phase_flag": "single",
            "microscopy": true,
            "morphology": "nanoparticle",
            "image_path": "TEM_10nm_6967aedf5c48023e106c03e6.png",
            "pretreatment_temp": 0,
            "pretreatment_o2_vol%": 0,
            "pretreatment_time_h": 0, 
            "osc": null,
            "hierarchical": false,
            "lattice_parameter_A": 5.4147
        },
        {
            "collection": "materials",
            "_id": "6967aee05c48023e106c03e7",
            "doi": "10.1016/j.ceramint.2024.07.019",
            "particle_size_nm": 50,
            "crystallite_size_nm": 10.1,
            "phase_types": "Fluorite",
            "phase_flag": "single",
            "microscopy": true,
            "morphology": "spherical",
            "image_path": "TEM_100nm_6967aee05c48023e106c03e7.png",
            "pretreatment_temp": 0,
            "pretreatment_o2_vol%": 0,
            "pretreatment_time_h": 0, 
            "osc": null,
            "hierarchical": false,
            "lattice_parameter_A": 5.4148
        },
        {
            "collection": "materials",
            "_id": "6967aee05c48023e106c03e8",
            "doi": "10.1016/j.ceramint.2024.07.019",
            "particle_size_nm": 50,
            "crystallite_size_nm": 12.8,
            "phase_types": "Fluorite",
            "phase_flag": "single",
            "microscopy": true,
            "morphology": "nanorods",
            "image_path": "TEM_20nm_6967aee05c48023e106c03e8.png",
            "pretreatment_temp": 0,
            "pretreatment_o2_vol%": 0,
            "pretreatment_time_h": 0, 
            "osc": null,
            "hierarchical": false,
            "lattice_parameter_A": 5.4158
        },
        {
            "collection": "materials",
            "_id": "6967aee15220ac46b0141225",
            "doi": "10.1016/j.fuel.2023.127529",
            "name": "CuCe0.7Zr0.3",
            "crystallite_size_nm": 18.4,
            "phase_types": "t-ZrO2 &  m-ZrO2 & m-CuO",
            "phase_flag": "multi",
            "microscopy": false,
            "morphology": null,
            "image_path": "",
            "pretreatment_temp": 200,
            "pretreatment_o2_vol%": 0,
            "pretreatment_time_h": 0.5, 
            "osc": null,
            "hierarchical": false,
            "lattice_parameter_A": null
        },
        {
            "collection": "materials",
            "_id": "6967aee35220ac46b0141227",
            "doi": "10.1016/j.fuel.2023.127529",
            "name": "CuCe",
            "crystallite_size_nm": null,
            "phase_types": "Fluorite",
            "phase_flag": "single",
            "microscopy": false,
            "Ea_apparent": null,
            "image_path": "",
            "pretreatment_temp": 200,
            "pretreatment_o2_vol%": 0,
            "pretreatment_time_h": 0.5, 
            "osc": null,
            "hierarchical": false,
            "lattice_parameter_A": null
        },
        {
            "collection": "materials",
            "_id": "6967aee99890fdd35aa2c544",
            "doi": "10.1016/j.jssc.2021.122253",
            "name": "RT-CeO2",
            "particle_size_nm": 8,
            "crystallite_size_nm": 9,
            "phase_types": "Fluorite",
            "phase_flag": "single",
            "microscopy": true,
            "image_path": "TEM_20nm_6967aee99890fdd35aa2c544.png",
            "morphology": "polyhedral",
            "pretreatment_temp": 300,
            "pretreatment_o2_vol%": 0,
            "pretreatment_time_h": 1, 
            "osc": null,
            "hierarchical": false,
            "lattice_parameter_A": 5.43
        },
        {
            "collection": "materials",
            "_id": "6967aee95c48023e106c03f2",
            "doi": "10.1016/j.jssc.2021.122253",
            "name": "HT-CeO2",
            "particle_size_nm": 18,
            "crystallite_size_nm": 17.3,
            "phase_types": "Fluorite",
            "phase_flag": "single",
            "microscopy": true,
            "image_path": "TEM_20nm_6967aee95c48023e106c03f2.png",
            "morphology": "cubic",
            "pretreatment_temp": 300,
            "pretreatment_o2_vol%": 0,
            "pretreatment_time_h": 1, 
            "osc": null,
            "hierarchical": false,
            "lattice_parameter_A": 5.42
        },
        {
            "collection": "materials",
            "id": "6967aeea5c48023e106c03f3",
            "doi": "10.1016/j.jssc.2021.122091",
            "name": "Bulk-NC",
            "particle_size_nm": null,
            "crystallite_size_nm": 33.1,
            "phase_types": "Fluorite & Halite",
            "phase_flag": "multi",
            "microscopy": true,
            "image_path": "SEM_100nm_6967aeea5c48023e106c03f3.png",
            "morphology": "polyhedra",
            "pretreatment_temp": 300,
            "pretreatment_o2_vol%": 0,
            "pretreatment_time_h": 1, 
            "osc": null,
            "hierarchical": false,
            "lattice_parameter_A": 5.42
        },
        {
            "collection": "materials",
            "_id": "6967aef85c48023e106c0406",
            "particle_size_nm": null,
            "crystallite_size_nm": 9.4,
            "phase_types": "Fluorite",
            "phase_flag": "single",
            "microscopy": true,
            "image_path": "TEM_20nm_6967aef85c48023e106c0406.png",
            "morphology": "polyhedra",
            "pretreatment_temp": 300,
            "pretreatment_o2_vol%": 0,
            "pretreatment_time_h": 1, 
            "osc": null,
            "hierarchical": false,
            "lattice_parameter_A": 0.5387
        },
        {
            "collection": "materials",
            "_id":"6967aef85c48023e106c0407",
            "particle_size_nm": null,
            "crystallite_size_nm": 8.9,
            "phase_types": "Fluorite",
            "phase_flag": "single",
            "microscopy": true,
            "image_path": "TEM_20nm_6967aef85c48023e106c0407.png",
            "morphology": "polyhedra",
            "pretreatment_temp": 300,
            "pretreatment_o2_vol%": 0,
            "pretreatment_time_h": 1, 
            "osc": null,
            "hierarchical": false,
            "lattice_parameter_A": 0.5359
        },
        {
            "collection": "materials",
            "_id":"6967aef95c48023e106c0408",
            "particle_size_nm": null,
            "crystallite_size_nm": 10,
            "phase_types": "Fluorite",
            "phase_flag": "single",
            "microscopy": true,
            "image_path": "TEM_20nm_6967aef95c48023e106c0408.png",
            "morphology": "polyhedra",
            "pretreatment_temp": 300,
            "pretreatment_o2_vol%": 0,
            "pretreatment_time_h": 1, 
            "osc": null,
            "hierarchical": false,
            "lattice_parameter_A": 0.5376
        },
        {
            "collection": "materials",
            "_id":"6967aef95c48023e106c0409",
            "particle_size_nm": null,
            "crystallite_size_nm": 6.3,
            "phase_types": "Fluorite",
            "phase_flag": "single",
            "microscopy": true,
            "image_path": "TEM_20nm_6967aef95c48023e106c0409.png",
            "morphology": "polyhedra",
            "pretreatment_temp": 300,
            "pretreatment_o2_vol%": 0,
            "pretreatment_time_h": 1, 
            "osc": null,
            "hierarchical": false,
            "lattice_parameter_A": 0.5427
        },
        {
            "collection": "reactions",
            "_id": "6967aef838e7cc6db0ba7367",
            "temps": [175.4968280918713, 199.86519179274052, 225.2843820480981, 250.64951048714767, 275.3490028129039, 300.07890491033345, 325.180481994881, 349.72116773523226],
            "conversion": [10.190376536365198, 19.68031109931127, 30.84053036810295, 49.738407958645034, 75.9358748106386, 88.74373350408396, 94.17625837484968, 98.78808702034952]
        },
        {
            "collection": "reactions",
            "_id": "6967aef838e7cc6db0ba7368",
            "temps": [150.1823826056106, 175.4596605931595, 199.73341611548955, 225.05124046526953, 249.96022232921956, 274.6394414738603, 299.93023491548615, 324.8527322335133, 349.9576881815801, 374.9883091322234, 400.2588293927338],
            "conversion": [8.431853321047617, 10.835376614452375, 14.686636160609705, 21.377145445174992, 29.54896846839812, 48.772469585044746, 65.46672705408318, 75.52825974918399, 85.52654183130046, 90.2109915509675, 95.57089534756602]
        },
        {
            "collection": "reactions",
            "_id": "6967aef938e7cc6db0ba7369",
            "temps": [174.34125676828597, 200.01386178758776, 224.77417365669058, 249.73721733694873, 275.14964986526786, 299.82886900990854, 324.89327859574433, 349.7583352339441, 374.8295025468184, 400.1202959884443, 425.09009739574094],
            "conversion": [7.927410160703409, 9.444644000562228, 18.4121753525636, 26.851837391263608, 37.19214130655464, 55.558245224969156, 67.32364011182084, 80.42120223016975, 87.62396339273164, 94.24809857725164, 98.38671893301682]
        },
        {
            "collection": "reactions",
            "_id": "6967aef938e7cc6db0ba736a",
            "temps": [149.90531579703168, 175.01027174509852, 200.20983587170457, 225.0681347828658, 249.97711664681583, 275.13951327471005, 299.82549014638926, 324.84259564295553, 349.8934897747143, 374.8599123184917, 400.41087825110026],
            "conversion": [10.009995158595055, 11.335915415970389, 16.4959160406678, 24.250753541253456, 38.806984117068296, 56.3539535537474, 74.6310380909247, 83.93278255844825, 90.24769252393372, 95.00476331776795, 97.60272368071715]
        },
        {
            "collection": "materials",
            "_id": "6967aef95220ac46b014123d",
            "particle_size_nm": null,
            "crystallite_size_nm": 11.5,
            "phase_types": "Fluorite",
            "phase_flag": "single",
            "microscopy": null,
            "image_path": "",
            "morphology": "",
            "pretreatment_temp": 300,
            "pretreatment_o2_vol%": 0,
            "pretreatment_time_h": 1, 
            "osc": null,
            "hierarchical": false,
            "lattice_parameter_A": 0.54
        },
        {
            "collection": "materials",
            "_id": "6967af0c5220ac46b014124a",
            "particle_size_nm": 10.8,
            "crystallite_size_nm": null,
            "phase_types": "Fluorite and amorphous MnOy",
            "phase_flag": "multi",
            "microscopy": null,
            "image_path": "",
            "morphology": "",
            "pretreatment_temp": 0,
            "pretreatment_o2_vol%": 0,
            "pretreatment_time_h": 0, 
            "osc": null,
            "hierarchical": false,
            "lattice_parameter_A": null
        },
        {
            "collection": "materials",
            "_id": "6967af0d5220ac46b014124d",
            "particle_size_nm": 10.8,
            "crystallite_size_nm": null,
            "phase_types": "Fluorite",
            "phase_flag": "single",
            "microscopy": null,
            "image_path": "",
            "morphology": "",
            "pretreatment_temp": 0,
            "pretreatment_o2_vol%": 0,
            "pretreatment_time_h": 0, 
            "osc": "150 umol O2 g-1",
            "hierarchical": false,
            "lattice_parameter_A": null
        },
        {
            "collection": "materials",
            "_id": "6967af149890fdd35aa2c55e",
            "doi" : "10.1016/j.cattod.2011.09.019",
            "name" : "Meso-CeO2",
            "particle_size_nm": null,
            "crystallite_size_nm": null,
            "phase_types": "Fluorite",
            "phase_flag": "single",
            "microscopy": true,
            "image_path": "SEM_100nm_6967af149890fdd35aa2c55e.png",
            "morphology": "mesoporous",
            "pretreatment_temp": 150,
            "pretreatment_o2_vol%": 0,
            "pretreatment_time_h": 1, 
            "osc": "150 umol O2 g-1",
            "hierarchical": true,
            "lattice_parameter_A": null
        },
        {
            "collection": "materials",
            "_id": "6967af159890fdd35aa2c562",
            "particle_size_nm": 11,
            "crystallite_size_nm": null,
            "phase_types": "Fluorite",
            "phase_flag": "single",
            "microscopy": true,
            "image_path": "TEM_50nm_6967af159890fdd35aa2c562.png",
            "morphology": "polyhedra",
            "pretreatment_temp": 0,
            "pretreatment_o2_vol%": 0,
            "pretreatment_time_h": 0, 
            "osc": null,
            "hierarchical": false,
            "lattice_parameter_A": null
        },
        {
            "collection": "materials",
            "_id": "6967af159890fdd35aa2c563",
            "particle_size_nm": 5,
            "crystallite_size_nm": null,
            "phase_types": "Fluorite & CuO",
            "phase_flag": "multi",
            "microscopy": true,
            "image_path": "TEM_50nm_6967af159890fdd35aa2c563.png",
            "morphology": "polyhedra",
            "pretreatment_temp": 0,
            "pretreatment_o2_vol%": 0,
            "pretreatment_time_h": 0, 
            "osc": null,
            "hierarchical": false,
            "lattice_parameter_A": null
        },
        {
            "collection": "materials",
            "_id": "6967af169890fdd35aa2c564",
            "particle_size_nm": 3,
            "crystallite_size_nm": null,
            "phase_types": "Fluorite",
            "phase_flag": "single",
            "microscopy": true,
            "image_path": "TEM_50nm_6967af169890fdd35aa2c564.png",
            "morphology": "polyhedra",
            "pretreatment_temp": 0,
            "pretreatment_o2_vol%": 0,
            "pretreatment_time_h": 0, 
            "osc": null,
            "hierarchical": false,
            "lattice_parameter_A": null
        },
        {
            "collection": "materials",
            "_id": "6967af169890fdd35aa2c565",
            "particle_size_nm": null,
            "crystallite_size_nm": null,
            "phase_types": "Fluorite & CuO",
            "phase_flag": "multi",
            "microscopy": true,
            "image_path": "TEM_50nm_6967af169890fdd35aa2c565.png",
            "morphology": "polyhedra",
            "pretreatment_temp": 0,
            "pretreatment_o2_vol%": 0,
            "pretreatment_time_h": 0, 
            "osc": null,
            "hierarchical": false,
            "lattice_parameter_A": null
        },
        {
            "collection": "materials",
            "_id": "6967af165220ac46b0141252",
            "particle_size_nm": null,
            "crystallite_size_nm": null,
            "phase_types": "Fluorite & CuO",
            "phase_flag": "multi",
            "microscopy": true,
            "image_path": "TEM_50nm_6967af165220ac46b0141252.png",
            "morphology": "polyhedra",
            "pretreatment_temp": 0,
            "pretreatment_o2_vol%": 0,
            "pretreatment_time_h": 0, 
            "osc": null,
            "hierarchical": false,
            "lattice_parameter_A": null
        },
        {
            "collection": "materials",
            "_id": "696e4ea09b660aaa486e3656",
            "particle_size_nm": 4,
            "crystallite_size_nm": null,
            "phase_types": "Fluorite & CuO",
            "phase_flag": "multi",
            "microscopy": true,
            "image_path": "TEM_50nm_696e4ea09b660aaa486e3656.png",
            "morphology": "polyhedra",
            "pretreatment_temp": 0,
            "pretreatment_o2_vol%": 0,
            "pretreatment_time_h": 0, 
            "osc": null,
            "hierarchical": false,
            "lattice_parameter_A": null
        },
        {
            "collection": "materials",
            "_id": "696e4ec2fc705828f5015754",
            "particle_size_nm": 10,
            "crystallite_size_nm": null,
            "phase_types": "Fluorite",
            "phase_flag": "single",
            "microscopy": true,
            "image_path": "TEM_50nm_696e4ec2fc705828f5015754.png",
            "morphology": "polyhedra",
            "pretreatment_temp": 0,
            "pretreatment_o2_vol%": 0,
            "pretreatment_time_h": 0, 
            "osc": null,
            "hierarchical": false,
            "lattice_parameter_A": null
        },
        {
            "collection": "materials",
            "_id": "696e4ed9420f3dbc5d638646",
            "particle_size_nm": 5,
            "crystallite_size_nm": null,
            "phase_types": "Fluorite",
            "phase_flag": "single",
            "microscopy": true,
            "image_path": "TEM_50nm_696e4ed9420f3dbc5d638646.png",
            "morphology": "polyhedra",
            "pretreatment_temp": 0,
            "pretreatment_o2_vol%": 0,
            "pretreatment_time_h": 0, 
            "osc": null,
            "hierarchical": false,
            "lattice_parameter_A": null
        },
        {
            "collection": "materials",
            "_id": "696e4ed92618c2e518bec5e3",
            "particle_size_nm": 8,
            "crystallite_size_nm": null,
            "phase_types": "Fluorite",
            "phase_flag": "single",
            "microscopy": true,
            "image_path": "TEM_50nm_696e4ed92618c2e518bec5e3.png",
            "morphology": "polyhedra",
            "pretreatment_temp": 0,
            "pretreatment_o2_vol%": 0,
            "pretreatment_time_h": 0, 
            "osc": null,
            "hierarchical": false,
            "lattice_parameter_A": null
        },
        {
            "collection": "materials",
            "_id": "696e4eda2618c2e518bec5e4",
        	"doi" : "10.1016/j.cej.2014.01.077",
	        "name" : "CeSnO–1",
            "particle_size_nm": null,
            "crystallite_size_nm": null,
            "phase_types": "Fluorite",
            "phase_flag": "single",
            "microscopy": null,
            "image_path": "",
            "morphology": "",
            "pretreatment_temp": 150,
            "pretreatment_o2_vol%": 0,
            "pretreatment_time_h": 0.5, 
            "osc": null,
            "hierarchical": false,
            "lattice_parameter_A": 5.4134
        },
        {
            "collection": "materials",
            "_id": "696e4eda420f3dbc5d638647",
        	"doi" : "10.1016/j.cej.2014.01.077",
	        "name" : "CeSnO–0.975",
            "particle_size_nm": null,
            "crystallite_size_nm": null,
            "phase_types": "Fluorite",
            "phase_flag": "single",
            "microscopy": null,
            "image_path": "",
            "morphology": "",
            "pretreatment_temp": 150,
            "pretreatment_o2_vol%": 0,
            "pretreatment_time_h": 0.5, 
            "osc": null,
            "hierarchical": false,
            "lattice_parameter_A": 5.4119
        },
        {
            "collection": "materials",
            "_id": "696e4edb7e96e20c191dce35",
        	"doi" : "10.1016/j.cej.2014.01.077",
	        "name" : "CeSnO–0.80",
            "particle_size_nm": null,
            "crystallite_size_nm": null,
            "phase_types": "Fluorite & SnO2",
            "phase_flag": "multi",
            "microscopy": null,
            "image_path": "",
            "morphology": "",
            "pretreatment_temp": 150,
            "pretreatment_o2_vol%": 0,
            "pretreatment_time_h": 0.5, 
            "osc": null,
            "hierarchical": false,
            "lattice_parameter_A": 5.4045
        },
        {
            "collection": "materials",
            "_id": "6967af405c48023e106c0470",
            "doi" : "10.1016/j.cej.2014.01.077",
            "name" : "CeSnO–0.9",
            "particle_size_nm": null,
            "crystallite_size_nm": null,
            "phase_types": "Fluorite",
            "phase_flag": "single",
            "microscopy": null,
            "image_path": "",
            "morphology": "",
            "pretreatment_temp": 150,
            "pretreatment_o2_vol%": 0,
            "pretreatment_time_h": 0.5, 
            "osc": null,
            "hierarchical": false,
            "lattice_parameter_A": 5.4089
        },
        {
            "collection": "materials",
            "_id": "6967af405c48023e106c0471",
            "doi" : "10.1016/j.cej.2014.01.077",
            "name" : "CeSnO–0.85",
            "particle_size_nm": null,
            "crystallite_size_nm": null,
            "phase_types": "Fluorite",
            "phase_flag": "single",
            "microscopy": null,
            "image_path": "",
            "morphology": "",
            "pretreatment_temp": 150,
            "pretreatment_o2_vol%": 0,
            "pretreatment_time_h": 0.5, 
            "osc": null,
            "hierarchical": false,
            "lattice_parameter_A": 5.4045
        },
        {
            "collection": "materials",
            "_id": "6967af405c48023e106c0472",
            "doi" : "10.1016/j.cej.2014.01.077",
            "name" : "CeSnO–0.95",
            "particle_size_nm": null,
            "crystallite_size_nm": null,
            "phase_types": "Fluorite",
            "phase_flag": "single",
            "microscopy": null,
            "image_path": "",
            "morphology": "",
            "pretreatment_temp": 150,
            "pretreatment_o2_vol%": 0,
            "pretreatment_time_h": 0.5, 
            "osc": null,
            "hierarchical": false,
            "lattice_parameter_A": 5.4087
        },
        {
            "collection": "materials",
            "_id": "697b46006f7ebc629f8d5199",
            "name" : "CeO2",
            "particle_size_nm": null,
            "crystallite_size_nm": null,
            "phase_types": "Fluorite",
            "phase_flag": "single",
            "microscopy": null,
            "image_path": "",
            "morphology": "",
            "pretreatment_temp": 0,
            "pretreatment_o2_vol%": 0,
            "pretreatment_time_h": 0, 
            "osc": "160 umol O2 g-1",
            "hierarchical": false,
            "lattice_parameter_A": null
        },
        {
            "collection": "materials",
            "_id": "697cc9cbe3e5fca0f86701f7",
            "name" : "Ce95Mn5",
            "particle_size_nm": null,
            "crystallite_size_nm": 12,
            "phase_types": "Fluorite",
            "phase_flag": "single",
            "microscopy": true,
            "image_path": "SEM_100nm_697cc9cbe3e5fca0f86701f7.png",
            "morphology": "sponge",
            "pretreatment_temp": 150,
            "pretreatment_o2_vol%": 0,
            "pretreatment_time_h": 1, 
            "osc": null,
            "hierarchical": false,
            "lattice_parameter_A": null
        },
        {
            "collection": "materials",
            "_id": "697cc9cbe3e5fca0f86701f8",
            "name" : "CeO2",
            "particle_size_nm": null,
            "crystallite_size_nm": 23,
            "phase_types": "Fluorite",
            "phase_flag": "single",
            "microscopy": true,
            "image_path": "SEM_100nm_697cc9cbe3e5fca0f86701f8.png",
            "morphology": "sponge",
            "pretreatment_temp": 150,
            "pretreatment_o2_vol%": 0,
            "pretreatment_time_h": 1, 
            "osc": null,
            "hierarchical": false,
            "lattice_parameter_A": null
        },
        {
            "collection": "materials",
            "_id": "697cc9cb0afa50114e1a5d01",
            "Ce": 0,
            "Mn": 1
        },
        {
            "collection": "materials",
            "_id": "697cc9cc0afa50114e1a5d02",
            "name" : "Ce85Mn15",
            "particle_size_nm": null,
            "crystallite_size_nm": 7,
            "phase_types": "Fluorite",
            "phase_flag": "single",
            "microscopy": true,
            "image_path": "SEM_100nm_697cc9cc0afa50114e1a5d02.png",
            "morphology": "spherical",
            "pretreatment_temp": 150,
            "pretreatment_o2_vol%": 0,
            "pretreatment_time_h": 1, 
            "osc": null,
            "hierarchical": false,
            "lattice_parameter_A": null
        },
        {
            "collection": "materials",
            "_id": "697cc9ccc4a6816321539c5f",
            "name" : "Ce55Mn45",
            "particle_size_nm": null,
            "crystallite_size_nm": 4,
            "phase_types": "Fluorite & MnOy",
            "phase_flag": "multi",
            "microscopy": true,
            "image_path": "SEM_100nm_697cc9ccc4a6816321539c5f.png",
            "morphology": "spherical",
            "pretreatment_temp": 150,
            "pretreatment_o2_vol%": 0,
            "pretreatment_time_h": 1, 
            "osc": null,
            "hierarchical": false,
            "lattice_parameter_A": null
        },
        {
            "collection": "materials",
            "_id": "697cc9ccc4a6816321539c60",
            "name" : "Ce95Mn2.5Cu2.5",
            "particle_size_nm": null,
            "crystallite_size_nm": 37,
            "phase_types": "Fluorite",
            "phase_flag": "single",
            "microscopy": true,
            "image_path": "SEM_100nm_697cc9ccc4a6816321539c60.png",
            "morphology": "polyhedra",
            "pretreatment_temp": 150,
            "pretreatment_o2_vol%": 0,
            "pretreatment_time_h": 1, 
            "osc": null,
            "hierarchical": false,
            "lattice_parameter_A": null
        },
        {
            "collection": "materials",
            "_id": "697cc9cde3e5fca0f86701f9",
            "name" : "Ce85Mn7.5Cu7.5",
            "particle_size_nm": null,
            "crystallite_size_nm": 10,
            "phase_types": "Fluorite",
            "phase_flag": "single",
            "microscopy": true,
            "image_path": "SEM_100nm_697cc9cde3e5fca0f86701f9.png",
            "morphology": "sponge",
            "pretreatment_temp": 150,
            "pretreatment_o2_vol%": 0,
            "pretreatment_time_h": 1, 
            "osc": null,
            "hierarchical": false,
            "lattice_parameter_A": null
        },
        {
            "collection": "materials",
            "_id": "697cc9cde3e5fca0f86701fa",
            "name" : "Ce55Mn22.5Cu22.5",
            "particle_size_nm": null,
            "crystallite_size_nm": 10,
            "phase_types": "Fluorite & MnOy & CuO",
            "phase_flag": "multi",
            "microscopy": true,
            "image_path": "SEM_100nm_697cc9cde3e5fca0f86701fa.png",
            "morphology": "sponge",
            "pretreatment_temp": 150,
            "pretreatment_o2_vol%": 0,
            "pretreatment_time_h": 1, 
            "osc": null,
            "hierarchical": false,
            "lattice_parameter_A": null
        }
    ]
}
