Repository: Iwanap1/co_oxidation

# Training an Extrapolatable Model for CO Oxidation Light-Off Prediction over Cerium-Based Catalysts
Extrapolatable NNs for CO Oxidation light-off prediction



The exact architecture can be dictated by the provided model configs. In the most physically-informed scenario, the archictecture includes latent states for both the H<sub>2</sub>-TPR and dynamic oxygen storage capacity (OSC), which are trained both on those experimental measurements and the conversion itself. The weight-hourly space velocity is not included in the features for the conversion net, rather is used to calculate conversion using the solution for a simple first-order kinetic model in a PFR. The conversion net therefore predicts the apparent rate constant (or rather, the log(k<sub>app</sub>))

File: src/db/migrations/old_system/18-02-2026.json
{
    "calculations": [
        {
            "_id": "6967aee05220ac46b0141223",
            "crystal": "spinel",
            "dH_CO_eV": -2.06
        },
        {
            "_id": "6967aee15220ac46b0141224",
            "crystal": "spinel",
            "dH_CO_eV": -2.1
        },
        {
            "_id": "6967aef95c48023e106c0408",
            "name": "CZS",
            "single_phase": true,
            "crystalline": true,
            "dft": {
                "doi": "10.1039/C5RA00557D",
                "host_phase": {
                    "crystal": "fluorite_CeO2",
                    "space_group": "Fm-3m (225)",
                    "host": "CeO2",
                    "cation_fractions": {"Zr": 0.12, "Sn": 0.08, "Ce": 0.8},
                    "n_configs": 5,
                    "mixing": "solid_solution_random",
                    "substitution_sublattice": "Ce",
                    "dft_protocol_id": "ceria_doped_v1",
                    "lattice_parameter_nm": 0.5376 
                },
                "interface_phase": null
            }
        },
        {
            "_id": "6967aef95c48023e106c0409",
            "single_phase": true,
            "crystalline": true,
            "name": "CLS",
            "dft": {
                "doi": "10.1039/C5RA00557D",
                "host_phase": {
                    "crystal": "fluorite_CeO2",
                    "space_group": "Fm-3m (225)",
                    "host": "CeO2",
                    "cation_fractions": {"La": 0.12, "Sn": 0.08, "Ce": 0.8},
                    "n_configs": 5,
                    "mixing": "solid_solution_random",
                    "substitution_sublattice": "Ce",
                    "dft_protocol_id": "ceria_doped_v1",
                    "lattice_parameter_nm": 0.5427 
                },
                "interface_phase": null
            }
        },
        {
            "_id": "6967aef95220ac46b014123d",
            "single_phase": true,
            "crystalline": true,
            "name": "CeO2",
            "cation_fractions_total": {"Ce": 1},
            "dft": {
                "doi": "10.1039/C5RA00557D",
                "host_phase":{
                    "crystal": "fluorite_CeO2",
                    "space_group": "Fm-3m (225)",
                    "host": "CeO2",
                    "n_configs": 1,
                    "cation_fractions": {"Ce": 1.0},
                    "mixing": "pure",
                    "substitution_sublattice": "Ce",
                    "dft_protocol_id": "ceria_doped_v1",
                    "lattice_parameter_nm": 0.54
                },
                "interface_phase": null
            }
        },
        {
            "_id": "6967af0d5220ac46b014124d",
            "single_phase": true,
            "crystalline": true,
            "name": "Mn0.33Ce1",
            "dft": {
                "doi": "10.1016/j.apcatb.2016.03.030",
                "cation_fractions_total": {"Mn": 0.25, "Ce": 0.75},
                "host_phase": {
                    "crystal": "fluorite_CeO2",
                    "space_group": "Fm-3m (225)",
                    "host": "CeO2",
                    "cation_fractions": {"Mn": 0.25, "Ce": 0.75},
                    "mixing": "solid_solution_random",
                    "substitution_sublattice": "Ce",
                    "dft_protocol_id": "ceria_doped_v1",
                    "n_configs": 3,
                    "lattice_parameter_nm": null
                },
                "interface_phase": null
            }
        },
        {
            "_id": "6967af0d5220ac46b014124c",
            "name": "Mn1.5Ce1",
            "single_phase": false,
            "crystalline": "mixed",
            "mixing": "solid_solution_plus_surface_mnox",
            "dft": {
                "doi": "10.1016/j.apcatb.2016.03.030",
                "cation_fractions_total": {"Mn": 0.6, "Ce": 0.4},
                "host_phase": {
                    "crystal": "fluorite_CeO2",
                    "space_group": "Fm-3m (225)",
                    "host": "CeO2",
                    "substitution_sublattice": "Ce",
                    "cation_fractions": "unknown",
                    "dft_protocol_id": "ceria_doped_v1",
                    "n_configs": 3,
                    "notes": "Represents incorporated Mn as substitutional Mn on Ce sites in fluorite CeO2. Uses a capped Mn fraction on the Ce sublattice to avoid the 'all-Mn' unrealistic solid-solution limit at high nominal Mn/Ce."
                },
                "interface_phase": {
                    "dft_protocol_id": "ceria_mnox_interface_v1",
                    "mnox_model": {"type": "cluster", "template": "Mn3O6_like_cluster"},
                    "mnox_oxidation_proxy": "MnO2_like",
                    "notes": "Represents highly dispersed surface MnOx on CeO2(111) via a small MnOx cluster at the perimeter/interface."
                },
                "skip_full_dft": false
            },
            "notes": "XRD shows fluorite CeO2 plus MnOx features for Mn1.5Ce1; paper indicates both incorporated Mn in ceria lattice and highly dispersed surface MnOx. DFT representation therefore uses two complementary proxy models: (1) Mn-doped ceria (ceria_doped_v1) and (2) MnOx/CeO2 interface (ceria_mnox_interface_v1)."
        },
        {
            "_id": "6967af0c5220ac46b014124b",
            "name": "Mn2Ce1",
            "single_phase": false,
            "crystalline": "mixed",
            "mixing": "solid_solution_plus_surface_mnox",
            "cation_fractions_total": {"Mn": 0.667, "Ce": 0.333},
            "dft": {
                "doi": "10.1016/j.apcatb.2016.03.030",
                "host_phase": {
                    "crystal": "fluorite_CeO2",
                    "space_group": "Fm-3m (225)",
                    "host": "CeO2",
                    "substitution_sublattice": "Ce",
                    "cation_fractions": "unknown",
                    "dft_protocol_id": "ceria_v1",
                    "n_configs": 3,
                    "notes": "Represents incorporated Mn as substitutional Mn on Ce sites in fluorite CeO2. Uses a capped Mn fraction on the Ce sublattice to avoid the 'all-Mn' unrealistic solid-solution limit at high nominal Mn/Ce."
                },
                "interface_phase": {
                    "dft_protocol_id": "ceria_mnox_interface_v1",
                    "mnox_model": {"type": "cluster", "template": "Mn3O6_like_cluster"},
                    "mnox_oxidation_proxy": "MnO2_like",
                    "notes": "Represents highly dispersed surface MnOx on CeO2(111) via a small MnOx cluster at the perimeter/interface."
                },
                "skip_full_dft": false
            },
            "notes": "XRD shows fluorite CeO2 plus MnOx features for Mn1.5Ce1; paper indicates both incorporated Mn in ceria lattice and highly dispersed surface MnOx. DFT representation therefore uses two complementary proxy models: (1) Mn-doped ceria (ceria_doped_v1) and (2) MnOx/CeO2 interface (ceria_mnox_interface_v1)."
        }
    ],
    "skipped": [
        "10.1016/j.ceramint.2024.07.019"
    ],
    "dft_protocols": [
        {
            "dft_protocol_id": "ceria_v1",
          
            "host_bulk_supercell": [2,2,2],
          
            "host_facets": ["100", "110", "111"],
            "host_slab_supercell_xy": [3,3],
            "host_slab_layers": 6,
            "vacuum_A": 15,
            "fix_bottom_layers": 2,
          
            "mixing_model": "solid_solution_random_substitution_on_Ce_sublattice",
            "n_configs": 3,
            "config_strategy": "random_seeded",
          
            "stages": [
              "bulk_relax",
              "slab_relax_clean",
              "slab_relax_vacancy",
              "co_adsorb_on_clean",
              "co_adsorb_on_vacancy",
              "gas_co",
              "gas_o2"
            ],
          
            "defect_models": [
              "stoichiometric",
              "surface_oxygen_vacancy"
            ],
          
            "targets": [
              "Eads_CO_clean_eV",
              "Eads_CO_vac_eV",
              "Evac_surf_eV"
            ],
          
            "electronic": {
              "xc": "PBE",
              "encut_eV": 500,
              "kpts_bulk": [3,3,3],
              "kpts_slab": [3,3,1],
              "ispin": 2,
              "ldau": {"Ce": 5.0},
              "potcar_set": "PBE.54",
              "smearing": {"type": "gaussian", "sigma_eV": 0.05},
              "ediff": 1e-5,
              "ediffg_eV_per_A": -0.02,
              "dipole_correction": {"ldipol": true, "idipol": 3}
            },
          
            "notes": "Models doped fluorite CeO2 as a substitutional solid solution (dopants replace Ce sites) using a CeO2(111) slab. Calculates CO adsorption on clean and vacancy-containing surfaces and surface oxygen vacancy formation energy as low-cost descriptors for CO binding (proxy for ΔH_CO) and reducibility/oxygen mobility (proxy for MvK redox tendency). Uses multiple random dopant configurations (n_configs) to approximate disorder; results can be averaged across seeds/configs."
        },
        {
            "dft_protocol_id": "ceria_mnox_interface_v1",
          
            "host_bulk_supercell": [2,2,2],
          
            "host_facets": ["111"],
            "host_slab_supercell_xy": [3,3],
            "host_slab_layers": 6,
            "vacuum_A": 15,
            "fix_bottom_layers": 2,
          
            "interface_mnox_template": "Mn3O6_like_cluster",
            "interface_placement_rule": "place_cluster_on_111_oxygen_triangle_perimeter",
            "n_interface_configs": 2,
          
            "stages": [
              "slab_relax_clean",
              "interface_relax_clean",
              "interface_relax_vacancy",
              "o2_adsorb_on_vacancy",
              "co_adsorb_on_interface",
              "gas_co",
              "gas_o2"
            ],
          
            "defect_models": [
              "stoichiometric",
              "interface_oxygen_vacancy_near_mn"
            ],
          
            "targets": [
              "Evac_int_eV",
              "Eads_O2_at_Vo_eV",
              "Eads_CO_int_eV"
            ],
          
            "electronic": {
              "xc": "PBE",
              "encut_eV": 500,
              "kpts_bulk": [3,3,3],
              "kpts_slab": [3,3,1],
              "ispin": 2,
              "ldau": {"Ce": 5.0, "Mn": 3.9},
              "potcar_set": "PBE.54",
              "smearing": {"type": "gaussian", "sigma_eV": 0.05},
              "ediff": 1e-5,
              "ediffg_eV_per_A": -0.02,
              "dipole_correction": {"ldipol": true, "idipol": 3}
            }
        }
    ]
}

File: src/db/migrations/old_system/19-01-2026.json
{
    "create": [
        {
            "doi": "10.1016/j.apsusc.2011.03.124",
            "name": "Ce0.8Cu0.2O2",
            "Ce": 0.8,
            "Cu": 0.2,
            "Sbet": 120,
            "Vtotal": 0.249,
            "Dpore": 8.0,
            "calcination_temp": 400,
            "calcination_time": 3,
            "calcination_flowing_gas": 0,
            "calcination_reactive_gas": 0,
            "synthesis_para" : "Nanosized copper cerium bimetal oxides were prepared by a hydrothermal method. In a typical synthesis, 1.6mmol of copper (II) nitrate trihydrate (Cu(NO3)2·3H2O) and 6.4mmol of cerium (III) nitrate hexahydrate (Ce(NO3)3·6H2O) were dissolved in 20mL of deionized water. In all cases, the concentrations of the total metal ions (i.e., [Cu(II)]+[Ce(III)]) were kept constant at 0.4M. 14.4mmol of NaOH solution (0.15M) was added into the above solution under vigorous stirring. After stirring for 10min, the obtained precipitate was collected by centrifugation and rinsed with distilled water for removing the excess metal ions by vacuum filtration. Then it was dispersed into 80mL deionized water and transferred into a 100mL PTFE autoclave. Subsequently, the autoclave was placed in an oven and maintained at 120°C for 5h. After the autoclave was cooled to ambient temperature naturally, the precipitate was dried at 80°C for 12h and then calcined at 500°C for 3h in air. The product was named as Ce0.80Cu0.20O2. For comparison, the percent of Cu doping content was varied from 0 to 25mol% and the calcination temperature was also varied from 300 to 600°C.",
            "synthesis" : "hydrothermal",
            "description": "nanocomposite nanocomposites",
            "gas_co_content" : 1,
            "flow_normalisation_note" : "from volumetric flow and mass (mL/min ÷ g × 60)",
            "gas_h2o_content" : 0,
            "flow_mL_h_g" : 16000.000000000002,
            "gas_co2_content" : 0,
            "gas_o2_content" : 0,
            "temps": [29.839352729028434, 90.0136067360659, 120.14418750960154, 149.87578366752746, 179.5639260554365],
            "conversion": [0.025327306733167083, 37.388949501246884, 87.50389650872819, 94.77283354114714, 99.52852244389028]
        },
        {
            "doi": "10.1016/j.apsusc.2011.03.124",
            "name": "Ce0.95Cu0.05O2",
            "Ce": 0.95,
            "Cu": 0.05,
            "Sbet": 68,
            "Vtotal": 0.079,
            "Dpore": 3.6,
            "calcination_temp": 500,
            "calcination_time": 3,
            "calcination_flowing_gas": 0,
            "calcination_reactive_gas": 0,
            "synthesis_para" : "Nanosized copper cerium bimetal oxides were prepared by a hydrothermal method. In a typical synthesis, 1.6mmol of copper (II) nitrate trihydrate (Cu(NO3)2·3H2O) and 6.4mmol of cerium (III) nitrate hexahydrate (Ce(NO3)3·6H2O) were dissolved in 20mL of deionized water. In all cases, the concentrations of the total metal ions (i.e., [Cu(II)]+[Ce(III)]) were kept constant at 0.4M. 14.4mmol of NaOH solution (0.15M) was added into the above solution under vigorous stirring. After stirring for 10min, the obtained precipitate was collected by centrifugation and rinsed with distilled water for removing the excess metal ions by vacuum filtration. Then it was dispersed into 80mL deionized water and transferred into a 100mL PTFE autoclave. Subsequently, the autoclave was placed in an oven and maintained at 120°C for 5h. After the autoclave was cooled to ambient temperature naturally, the precipitate was dried at 80°C for 12h and then calcined at 500°C for 3h in air. The product was named as Ce0.80Cu0.20O2. For comparison, the percent of Cu doping content was varied from 0 to 25mol% and the calcination temperature was also varied from 300 to 600°C.",
            "synthesis" : "hydrothermal",
            "description": "nanocomposite nanocomposites",
            "gas_co_content" : 1,
            "flow_normalisation_note" : "from volumetric flow and mass (mL/min ÷ g × 60)",
            "gas_h2o_content" : 0,
            "flow_mL_h_g" : 16000.000000000002,
            "gas_co2_content" : 0,
            "gas_o2_content" : 0,
            "temps": [29.794997152738233, 69.75180210836263, 90.00208336226893, 109.92986013694635, 149.55166043972832, 170.0806955652162, 189.96222169752357],
            "conversion": [0.07068850604891645, 18.08010017571143, 46.13535839072567, 61.07991840526731, 78.19259588390928, 83.15391917274252, 99.98788197039163]
        },
        {
            "doi": "10.1016/j.apsusc.2011.03.124",
            "name": "Ce0.85Cu0.15O2",
            "Ce": 0.85,
            "Cu": 0.15,
            "Sbet": 97,
            "Vtotal": 0.135,
            "Dpore": 4.4,
            "calcination_temp": 500,
            "calcination_time": 3,
            "calcination_flowing_gas": 0,
            "calcination_reactive_gas": 0,
            "synthesis_para" : "Nanosized copper cerium bimetal oxides were prepared by a hydrothermal method. In a typical synthesis, 1.6mmol of copper (II) nitrate trihydrate (Cu(NO3)2·3H2O) and 6.4mmol of cerium (III) nitrate hexahydrate (Ce(NO3)3·6H2O) were dissolved in 20mL of deionized water. In all cases, the concentrations of the total metal ions (i.e., [Cu(II)]+[Ce(III)]) were kept constant at 0.4M. 14.4mmol of NaOH solution (0.15M) was added into the above solution under vigorous stirring. After stirring for 10min, the obtained precipitate was collected by centrifugation and rinsed with distilled water for removing the excess metal ions by vacuum filtration. Then it was dispersed into 80mL deionized water and transferred into a 100mL PTFE autoclave. Subsequently, the autoclave was placed in an oven and maintained at 120°C for 5h. After the autoclave was cooled to ambient temperature naturally, the precipitate was dried at 80°C for 12h and then calcined at 500°C for 3h in air. The product was named as Ce0.80Cu0.20O2. For comparison, the percent of Cu doping content was varied from 0 to 25mol% and the calcination temperature was also varied from 300 to 600°C.",
            "synthesis" : "hydrothermal",
            "description": "nanocomposite nanocomposites",
            "gas_co_content" : 1,
            "flow_normalisation_note" : "from volumetric flow and mass (mL/min ÷ g × 60)",
            "gas_h2o_content" : 0,
            "flow_mL_h_g" : 16000.000000000002,
            "gas_co2_content" : 0,
            "gas_o2_content" : 0,
            "temps": [30.12875178821928, 60.149168738454705, 90.20083612272393, 120.1675023264212, 149.85916471062097],
            "conversion": [0.03736392462585584, 20.032112778462224, 57.902974976268865, 83.7618403247632, 98.97400682649003]
        },
        {
            "doi": "10.1016/j.apsusc.2011.03.124",
            "name": "Ce0.90Cu0.10O2",
            "Ce": 0.90,
            "Cu": 0.10,
            "Sbet": 81,
            "Vtotal": 0.132,
            "Dpore": 4.8,
            "calcination_temp": 500,
            "calcination_time": 3,
            "calcination_flowing_gas": 0,
            "calcination_reactive_gas": 0,
            "synthesis_para" : "Nanosized copper cerium bimetal oxides were prepared by a hydrothermal method. In a typical synthesis, 1.6mmol of copper (II) nitrate trihydrate (Cu(NO3)2·3H2O) and 6.4mmol of cerium (III) nitrate hexahydrate (Ce(NO3)3·6H2O) were dissolved in 20mL of deionized water. In all cases, the concentrations of the total metal ions (i.e., [Cu(II)]+[Ce(III)]) were kept constant at 0.4M. 14.4mmol of NaOH solution (0.15M) was added into the above solution under vigorous stirring. After stirring for 10min, the obtained precipitate was collected by centrifugation and rinsed with distilled water for removing the excess metal ions by vacuum filtration. Then it was dispersed into 80mL deionized water and transferred into a 100mL PTFE autoclave. Subsequently, the autoclave was placed in an oven and maintained at 120°C for 5h. After the autoclave was cooled to ambient temperature naturally, the precipitate was dried at 80°C for 12h and then calcined at 500°C for 3h in air. The product was named as Ce0.80Cu0.20O2. For comparison, the percent of Cu doping content was varied from 0 to 25mol% and the calcination temperature was also varied from 300 to 600°C.",
            "synthesis" : "hydrothermal",
            "description": "nanocomposite nanocomposites",
            "gas_co_content" : 1,
            "flow_normalisation_note" : "from volumetric flow and mass (mL/min ÷ g × 60)",
            "gas_h2o_content" : 0,
            "flow_mL_h_g" : 16000.000000000002,
            "gas_co2_content" : 0,
            "gas_o2_content" : 0,
            "temps": [30.015000208336225, 70.06180641397798, 89.82333087959555, 109.77360796677732, 129.96513840470007, 150.00666675926055],
            "conversion": [0.04342293943004868, 3.9423989659281404, 51.99947488538364, 76.01135055439985, 85.92793811726214, 95.92430270837963]
        },
        {
            "doi" : "10.1016/j.cej.2014.01.077",
            "name" : "CeSnO–1",
            "Ce" : 1,
            "Sbet" : 22.4,
            "calcination_temp" : 550,
            "calcination_time" : 5,
            "Dpore" : 7.3,
            "Vtotal" : 0.059,
            "calcination_flowing_gas" : 0,
            "calcination_reactive_gas" : 0,
            "synthesis_para" : "Both pure CeO2 and SnO2 were prepared by precipitation with ammonium hydroxide from Ce(NO3)3·6H2O and SnCl4·5H2O precursors, respectively. Pure oxides were synthesized at room temperature and pH = 9, with dropwise addition of ammonium hydroxide, under magnetic stirring for 1 h. To dissolve SnCl4·5H2O precursor, hydrochloric acid was added into magnetically stirred solution until pH = 1.0, at which value the solution became transparent. The resultant slurry was filtered and washed several times with deionized water, dried overnight at 115 °C and calcined in air at 500 °C for 5 h.",
            "synthesis" : "co-precipitation",
            "description" : "mesoporous crystallites doped",
            "gas_co_content" : 1,
            "flow_normalisation_note" : "from volumetric flow and mass (mL/min ÷ g × 60)",
            "gas_h2o_content" : 0,
            "flow_mL_h_g" : 120000,
            "gas_co2_content" : 0,
            "gas_o2_content" : 0.5,
            "gas_air_content" : 0,
            "temps": [149.89160540263293, 199.4528979312703, 249.87826978970762, 299.9757223457001, 349.6136091639596, 399.34005812959475, 449.34894853821163],
            "conversion": [1.0159085723767447, 1.5767531578619867, 2.8145935743471675, 7.143716425030593, 16.048368697239333, 28.63169684524921, 48.49770808703047]
        },
        {
            "doi" : "10.1016/j.cej.2014.01.077",
            "name" : "CeSnO–0.975",
            "Ce" : 0.975,
            "Sn": 0.025,
            "Sbet" : 40,
            "calcination_temp" : 550,
            "calcination_time" : 5,
            "Dpore" : 6.68,
            "Vtotal" : 0.09,
            "calcination_flowing_gas" : 0,
            "calcination_reactive_gas" : 0,
            "synthesis_para" : "A set of CeXSn1−XO2−δ mixed oxides (X ranging from 0.975 to 0.80) were prepared by co-precipitation method, from cerium nitrate (Ce(NO3)3·6H2O) and tin chloride (SnCl2·2H2O) as precursors. The resultant solids were repeatedly washed, dried and calcined at 500 °C for 5 h in air. The synthesis of the mixed oxides was also carried out at pH = 9 and room temperature, baking the resultant suspension for 1 h. The resultant slurry was filtered and washed several times with deionized water, dried overnight at 115 °C and calcined in air at 500 °C for 5 h. The obtained solids were denoted as CeSnO–X, being X the mol fraction of ceria in the mixed oxide.",
            "synthesis" : "co-precipitation",
            "description" : "mesoporous crystallites doped",
            "gas_co_content" : 1,
            "flow_normalisation_note" : "from volumetric flow and mass (mL/min ÷ g × 60)",
            "gas_h2o_content" : 0,
            "flow_mL_h_g" : 120000,
            "gas_co2_content" : 0,
            "gas_o2_content" : 0.5,
            "gas_air_content" : 0,
            "temps": [249.71790049581125, 299.74593947683366, 349.4915370148743, 399.2467088391178, 449.8372371345529],
            "conversion": [6.942940700640905, 20.107025076224254, 48.403957438865035, 78.6738016717483, 87.16860597764088]
        },
        {
            "doi" : "10.1016/j.cej.2014.01.077",
            "name" : "CeSnO–0.8",
            "Ce" : 0.8,
            "Sn": 0.2,
            "Sbet" : 31.3,
            "calcination_temp" : 550,
            "calcination_time" : 5,
            "Dpore" : 8.74,
            "Vtotal" : 0.074,
            "calcination_flowing_gas" : 0,
            "calcination_reactive_gas" : 0,
            "synthesis_para" : "A set of CeXSn1−XO2−δ mixed oxides (X ranging from 0.975 to 0.80) were prepared by co-precipitation method, from cerium nitrate (Ce(NO3)3·6H2O) and tin chloride (SnCl2·2H2O) as precursors. The resultant solids were repeatedly washed, dried and calcined at 500 °C for 5 h in air. The synthesis of the mixed oxides was also carried out at pH = 9 and room temperature, baking the resultant suspension for 1 h. The resultant slurry was filtered and washed several times with deionized water, dried overnight at 115 °C and calcined in air at 500 °C for 5 h. The obtained solids were denoted as CeSnO–X, being X the mol fraction of ceria in the mixed oxide.",
            "synthesis" : "co-precipitation",
            "description" : "mesoporous crystallites doped",
            "gas_co_content" : 1,
            "flow_normalisation_note" : "from volumetric flow and mass (mL/min ÷ g × 60)",
            "gas_h2o_content" : 0,
            "flow_mL_h_g" : 120000,
            "gas_co2_content" : 0,
            "gas_o2_content" : 0.5,
            "gas_air_content" : 0,
            "temps": [199.56300222260217, 249.7633783552744, 299.51615660796716, 349.3120191485724, 399.952812446572, 449.44229782868865],
            "conversion": [2.9896500943728874, 8.564080227324581, 26.10623690705826, 57.03150602534586, 85.42716694667413, 99.67809511957356]
        },
        {
            "doi" : "10.1016/j.cej.2014.01.077",
            "name" : "CeSnO–1",
            "Sn": 1,
            "Sbet" : 11.7,
            "calcination_temp" : 550,
            "calcination_time" : 5,
            "Dpore" : 32.6,
            "Vtotal" : 0.063,
            "calcination_flowing_gas" : 0,
            "calcination_reactive_gas" : 0,
            "synthesis_para" : "Both pure CeO2 and SnO2 were prepared by precipitation with ammonium hydroxide from Ce(NO3)3·6H2O and SnCl4·5H2O precursors, respectively. Pure oxides were synthesized at room temperature and pH = 9, with dropwise addition of ammonium hydroxide, under magnetic stirring for 1 h. To dissolve SnCl4·5H2O precursor, hydrochloric acid was added into magnetically stirred solution until pH = 1.0, at which value the solution became transparent. The resultant slurry was filtered and washed several times with deionized water, dried overnight at 115 °C and calcined in air at 500 °C for 5 h.",
            "synthesis" : "co-precipitation",
            "description" : "mesoporous crystallites doped",
            "gas_co_content" : 1,
            "flow_normalisation_note" : "from volumetric flow and mass (mL/min ÷ g × 60)",
            "gas_h2o_content" : 0,
            "flow_mL_h_g" : 120000,
            "gas_co2_content" : 0,
            "gas_o2_content" : 0.5,
            "gas_air_content" : 0,
            "temps": [199.72337151649853, 249.8567276457514, 299.55684732432894, 349.53940844588817, 399.1677209779449, 449.40878782697894],
            "conversion": [1.3187314624686302, 3.510671395681662, 10.288926223217803, 21.989504905315993, 56.55777487399664, 95.36639495571734]
        }
    ],
    "update": [
        {
            "id": "6967af159890fdd35aa2c562",
            "temps": [90.0213315830496, 149.8030930795422, 245.7295811625713, 299.58362390778194, 30.048816507363497],
            "conversion": [14.066669631738126, 14.989548123109769, 23.98594556128803, 51.026285358477146, 0.04781177726383206]
        },
        {
            "id": "6967af159890fdd35aa2c563",
            "temps": [29.757558354186322, 69.78299216474545, 90.08286499569266, 109.57049677975141, 129.9175452270583],
            "conversion": [0.018902330546166163, 25.011119017968333, 72.84847002312756, 85.93555417185554, 97.90072940757872]
        },
        {
            "id": "6967af169890fdd35aa2c564",
            "temps": [60.041039671682626, 89.75156733505492, 119.75442036035905, 149.96400798847085, 209.5101575016277],
            "conversion": [0.053576995012468834, 23.2183213840399, 69.70854114713217, 87.12009039900249, 99.9912328553616]
        },
        {
            "id": "6967af169890fdd35aa2c565",
            "temps": [60.110829059891586, 89.97410330877781, 119.81235872038158, 149.9521569602844, 179.63503222455503],
            "conversion": [8.217736907730673, 50.92834320448878, 80.4405003117207, 89.9694124064838, 97.51402743142145]
        },
        {
            "id": "6967af165220ac46b0141252",
            "temps": [29.90374866317588, 80.27069820414172, 109.98736093556856, 150.1779191377658, 190.1922248920124],
            "conversion": [0.009088522206289258, 30.76464766828914, 77.10096338335387, 87.065013228849, 95.0184799951528]
        },
        {
            "id": "6967af175220ac46b0141253",
            "temps": [79.99321647386537, 99.8862676894877, 119.89651514386127, 139.99364946489527, 159.79274162703595, 179.7949065821853, 184.82828297407104],
            "conversion": [3.7056589635735087, 11.191907494763372, 22.190528090461676, 33.256415932971166, 74.01355562745866, 96.19642036068868, 99.85099027605116]
        },
        {
            "id": "6967af175220ac46b0141254",
            "temps": [59.95569058461005, 70.01031961954521, 79.99321647386537, 89.91044302198873, 99.87616456545742, 109.9206904763623, 119.97228857408837],
            "conversion": [3.794213313805964, 7.514347507705931, 16.640554486469917, 40.73159517038198, 66.63118816096456, 92.33153386352413, 99.94891095178897]
        },
        {
            "id": "6967af175220ac46b0141255",
            "temps": [30.146423133267422, 50.10615496748959, 59.90416465205563, 69.99718555830586, 79.98109272502904],
            "conversion": [0.0698216992217435, 3.4766097307607158, 42.72406805061222, 81.96301152909521, 99.82714872021934]
        },
        {
            "id": "6967af175220ac46b0141256",
            "temps": [30.128237510012916, 49.984917479126224, 60.11430963188546, 70.20733053813568, 80.10940240021361, 90.07007238166716],
            "conversion": [0.01873265101071167, 7.2291003218610035, 42.73854328093868, 81.22562626658265, 88.62842935236117, 99.87908925256723]
        },
        {
            "id": "6967af185c48023e106c042e",
            "temps": [50.16374277446219, 60.08400025979462, 69.95374212497565, 79.99321647386537, 90.22869142894257, 100.14995922667802, 115.07227341940232],
            "conversion": [0.02043561928441273, 7.394288244410006, 18.47294834897226, 33.22576250404455, 77.1350964731527, 85.82789802625977, 99.77946560855571]
        },
        {
            "id": "6967af185c48023e106c042f",
            "temps": [30.070649703040317, 50.11928902872896, 60.0941033838249, 80.43169205677955, 90.1256395638337, 100.13278391582654],
            "conversion": [0.0195841351475622, 7.098823248922873, 10.752541680148498, 42.72917695543332, 85.51199741148822, 99.89526745116738]
        },
        {
            "id": "6967af185c48023e106c0430",
            "temps": [40.37329483515512, 50.06967973836952, 60.08367461182641, 69.87699242803689, 79.99410742170237, 90.03697592881765, 100.01900356500988, 109.97009516513951],
            "conversion": [0.9745625696116121, 5.484496820321201, 10.987856141989724, 55.387489670534976, 75.41766967269069, 85.81809362986382, 93.00740128624295, 99.98832321345165]
        },
        {
            "id": "6967af195c48023e106c0432",
            "temps": [50.01605727586105, 60.21979317050175, 70.05745263840194, 79.99513862290445, 90.02047670958427, 99.95506909048055, 109.97937597595829, 120.04699331192364, 129.99499130844703],
            "conversion": [2.8293752020982286, 4.685086048934718, 8.31027916501994, 13.896274206876729, 30.711745050838932, 73.94908921064923, 93.58225847016132, 97.39338195667014, 100]
        },
        {
            "id": "6967af195c48023e106c0431",
            "temps": [30.14822755332126, 39.945662218607914, 50.08686652127305, 60.021809041511105, 70.11200236572654, 80.15118471149225, 89.95416404834953, 100.06986286178982, 110.01922152811149],
            "conversion": [0.07647208768799388, 1.5931684934998727, 4.320672954371655, 11.12668875860311, 51.4329412621536, 74.4036997924329, 83.99184297731328, 89.10636903244601, 99.98907541604457]
        },
        {
            "id": "6967af195c48023e106c0433",
            "temps": [29.80066445182724, 39.85382059800664, 49.89767441860465, 59.79269102990033, 69.78471760797342, 79.92558139534884, 89.81926910299003, 99.93621262458473, 109.95348837209303, 120.10365448504984],
            "conversion": [0.017804999643900005, 1.2267644754647105, 2.903995441920091, 5.578306388433872, 12.306815753863685, 30.013887899722242, 67.59668114806638, 84.42062531158749, 97.24734705505305, 100]
        },
        {
            "reaction_id": "6967af2538e7cc6db0ba73f7",
            "temps": [79.93990966010125, 99.81162155349199, 119.8349218893711],
            "conversion": [56.524819474090556, 78.20791134928925, 99.94096007993096]
        },
        {
            "reaction_id": "6967af2538e7cc6db0ba73f8",
            "temps": [29.70281852308573, 49.80446794159928, 80.76087178683599, 99.59871643763755, 109.71937402489458],
            "conversion": [52.91520959171624, 79.98365048367319, 88.05486171034107, 95.11149461828421, 100.01089967755121]
        },
        {
            "id": "6967af405c48023e106c0470",
            "temps": [250.6394255428278, 299.55206018122755, 349.0870234228073, 399.51957599589673, 449.2053342451701],
            "conversion": [4.419140065957315, 14.760749175533569, 38.97330595482546, 75.87621595835148, 100]
        },
        {
            "id": "6967af405c48023e106c0471",
            "temps": [249.13865618054368, 299.1092494443494, 349.02957770559067, 398.77996238673273, 449.0712942383313],
            "conversion": [5.6005641631925, 17.39987140397818, 45.71588575695352, 80.86740090846867, 99.81083940016178]
        },
        {
            "id": "6967af405c48023e106c0472",
            "temps": [199.58933150965976, 249.33971619080182, 299.52094375106856, 349.6423320225679, 399.1078816891776],
            "conversion": [1.750150374380354, 11.103644245328024, 43.09916412585817, 80.20782776429593, 96.84151577375397]
        }
    ]
}

File: src/db/migrations/old_system/OG.json (part 1 of 18)
[
    {
        "doi": "10.1016/j.ceramint.2024.07.019",
        "name": "CeO2 - O",
        "Ce": 1.0,
        "Sbet": 67.7,
        "calcination_temp": 500.0,
        "calcination_time": 4.0,
        "gas_co_content": 1.0,
        "gas_o2_content": 20.0,
        "gas_co2_content": 0,
        "gas_h2o_content": 0,
        "gas_air_content": 0,
        "Dpore": 3.1,
        "Vtotal": 0.58,
        "flow_mL_h_g": 12000.0,
        "flow_normalisation_note": "from volumetric flow and mass (mL/min \u00f7 g \u00d7 60)",
        "calcination_flowing_gas": 0,
        "calcination_reactive_gas": 0,
        "synthesis_para": "To obtain CeO2\u2013O and CeO2-R, 3.47 g Ce(NO3)3\u00b76H2O and 0.03 g Na3PO4\u00b712H2O (A.R, Nanjing Chemical Reagent Co., Ltd.), as well as 1.39 g Ce(NO3)3\u00b76H2O and 15.36 g NaOH(A.R, National Pharmaceutical Group Chemical Reagent Co., Ltd.), were separately dissolved in 64 mL of ultrapure water and stirred for 1 h and 30 min, respectively. Subsequent to this, both mixtures were transferred to an autoclave and subjected to the hydrothermal processes at 160 \u00b0C and 100 \u00b0C for 24 h, respectively. The obtained powder was then calcined in a muffle furnace under the condition of air atmosphere and heating rate of 1 \u00b0C/min until reaching 500 \u00b0C for 4 h. ",
        "synthesis": "hydrothermal",
        "description": "octahedra",
        "conversion": [
            50,
            20,
            70
        ],
        "temps": [
            364.0,
            322.0,
            395.0
        ],
        "id": 1
    },
    {
        "doi": "10.1016/j.ceramint.2024.07.019",
        "name": "CeO2 - C",
        "Ce": 1.0,
        "Sbet": 31.6,
        "calcination_temp": 500.0,
        "calcination_time": 4.0,
        "gas_co_content": 1.0,
        "gas_o2_content": 20.0,
        "gas_co2_content": 0,
        "gas_h2o_content": 0,
        "gas_air_content": 0,
        "Dpore": 3.8,
        "Vtotal": 0.06,
        "flow_mL_h_g": 12000.0,
        "flow_normalisation_note": "from volumetric flow and mass (mL/min \u00f7 g \u00d7 60)",
        "calcination_flowing_gas": 0,
        "calcination_reactive_gas": 0,
        "synthesis_para": "The CeO2 nano-cube (CeO2\u2013C) was prepared using the hydrothermal method according the procedure reported by Cao et al. [47]. The specific procedure involved dissolving 3.47 g Ce(NO3)3\u00b76H2O in 20 mL of ultrapure water, while 13.71 g NaOH was dissolved in 50 mL of ultrapure water. Subsequently, the obtained NaOH solution was added dropwise to above cerium nitrate solution under vigorous stirring. After 30 min of vigorous stirring, the mixed solution was transferred to an autoclave and heated at 180 \u00b0C for 24 h. obtained powder was then calcined in a muffle furnace under the condition of air atmosphere and heating rate of 1 \u00b0C/min until reaching 500 \u00b0C for 4 h.",
        "synthesis": "hydrothermal",
        "description": "nano-cube",
        "conversion": [
            20,
            50,
            80
        ],
        "temps": [
            300.0,
            335.0,
            381.0
        ],
        "id": 2
    },
    {
        "doi": "10.1016/j.ceramint.2024.07.019",
        "name": "CeO2 - P",
        "Ce": 1.0,
        "Sbet": 87.6,
        "calcination_temp": 500.0,
        "calcination_time": 4.0,
        "gas_co_content": 1.0,
        "gas_o2_content": 20.0,
        "gas_co2_content": 0,
        "gas_h2o_content": 0,
        "gas_air_content": 0,
        "Dpore": 3.4,
        "Vtotal": 0.31,
        "flow_mL_h_g": 12000.0,
        "flow_normalisation_note": "from volumetric flow and mass (mL/min \u00f7 g \u00d7 60)",
        "calcination_flowing_gas": 0,
        "calcination_reactive_gas": 0,
        "synthesis_para": "The CeO2 powder (CeO2\u2013P) was synthesized following the procedure reported by Zheng et al. [48]. In this method, 2.17 g Ce(NO3)3\u00b76H2O, 4 g urea (A.R, Shanghai Aladdin Biochemical Technology Co., Ltd.), and 9.8 g NaOH were combined in 40 mL of ultrapure water and vigorously stirred for 25 min. The resulting mixture was then transferred to an oven at 120 \u00b0C for 24 h hydrothermal reaction. The obtained powder was then calcined in a muffle furnace under the condition of air atmosphere and heating rate of 1 \u00b0C/min until reaching 500 \u00b0C for 4 h.",
        "synthesis": "hydrothermal",
        "description": "nanoparticles",
        "conversion": [
            20,
            50,
            70
        ],
        "temps": [
            315.0,
            355.0,
            380.0
        ],
        "id": 3
    },
    {
        "doi": "10.1016/j.ceramint.2024.07.019",
        "name": "CeO2 - S",
        "Ce": 1.0,
        "Sbet": 98.2,
        "calcination_temp": 500.0,
        "calcination_time": 4.0,
        "gas_co_content": 1.0,
        "gas_o2_content": 20.0,
        "gas_co2_content": 0,
        "gas_h2o_content": 0,
        "gas_air_content": 0,
        "Dpore": 3.4,
        "Vtotal": 0.06,
        "flow_mL_h_g": 12000.0,
        "flow_normalisation_note": "from volumetric flow and mass (mL/min \u00f7 g \u00d7 60)",
        "calcination_flowing_gas": 0,
        "calcination_reactive_gas": 0,
        "synthesis_para": "For CeO2\u2013S, 1.99 g of Ce(NO3)3\u00b76H2O (A.R, Shanghai Macklin Biochemical Technology Co., Ltd.) and 0.8 g of PVP (A.R, Shanghai Aladdin Biochemical Technology Co., Ltd.) were dissolved in a specific amount of ethylene glycol (A.R, Shanghai Aladdin Biochemical Technology Co., Ltd.). Subsequently, 8 mL of ultrapure water was added, and the mixture was stirred for 30 min. Following this, the concoction underwent hydrothermal reaction in an autoclave at 160 \u00b0C for 24 h and the obtained powder was then calcined in a muffle furnace under the condition of air atmosphere and heating rate of 1 \u00b0C/min until reaching 500 \u00b0C for 4 h. ",
        "synthesis": "hydrothermal",
        "description": "nanosphere",
        "conversion": [
            20,
            50,
            90
        ],
        "temps": [
            265.0,
            304.0,
            365.0
        ],
        "id": 4
    },
    {
        "doi": "10.1016/j.ceramint.2024.07.019",
        "name": "CeO2 - R",
        "Ce": 1.0,
        "Sbet": 69.9,
        "calcination_temp": 500.0,
        "calcination_time": 4.0,
        "gas_co_content": 1.0,
        "gas_o2_content": 20.0,
        "gas_co2_content": 0,
        "gas_h2o_content": 0,
        "gas_air_content": 0,
        "Dpore": 3.8,
        "Vtotal": 0.3,
        "flow_mL_h_g": 12000.0,
        "flow_normalisation_note": "from volumetric flow and mass (mL/min \u00f7 g \u00d7 60)",
        "calcination_flowing_gas": 0,
        "calcination_reactive_gas": 0,
        "synthesis_para": "To obtain CeO2\u2013O and CeO2-R, 3.47 g Ce(NO3)3\u00b76H2O and 0.03 g Na3PO4\u00b712H2O (A.R, Nanjing Chemical Reagent Co., Ltd.), as well as 1.39 g Ce(NO3)3\u00b76H2O and 15.36 g NaOH(A.R, National Pharmaceutical Group Chemical Reagent Co., Ltd.), were separately dissolved in 64 mL of ultrapure water and stirred for 1 h and 30 min, respectively. Subsequent to this, both mixtures were transferred to an autoclave and subjected to the hydrothermal processes at 160 \u00b0C and 100 \u00b0C for 24 h, respectively. The obtained powder was then calcined in a muffle furnace under the condition of air atmosphere and heating rate of 1 \u00b0C/min until reaching 500 \u00b0C for 4 h. ",
        "synthesis": "hydrothermal",
        "description": "nanorod",
        "conversion": [
            50,
            12,
            34
        ],
        "temps": [
            212.0,
            199.0,
            209.0
        ],
        "id": 5
    },
    {
        "doi": "10.1016/j.jcis.2023.10.069",
        "name": "Co3O4",
        "Co": 1.0,
        "Sbet": 0,
        "calcination_temp": 450.0,
        "calcination_time": 3.0,
        "gas_co_content": 0.4,
        "gas_o2_content": 20.0,
        "gas_co2_content": 0,
        "gas_h2o_content": 0,
        "gas_air_content": 0,
        "Dpore": 0,
        "Vtotal": 0,
        "flow_mL_h_g": 15000.0,
        "flow_normalisation_note": "from volumetric flow and mass (mL/min \u00f7 g \u00d7 60)",
        "calcination_flowing_gas": 0,
        "calcination_reactive_gas": 0,
        "synthesis_para": "The hierarchical flower-like silver modified Co3O4 nanosheets catalysts were synthesized by solvothermal method [15], [26]. Typically, Co(NO3)2\u00b76H2O and the certain amount of AgNO3 were added into anhydrous methanol and vigorously stirred to obtain purple solution, and the total amount of cobalt and silver atoms is 15 mmol. Subsequently, 1.801 g of CO(NH2)2 was added into the mixed solution and stirred for 30 min. The mixture was treated in an electronic oven at 180 \u00b0C for 12 h. The produced purple powder was centrifuged and washed more than 6 times by deionized water and ethanol until that the pH of supernatant is equal to 7. The product was dried in electronic oven at 70 \u00b0C overnight, and then calcined at 450 \u00b0C for 3 h under the ramping of 1 \u00b0C\u2219min\u22121. The samples were named as AgxCo (x = 0.02 and 0.1), and x is the atomic ratio calculated by Ag/(Ag + Co). The hierarchical flower-like Co3O4 was synthesized by above methods except the presence of AgNO3.",
        "synthesis": "hydrothermal",
        "description": "hierarchical flower-like nanosheets",
        "conversion": [
            50,
            90,
            21,
            12
        ],
        "temps": [
            107.0,
            126.0,
            90.0,
            80.0
        ],
        "id": 6
    },
    {
        "doi": "10.1016/j.jcis.2023.10.069",
        "name": "Ag0.02Co",
        "Ag": 0.02,
        "Co": 0.98,
        "Sbet": 0,
        "calcination_temp": 450.0,
        "calcination_time": 3.0,
        "gas_co_content": 0.4,
        "gas_o2_content": 20.0,
        "gas_co2_content": 0,
        "gas_h2o_content": 0,
        "gas_air_content": 0,
        "Dpore": 0,
        "Vtotal": 0,
        "flow_mL_h_g": 15000.0,
        "flow_normalisation_note": "from volumetric flow and mass (mL/min \u00f7 g \u00d7 60)",
        "calcination_flowing_gas": 0,
        "calcination_reactive_gas": 0,
        "synthesis_para": "The hierarchical flower-like silver modified Co3O4 nanosheets catalysts were synthesized by solvothermal method [15], [26]. Typically, Co(NO3)2\u00b76H2O and the certain amount of AgNO3 were added into anhydrous methanol and vigorously stirred to obtain purple solution, and the total amount of cobalt and silver atoms is 15 mmol. Subsequently, 1.801 g of CO(NH2)2 was added into the mixed solution and stirred for 30 min. The mixture was treated in an electronic oven at 180 \u00b0C for 12 h. The produced purple powder was centrifuged and washed more than 6 times by deionized water and ethanol until that the pH of supernatant is equal to 7. The product was dried in electronic oven at 70 \u00b0C overnight, and then calcined at 450 \u00b0C for 3 h under the ramping of 1 \u00b0C\u2219min\u22121. The samples were named as AgxCo (x = 0.02 and 0.1), and x is the atomic ratio calculated by Ag/(Ag + Co). The hierarchical flower-like Co3O4 was synthesized by above methods except the presence of AgNO3.",
        "synthesis": "hydrothermal",
        "description": "hierarchical flower-like nanosheets",
        "conversion": [
            50,
            90,
            4,
            26,
            62
        ],
        "temps": [
            65.0,
            84.0,
            30.0,
            50.0,
            70.0
        ],
        "id": 7
    },
    {
        "doi": "10.1016/j.fuel.2023.127529",
        "name": "CuCe0.7Zr0.3",
        "Ce": 0.29,
        "Zr": 0.12,
        "Cu": 0.1,
        "Sbet": 84.2,
        "calcination_temp": 500.0,
        "calcination_time": 4.0,
        "gas_co_content": 1.0,
        "gas_o2_content": 2.5,
        "gas_co2_content": 0,
        "gas_h2o_content": 0,
        "gas_air_content": 0,
        "Dpore": 3.4,
        "Vtotal": 0.06,
        "flow_mL_h_g": 18000.0,
        "flow_normalisation_note": "from flow_value (already mL h^-1 g^-1)",
        "calcination_flowing_gas": 0,
        "calcination_reactive_gas": 0,
        "synthesis_para": "A series of CuO-CexZr1-xOy catalysts were prepared by a novel surfactant assisted grinding method. In a typical procedure, appropriate amounts of nitrate salts of Cu, Ce and Zr, and oxalic acid (the molar ratio of oxalic acid to metal ions = 1.7:1; the content of CuO was fixed at 10 wt% based on our previous study [28]) were manually ground in an agate mortar for 5 min. Then, an appropriate amount of surfactant PEG 600 was added to the mixture and ground for further 25 min. After that, all the components became a uniform, viscous and muddy precursor. Then, it was dried at 65 \u25e6C for 24 h, calcined in air at 500 \u25e6C for 4 h with a heating rate of 5 \u25e6C/min to obtain the CuO-CexZr1-xOy catalysts. The molar contents of Ce in the CexZr1-xOy were x = 1, 0.7, 0.5, 0.3 and 0, and the corresponding catalysts were denoted as CuCe, CuCe0.7Zr0.3, CuCe0.5Zr0.5, CuCe0.3Zr0.7 and CuZr, respectively.",
        "synthesis": "surfactant assisted solid grinding",
        "description": "",
        "conversion": [
            50,
            100,
            90,
            14,
            29,
            80
        ],
        "temps": [
            75.0,
            115.0,
            88.0,
            50.0,
            60.0,
            70.0
        ],
        "id": 8
    },
    {
        "doi": "10.1016/j.fuel.2023.127529",
        "name": "CuCe0.7Zr0.3",
        "Ce": 0.29,
        "Zr": 0.12,
        "Cu": 0.1,
        "Sbet": 84.2,
        "calcination_temp": 500.0,
        "calcination_time": 4.0,
        "gas_co_content": 1.0,
        "gas_o2_content": 2.5,
        "gas_co2_content": 0,
        "gas_h2o_content": 3.0,
        "gas_air_content": 0,
        "Dpore": 3.4,
        "Vtotal": 0.06,
        "flow_mL_h_g": 18000.0,
        "flow_normalisation_note": "from flow_value (already mL h^-1 g^-1)",
        "calcination_flowing_gas": 0,
        "calcination_reactive_gas": 0,
        "synthesis_para": "A series of CuO-CexZr1-xOy catalysts were prepared by a novel surfactant assisted grinding method. In a typical procedure, appropriate amounts of nitrate salts of Cu, Ce and Zr, and oxalic acid (the molar ratio of oxalic acid to metal ions = 1.7:1; the content of CuO was fixed at 10 wt% based on our previous study [28]) were manually ground in an agate mortar for 5 min. Then, an appropriate amount of surfactant PEG 600 was added to the mixture and ground for further 25 min. After that, all the components became a uniform, viscous and muddy precursor. Then, it was dried at 65 \u25e6C for 24 h, calcined in air at 500 \u25e6C for 4 h with a heating rate of 5 \u25e6C/min to obtain the CuO-CexZr1-xOy catalysts. The molar contents of Ce in the CexZr1-xOy were x = 1, 0.7, 0.5, 0.3 and 0, and the corresponding catalysts were denoted as CuCe, CuCe0.7Zr0.3, CuCe0.5Zr0.5, CuCe0.3Zr0.7 and CuZr, respectively.",
        "synthesis": "surfactant assisted solid grinding",
        "description": "",
        "conversion": [
            50,
            90
        ],
        "temps": [
            94.0,
            120.0
        ],
        "id": 9
    },
    {
        "doi": "10.1016/j.fuel.2023.127529",
        "name": "CuCe0.5Zr0.5",
        "Ce": 0.23,
        "Zr": 0.2,
        "Cu": 0.1,
        "Sbet": 45.9,
        "calcination_temp": 500.0,
        "calcination_time": 4.0,
        "gas_co_content": 1.0,
        "gas_o2_content": 2.5,
        "gas_co2_content": 0,
        "gas_h2o_content": 3.0,
        "gas_air_content": 0,
        "Dpore": 3.3,
        "Vtotal": 0.06,
        "flow_mL_h_g": 18000.0,
        "flow_normalisation_note": "from flow_value (already mL h^-1 g^-1)",
        "calcination_flowing_gas": 0,
        "calcination_reactive_gas": 0,
        "synthesis_para": "A series of CuO-CexZr1-xOy catalysts were prepared by a novel surfactant assisted grinding method. In a typical procedure, appropriate amounts of nitrate salts of Cu, Ce and Zr, and oxalic acid (the molar ratio of oxalic acid to metal ions = 1.7:1; the content of CuO was fixed at 10 wt% based on our previous study [28]) were manually ground in an agate mortar for 5 min. Then, an appropriate amount of surfactant PEG 600 was added to the mixture and ground for further 25 min. After that, all the components became a uniform, viscous and muddy precursor. Then, it was dried at 65 \u25e6C for 24 h, calcined in air at 500 \u25e6C for 4 h with a heating rate of 5 \u25e6C/min to obtain the CuO-CexZr1-xOy catalysts. The molar contents of Ce in the CexZr1-xOy were x = 1, 0.7, 0.5, 0.3 and 0, and the corresponding catalysts were denoted as CuCe, CuCe0.7Zr0.3, CuCe0.5Zr0.5, CuCe0.3Zr0.7 and CuZr, respectively.",
        "synthesis": "surfactant assisted solid grinding",
        "description": "",
        "conversion": [
            50,
            90
        ],
        "temps": [
            113.0,
            138.7
        ],
        "id": 10
    },
    {
        "doi": "10.1016/j.fuel.2023.127529",
        "name": "CuCe0.5Zr0.5",
        "Ce": 0.23,
        "Zr": 0.2,
        "Cu": 0.1,
        "Sbet": 45.9,
        "calcination_temp": 500.0,
        "calcination_time": 4.0,
        "gas_co_content": 1.0,
        "gas_o2_content": 2.5,
        "gas_co2_content": 0,
        "gas_h2o_content": 0,
        "gas_air_content": 0,
        "Dpore": 3.3,
        "Vtotal": 0.06,
        "flow_mL_h_g": 18000.0,
        "flow_normalisation_note": "from flow_value (already mL h^-1 g^-1)",
        "calcination_flowing_gas": 0,
        "calcination_reactive_gas": 0,
        "synthesis_para": "A series of CuO-CexZr1-xOy catalysts were prepared by a novel surfactant assisted grinding method. In a typical procedure, appropriate amounts of nitrate salts of Cu, Ce and Zr, and oxalic acid (the molar ratio of oxalic acid to metal ions = 1.7:1; the content of CuO was fixed at 10 wt% based on our previous study [28]) were manually ground in an agate mortar for 5 min. Then, an appropriate amount of surfactant PEG 600 was added to the mixture and ground for further 25 min. After that, all the components became a uniform, viscous and muddy precursor. Then, it was dried at 65 \u25e6C for 24 h, calcined in air at 500 \u25e6C for 4 h with a heating rate of 5 \u25e6C/min to obtain the CuO-CexZr1-xOy catalysts. The molar contents of Ce in the CexZr1-xOy were x = 1, 0.7, 0.5, 0.3 and 0, and the corresponding catalysts were denoted as CuCe, CuCe0.7Zr0.3, CuCe0.5Zr0.5, CuCe0.3Zr0.7 and CuZr, respectively.",
        "synthesis": "surfactant assisted solid grinding",
        "description": "",
        "conversion": [
            50,
            90,
            20,
            36,
            76
        ],
        "temps": [
            77.0,
            97.0,
            59.0,
            70.0,
            90.0
        ],
        "id": 11
    },
    {
        "doi": "10.1016/j.fuel.2023.127529",
        "name": "CuZr",
        "Cu": 0.11,
        "Zr": 0.61,
        "Sbet": 35.5,
        "calcination_temp": 500.0,
        "calcination_time": 4.0,
        "gas_co_content": 1.0,
        "gas_o2_content": 2.5,
        "gas_co2_content": 0,
        "gas_h2o_content": 0,
        "gas_air_content": 0,
        "Dpore": 7.5,
        "Vtotal": 0.09,
        "flow_mL_h_g": 18000.0,
        "flow_normalisation_note": "from flow_value (already mL h^-1 g^-1)",
        "calcination_flowing_gas": 0,
        "calcination_reactive_gas": 0,
        "synthesis_para": "A series of CuO-CexZr1-xOy catalysts were prepared by a novel surfactant assisted grinding method. In a typical procedure, appropriate amounts of nitrate salts of Cu, Ce and Zr, and oxalic acid (the molar ratio of oxalic acid to metal ions = 1.7:1; the content of CuO was fixed at 10 wt% based on our previous study [28]) were manually ground in an agate mortar for 5 min. Then, an appropriate amount of surfactant PEG 600 was added to the mixture and ground for further 25 min. After that, all the components became a uniform, viscous and muddy precursor. Then, it was dried at 65 \u25e6C for 24 h, calcined in air at 500 \u25e6C for 4 h with a heating rate of 5 \u25e6C/min to obtain the CuO-CexZr1-xOy catalysts. The molar contents of Ce in the CexZr1-xOy were x = 1, 0.7, 0.5, 0.3 and 0, and the corresponding catalysts were denoted as CuCe, CuCe0.7Zr0.3, CuCe0.5Zr0.5, CuCe0.3Zr0.7 and CuZr, respectively.",
        "synthesis": "surfactant assisted solid grinding",
        "description": "",
        "conversion": [
            50,
            90,
            5,
            2.5,
            26.5
        ],
        "temps": [
            138.0,
            157.0,
            100.0,
            80.0,
            130.0
        ],
        "id": 12
    },
    {
        "doi": "10.1016/j.fuel.2023.127529",
        "name": "CuZr",
        "Cu": 0.11,
        "Zr": 0.61,
        "Sbet": 35.5,
        "calcination_temp": 500.0,
        "calcination_time": 4.0,
        "gas_co_content": 1.0,
        "gas_o2_content": 2.5,
        "gas_co2_content": 0,
        "gas_h2o_content": 3.0,
        "gas_air_content": 0,
        "Dpore": 7.5,
        "Vtotal": 0.09,
        "flow_mL_h_g": 18000.0,
        "flow_normalisation_note": "from flow_value (already mL h^-1 g^-1)",
        "calcination_flowing_gas": 0,
        "calcination_reactive_gas": 0,
        "synthesis_para": "A series of CuO-CexZr1-xOy catalysts were prepared by a novel surfactant assisted grinding method. In a typical procedure, appropriate amounts of nitrate salts of Cu, Ce and Zr, and oxalic acid (the molar ratio of oxalic acid to metal ions = 1.7:1; the content of CuO was fixed at 10 wt% based on our previous study [28]) were manually ground in an agate mortar for 5 min. Then, an appropriate amount of surfactant PEG 600 was added to the mixture and ground for further 25 min. After that, all the components became a uniform, viscous and muddy precursor. Then, it was dried at 65 \u25e6C for 24 h, calcined in air at 500 \u25e6C for 4 h with a heating rate of 5 \u25e6C/min to obtain the CuO-CexZr1-xOy catalysts. The molar contents of Ce in the CexZr1-xOy were x = 1, 0.7, 0.5, 0.3 and 0, and the corresponding catalysts were denoted as CuCe, CuCe0.7Zr0.3, CuCe0.5Zr0.5, CuCe0.3Zr0.7 and CuZr, respectively.",
        "synthesis": "surfactant assisted solid grinding",
        "description": "",
        "conversion": [
            50,
            90
        ],
        "temps": [
            161.0,
            204.0
        ],
        "id": 13
    },
    {
        "doi": "10.1016/j.fuel.2023.127529",
        "name": "CuCe0.3Zr0.7",
        "Cu": 0.11,
        "Ce": 0.15,
        "Zr": 0.35,
        "Sbet": 39.8,
        "calcination_temp": 500.0,
        "calcination_time": 4.0,
        "gas_co_content": 1.0,
        "gas_o2_content": 2.5,
        "gas_co2_content": 0,
        "gas_h2o_content": 3.0,
        "gas_air_content": 0,
        "Dpore": 4.6,
        "Vtotal": 0.07,
        "flow_mL_h_g": 18000.0,
        "flow_normalisation_note": "from flow_value (already mL h^-1 g^-1)",
        "calcination_flowing_gas": 0,
        "calcination_reactive_gas": 0,
        "synthesis_para": "A series of CuO-CexZr1-xOy catalysts were prepared by a novel surfactant assisted grinding method. In a typical procedure, appropriate amounts of nitrate salts of Cu, Ce and Zr, and oxalic acid (the molar ratio of oxalic acid to metal ions = 1.7:1; the content of CuO was fixed at 10 wt% based on our previous study [28]) were manually ground in an agate mortar for 5 min. Then, an appropriate amount of surfactant PEG 600 was added to the mixture and ground for further 25 min. After that, all the components became a uniform, viscous and muddy precursor. Then, it was dried at 65 \u25e6C for 24 h, calcined in air at 500 \u25e6C for 4 h with a heating rate of 5 \u25e6C/min to obtain the CuO-CexZr1-xOy catalysts. The molar contents of Ce in the CexZr1-xOy were x = 1, 0.7, 0.5, 0.3 and 0, and the corresponding catalysts were denoted as CuCe, CuCe0.7Zr0.3, CuCe0.5Zr0.5, CuCe0.3Zr0.7 and CuZr, respectively.",
        "synthesis": "surfactant assisted solid grinding",
        "description": "",
        "conversion": [
            50,
            90
        ],
        "temps": [
            129.0,
            155.0
        ],
        "id": 14
    },
    {
        "doi": "10.1016/j.fuel.2023.127529",
        "name": "CuCe0.3Zr0.7",
        "Cu": 0.11,
        "Ce": 0.15,
        "Zr": 0.35,
        "Sbet": 39.8,
        "calcination_temp": 500.0,
        "calcination_time": 4.0,
        "gas_co_content": 1.0,
        "gas_o2_content": 2.5,
        "gas_co2_content": 0,
        "gas_h2o_content": 0,
        "gas_air_content": 0,
        "Dpore": 4.6,
        "Vtotal": 0.07,
        "flow_mL_h_g": 18000.0,
        "flow_normalisation_note": "from flow_value (already mL h^-1 g^-1)",
        "calcination_flowing_gas": 0,
        "calcination_reactive_gas": 0,
        "synthesis_para": "A series of CuO-CexZr1-xOy catalysts were prepared by a novel surfactant assisted grinding method. In a typical procedure, appropriate amounts of nitrate salts of Cu, Ce and Zr, and oxalic acid (the molar ratio of oxalic acid to metal ions = 1.7:1; the content of CuO was fixed at 10 wt% based on our previous study [28]) were manually ground in an agate mortar for 5 min. Then, an appropriate amount of surfactant PEG 600 was added to the mixture and ground for further 25 min. After that, all the components became a uniform, viscous and muddy precursor. Then, it was dried at 65 \u25e6C for 24 h, calcined in air at 500 \u25e6C for 4 h with a heating rate of 5 \u25e6C/min to obtain the CuO-CexZr1-xOy catalysts. The molar contents of Ce in the CexZr1-xOy were x = 1, 0.7, 0.5, 0.3 and 0, and the corresponding catalysts were denoted as CuCe, CuCe0.7Zr0.3, CuCe0.5Zr0.5, CuCe0.3Zr0.7 and CuZr, respectively.",
        "synthesis": "surfactant assisted solid grinding",
        "description": "",
        "conversion": [
            50,
            90,
            17,
            83,
            32
        ],
        "temps": [
            83.0,
            105.0,
            60.0,
            100.0,
            70.0
        ],
        "id": 15
    },
    {
        "doi": "10.1016/j.fuel.2023.127529",
        "name": "CuCe",
        "Cu": 0.11,
        "Ce": 0.39,
        "Sbet": 59.7,
        "calcination_temp": 500.0,
        "calcination_time": 4.0,
        "gas_co_content": 1.0,
        "gas_o2_content": 2.5,
        "gas_co2_content": 0,
        "gas_h2o_content": 3.0,
        "gas_air_content": 0,
        "Dpore": 4.1,
        "Vtotal": 0.07,
        "flow_mL_h_g": 18000.0,
        "flow_normalisation_note": "from flow_value (already mL h^-1 g^-1)",
        "calcination_flowing_gas": 0,
        "calcination_reactive_gas": 0,
        "synthesis_para": "A series of CuO-CexZr1-xOy catalysts were prepared by a novel surfactant assisted grinding method. In a typical procedure, appropriate amounts of nitrate salts of Cu, Ce and Zr, and oxalic acid (the molar ratio of oxalic acid to metal ions = 1.7:1; the content of CuO was fixed at 10 wt% based on our previous study [28]) were manually ground in an agate mortar for 5 min. Then, an appropriate amount of surfactant PEG 600 was added to the mixture and ground for further 25 min. After that, all the components became a uniform, viscous and muddy precursor. Then, it was dried at 65 \u25e6C for 24 h, calcined in air at 500 \u25e6C for 4 h with a heating rate of 5 \u25e6C/min to obtain the CuO-CexZr1-xOy catalysts. The molar contents of Ce in the CexZr1-xOy were x = 1, 0.7, 0.5, 0.3 and 0, and the corresponding catalysts were denoted as CuCe, CuCe0.7Zr0.3, CuCe0.5Zr0.5, CuCe0.3Zr0.7 and CuZr, respectively.",
        "synthesis": "surfactant assisted solid grinding",
        "description": "",
        "conversion": [
            50,
            90
        ],
        "temps": [
            111.0,
            128.0
        ],
        "id": 16
    },
    {
        "doi": "10.1016/j.fuel.2023.127529",
        "name": "CuCe",
        "Cu": 0.11,
        "Ce": 0.39,
        "Sbet": 59.7,
        "calcination_temp": 500.0,
        "calcination_time": 4.0,
        "gas_co_content": 1.0,
        "gas_o2_content": 2.5,
        "gas_co2_content": 0,
        "gas_h2o_content": 0,
        "gas_air_content": 0,
        "Dpore": 4.1,
        "Vtotal": 0.07,
        "flow_mL_h_g": 18000.0,
        "flow_normalisation_note": "from flow_value (already mL h^-1 g^-1)",
        "calcination_flowing_gas": 0,
        "calcination_reactive_gas": 0,
        "synthesis_para": "A series of CuO-CexZr1-xOy catalysts were prepared by a novel surfactant assisted grinding method. In a typical procedure, appropriate amounts of nitrate salts of Cu, Ce and Zr, and oxalic acid (the molar ratio of oxalic acid to metal ions = 1.7:1; the content of CuO was fixed at 10 wt% based on our previous study [28]) were manually ground in an agate mortar for 5 min. Then, an appropriate amount of surfactant PEG 600 was added to the mixture and ground for further 25 min. After that, all the components became a uniform, viscous and muddy precursor. Then, it was dried at 65 \u25e6C for 24 h, calcined in air at 500 \u25e6C for 4 h with a heating rate of 5 \u25e6C/min to obtain the CuO-CexZr1-xOy catalysts. The molar contents of Ce in the CexZr1-xOy were x = 1, 0.7, 0.5, 0.3 and 0, and the corresponding catalysts were denoted as CuCe, CuCe0.7Zr0.3, CuCe0.5Zr0.5, CuCe0.3Zr0.7 and CuZr, respectively.",
        "synthesis": "surfactant assisted solid grinding",
        "description": "",
        "conversion": [
            50,
            90,
            24,
            38,
            61
        ],
        "temps": [
            75.0,
            90.0,
            60.0,
            70.0,
            80.0
        ],
        "id": 17
    },
    {
        "doi": "10.1016/j.fuel.2022.123638",
        "name": "Co3O4",
        "Co": 1.0,
        "Sbet": 21.2,
        "calcination_temp": 300.0,
        "calcination_time": 3.0,
        "gas_co_content": 0.225,
        "gas_o2_content": 10.0,
        "gas_co2_content": 0,
        "gas_h2o_content": 0,
        "gas_air_content": 0,
        "Dpore": 29.6,
        "Vtotal": 0.168,
        "flow_mL_h_g": 150000.0,
        "flow_normalisation_note": "from flow_value (already mL h^-1 g^-1)",
        "calcination_flowing_gas": 0,
        "calcination_reactive_gas": 0,
        "synthesis_para": "Cobalt nitrate hexahydrate (582 mg or 2.0 mmol) and a certain amount of cerium nitrate hexahydrate were dissolved in 20 mL methanol. The clear solution was gradually poured in 100 mL methanol solution containing 0.656 mg (8.0 mmol) 2-methylimidazole under stirring for 5 min. The precipitated precursor was collected after 24 h by centrifugation. The collected precipitate was thoroughly washed with methanol three times before being dried in an oven at 80 \u00b0C. Prepared samples with different molar ratio of Co and Ce (1:0.1, 1:0.2, 1:0.3, 1:0.4, 1:0.5 and 1:0) were marked as Ce@ZIF(1), Ce@ZIF(2), Ce@ZIF(3), Ce@ZIF(4) Ce@ZIF(5) and ZIF-67, respectively. The prepared samples, as described in the previous section, were heated at 300 \u00b0C for 3 h. Temperature was slowly ramped with 1 \u00b0C/min in static air. Final Co-Ce products with different molar ratios (1:0.1, 1:0.2, 1:0.3, 1:0.4, 1:0.5 and 1:0) were denoted as CoCe-1, CoCe-2, CoCe-3, CoCe-4, CoCe-5 and Co3O4, respectively.",
        "synthesis": "pyrolysis of MOF",
        "description": "nanocomposites nanoparticles",
        "conversion": [
            50,
            10,
            24,
            77,
            94
        ],
        "temps": [
            99.0,
            71.0,
            85.0,
            115.0,
            130.0
        ],
        "id": 18
    },
    {
        "doi": "10.1016/j.fuel.2022.123638",
        "name": "CoCe-1",
        "Co": 1.0,
        "Ce": 0.1,
        "Sbet": 43.5,
        "calcination_temp": 300.0,
        "calcination_time": 3.0,
        "gas_co_content": 0.225,
        "gas_o2_content": 10.0,
        "gas_co2_content": 0,
        "gas_h2o_content": 0,
        "gas_air_content": 0,
        "Dpore": 26.5,
        "Vtotal": 0.305,
        "flow_mL_h_g": 150000.0,
        "flow_normalisation_note": "from flow_value (already mL h^-1 g^-1)",
        "calcination_flowing_gas": 0,
        "calcination_reactive_gas": 0,
        "synthesis_para": "Cobalt nitrate hexahydrate (582 mg or 2.0 mmol) and a certain amount of cerium nitrate hexahydrate were dissolved in 20 mL methanol. The clear solution was gradually poured in 100 mL methanol solution containing 0.656 mg (8.0 mmol) 2-methylimidazole under stirring for 5 min. The precipitated precursor was collected after 24 h by centrifugation. The collected precipitate was thoroughly washed with methanol three times before being dried in an oven at 80 \u00b0C. Prepared samples with different molar ratio of Co and Ce (1:0.1, 1:0.2, 1:0.3, 1:0.4, 1:0.5 and 1:0) were marked as Ce@ZIF(1), Ce@ZIF(2), Ce@ZIF(3), Ce@ZIF(4) Ce@ZIF(5) and ZIF-67, respectively. The prepared samples, as described in the previous section, were heated at 300 \u00b0C for 3 h. Temperature was slowly ramped with 1 \u00b0C/min in static air. Final Co-Ce products with different molar ratios (1:0.1, 1:0.2, 1:0.3, 1:0.4, 1:0.5 and 1:0) were denoted as CoCe-1, CoCe-2, CoCe-3, CoCe-4, CoCe-5 and Co3O4, respectively.",
        "synthesis": "pyrolysis of MOF",
        "description": "nanocomposites nanoparticles",
        "conversion": [
            50,
            10
        ],
        "temps": [
            72.0,
            40.0
        ],
        "id": 19
    },
    {
        "doi": "10.1016/j.fuel.2022.123638",
        "name": "CoCe-2",
        "Co": 1.0,
        "Ce": 0.2,
        "Sbet": 55.5,
        "calcination_temp": 300.0,
        "calcination_time": 3.0,
        "gas_co_content": 0.225,
        "gas_o2_content": 10.0,
        "gas_co2_content": 0,
        "gas_h2o_content": 0,
        "gas_air_content": 0,
        "Dpore": 27.9,
        "Vtotal": 0.387,
        "flow_mL_h_g": 150000.0,
        "flow_normalisation_note": "from flow_value (already mL h^-1 g^-1)",
        "calcination_flowing_gas": 0,
        "calcination_reactive_gas": 0,
        "synthesis_para": "Cobalt nitrate hexahydrate (582 mg or 2.0 mmol) and a certain amount of cerium nitrate hexahydrate were dissolved in 20 mL methanol. The clear solution was gradually poured in 100 mL methanol solution containing 0.656 mg (8.0 mmol) 2-methylimidazole under stirring for 5 min. The precipitated precursor was collected after 24 h by centrifugation. The collected precipitate was thoroughly washed with methanol three times before being dried in an oven at 80 \u00b0C. Prepared samples with different molar ratio of Co and Ce (1:0.1, 1:0.2, 1:0.3, 1:0.4, 1:0.5 and 1:0) were marked as Ce@ZIF(1), Ce@ZIF(2), Ce@ZIF(3), Ce@ZIF(4) Ce@ZIF(5) and ZIF-67, respectively. The prepared samples, as described in the previous section, were heated at 300 \u00b0C for 3 h. Temperature was slowly ramped with 1 \u00b0C/min in static air. Final Co-Ce products with different molar ratios (1:0.1, 1:0.2, 1:0.3, 1:0.4, 1:0.5 and 1:0) were denoted as CoCe-1, CoCe-2, CoCe-3, CoCe-4, CoCe-5 and Co3O4, respectively.",
        "synthesis": "pyrolysis of MOF",
        "description": "nanocomposites nanoparticles",
        "conversion": [
            50,
            10,
            18,
            97,
            80
        ],
        "temps": [
            67.0,
            34.0,
            50.0,
            85.0,
            79.0
        ],
        "id": 20
    },
    {
        "doi": "10.1016/j.fuel.2022.123638",
        "name": "CoCe-3",
        "Co": 1.0,
        "Ce": 0.3,
        "Sbet": 57.2,
        "calcination_temp": 300.0,
        "calcination_time": 3.0,
        "gas_co_content": 0.225,
        "gas_o2_content": 10.0,
        "gas_co2_content": 0,
        "gas_h2o_content": 0,
        "gas_air_content": 0,
        "Dpore": 22.8,
        "Vtotal": 0.338,
        "flow_mL_h_g": 150000.0,
        "flow_normalisation_note": "from flow_value (already mL h^-1 g^-1)",
        "calcination_flowing_gas": 0,
        "calcination_reactive_gas": 0,
        "synthesis_para": "Cobalt nitrate hexahydrate (582 mg or 2.0 mmol) and a certain amount of cerium nitrate hexahydrate were dissolved in 20 mL methanol. The clear solution was gradually poured in 100 mL methanol solution containing 0.656 mg (8.0 mmol) 2-methylimidazole under stirring for 5 min. The precipitated precursor was collected after 24 h by centrifugation. The collected precipitate was thoroughly washed with methanol three times before being dried in an oven at 80 \u00b0C. Prepared samples with different molar ratio of Co and Ce (1:0.1, 1:0.2, 1:0.3, 1:0.4, 1:0.5 and 1:0) were marked as Ce@ZIF(1), Ce@ZIF(2), Ce@ZIF(3), Ce@ZIF(4) Ce@ZIF(5) and ZIF-67, respectively. The prepared samples, as described in the previous section, were heated at 300 \u00b0C for 3 h. Temperature was slowly ramped with 1 \u00b0C/min in static air. Final Co-Ce products with different molar ratios (1:0.1, 1:0.2, 1:0.3, 1:0.4, 1:0.5 and 1:0) were denoted as CoCe-1, CoCe-2, CoCe-3, CoCe-4, CoCe-5 and Co3O4, respectively.",
        "synthesis": "pyrolysis of MOF",
        "description": "nanocomposites nanoparticles",
        "conversion": [
            50,
            10,
            44,
            90,
            100
        ],
        "temps": [
            72.0,
            40.0,
            70.0,
            85.0,
            90.0
        ],
        "id": 21
    },
    {
        "doi": "10.1016/j.fuel.2022.123638",
        "name": "CoCe-4",
        "Co": 1.0,
        "Ce": 0.4,
        "Sbet": 44.4,
        "calcination_temp": 300.0,
        "calcination_time": 3.0,
        "gas_co_content": 0.225,
        "gas_o2_content": 10.0,
        "gas_co2_content": 0,
        "gas_h2o_content": 0,
        "gas_air_content": 0,
        "Dpore": 18.3,
        "Vtotal": 0.208,
        "flow_mL_h_g": 150000.0,
        "flow_normalisation_note": "from flow_value (already mL h^-1 g^-1)",
        "calcination_flowing_gas": 0,
        "calcination_reactive_gas": 0,
        "synthesis_para": "Cobalt nitrate hexahydrate (582 mg or 2.0 mmol) and a certain amount of cerium nitrate hexahydrate were dissolved in 20 mL methanol. The clear solution was gradually poured in 100 mL methanol solution containing 0.656 mg (8.0 mmol) 2-methylimidazole under stirring for 5 min. The precipitated precursor was collected after 24 h by centrifugation. The collected precipitate was thoroughly washed with methanol three times before being dried in an oven at 80 \u00b0C. Prepared samples with different molar ratio of Co and Ce (1:0.1, 1:0.2, 1:0.3, 1:0.4, 1:0.5 and 1:0) were marked as Ce@ZIF(1), Ce@ZIF(2), Ce@ZIF(3), Ce@ZIF(4) Ce@ZIF(5) and ZIF-67, respectively. The prepared samples, as described in the previous section, were heated at 300 \u00b0C for 3 h. Temperature was slowly ramped with 1 \u00b0C/min in static air. Final Co-Ce products with different molar ratios (1:0.1, 1:0.2, 1:0.3, 1:0.4, 1:0.5 and 1:0) were denoted as CoCe-1, CoCe-2, CoCe-3, CoCe-4, CoCe-5 and Co3O4, respectively.",
        "synthesis": "pyrolysis of MOF",
        "description": "nanocomposites nanoparticles",
        "conversion": [
            50,
            10,
            36,
            86,
            95,
            100
        ],
        "temps": [
            74.0,
            41.0,
            70.0,
            85.0,
            95.0,
            100
        ],
        "id": 22
    },
    {
        "doi": "10.1016/j.fuel.2022.123638",
        "name": "CoCe-5",
        "Co": 1.0,
        "Ce": 0.5,
        "Sbet": 23.3,
