Repository: Iwanap1/co_oxidation

# Training an Extrapolatable Model for CO Oxidation Light-Off Prediction over Cerium-Based Catalysts
Extrapolatable NNs for CO Oxidation light-off prediction



The exact architecture can be dictated by the provided model configs. In the most physically-informed scenario, the archictecture includes latent states for both the H<sub>2</sub>-TPR and dynamic oxygen storage capacity (OSC), which are trained both on those experimental measurements and the conversion itself. The weight-hourly space velocity is not included in the features for the conversion net, rather is used to calculate conversion using the solution for a simple first-order kinetic model in a PFR.

File: src/db/migrations/old_system/o2_storage.json
{
    "update": [
        {
            "material_id": "6967af0c5c48023e106c0420",
            "o2_capacity_mmol_g": 0.22
        },
        {
            "material_id": "6967af0c5220ac46b014124a",
            "o2_capacity_mmol_g": 0.20,
            "particle_size_nm" : 7.0
        },
        {
            "material_id": "6967af0c5220ac46b014124b",
            "o2_capacity_mmol_g": 0.11
        },
        {
            "material_id": "6967af0d5220ac46b014124c",
            "o2_capacity_mmol_g": 0.12
        },
        {
            "material_id": "6967af0d5220ac46b014124d",
            "o2_capacity_mmol_g": 0.15,
            "particle_size_nm" : 10.8
        },
        {
            "material_id": "697b46006f7ebc629f8d5199",
            "o2_capacity_mmol_g": 0.16
        }
    ]
}

File: src/db/migrations/old_system/o2_tpd_mats.json (part 1 of 5)
{
    "create": [
        {
            "material": {
                "doi" : "10.1039/D2RA06611D",
                "name" : "CuFe-4.5",
                "Cu" : 2,
                "Fe": 1,
                "calcination_temp" : 400,
                "calcination_time" : 4,
                "Sbet" : 83.86,
                "Dpore" : 8.05,
                "Vtotal" : 0.169,
                "calcination_flowing_gas" : 0,
                "calcination_reactive_gas" : 0,
                "synthesis_para" : "According to the attempts in our previous about the influence from the proportion of Cu and Fe in the system and the synthesis method (Fig. S4†). The Cu and Fe catalysts, finally, prepared by co-precipitation method are shown in Fig. S2,† copper nitrate (Cu(NO3)2·3H2O) and ferric iron nitrate (Fe(NO3)3·9H2O) were mixed in a metal salt solution A with a mole ratio of Cu to Fe of 2. Solution B was prepared from sodium hydroxide (NaOH) and sodium carbonate (Na2CO3) in a molar ratio of 1 : 1 at a concentration of 1 M. The 100 mL distilled water was prepared as solution C. The precursor was prepared by the method of low degree of supersaturation: solution A was slowly dripped into solution C by a peristaltic pump at 10 mL min−1 at room temperature. Solution B was used to adjust the pH of the solution to maintain it at 4.5 ± 0.2 or 9.5 ± 0.2, during the drip-adding process. And the pH is an important factor in the formation of hydrotalcite structures. Combined with the two obvious plateaus corresponding to the pH around 4.5 and 9.5 at the previous titration experiments (Fig. S1†), was speculated to may cause the formation of hydrotalcite structure at these pH conditions. After the addition was completed, the mixture was kept stirred for 30 min, placed in a water bath, and reacted at 80 °C for 12 h. After cooling at room temperature, the mixture was repeatedly washed with distilled water until it became neutral and dried overnight at 110 °C, the precursors named CuFe–P-4.5 and CuFe–P-9.5 were obtained, and monometallic oxide precursors named Cu(OH)x and Fe(OH)x were prepared by the same method at pH = 9.5 to further compare the Cu and Fe metal interactions. The precursor was calcined at 400 °C for 4 h, and then the solid was grounded and sieved from 0.5 mm to 1 mm as the catalysts.",
                "synthesis" : "co-precipitation",
                "description" : ""
            },
            "o2_tpd": {
                "doi": "10.1039/D2RA06611D",
                "pretreatment": {
                    "type": "inert",
                    "gas": "He",
                    "temp_C": null,
                    "time_h": 1
                },
                "adsorption": {
                    "O2_vol%": 3,
                    "flow_rate_ml/min": 50,
                    "temp_C": 50,
                    "time_h": 1
                },
                "ramp_rate_C/min": 5,
                "mass_catalyst_g": 0.05,
                "gas": "He",
                "flow_rate_ml/min": null,
                "detection": null,
                "x": [55.120415377817054, 68.40477242598321, 72.37074679628812, 75.3369421122404, 76.19310649580203, 76.69575784357048, 77.63477684489615, 77.5740167918692, 78.9328325231993, 80.91029606716748, 83.02585064074238, 87.14096332302253, 90.71475916924436, 93.31087052585065, 96.64714980114891, 100.90587715422006, 103.68979231109147, 107.18625718073353, 109.62218294299602, 112.37295625276182, 117.04043305346885, 120.72470172337606, 128.0490499337163, 138.9085285019885, 144.8519664162616, 149.8729562527618, 155.20326999558108, 159.13057887759612, 164.06319045514803, 168.1893504197967, 172.779496243924, 177.0106053910738, 181.95978789217853, 186.246133451171, 192.05700397702165, 198.49204595669465, 205.21431727794962, 213.05788775961113, 223.77927529827662, 235.25740167918693, 243.27772867874504, 247.48674326115776, 253.15952275740167, 258.4069818824569, 267.16747680070705, 275.50265134776845, 285.4507291206363, 298.4423331860362, 311.02518780380024, 322.8844454264251, 330.6617322138754, 339.55479452054794, 345.5755634114008, 352.3254529385771, 360.79871851524524, 370.2054794520548, 381.65046398585946, 395.63632346442773, 407.45139195757844, 418.96266018559436, 428.97702165267344, 438.41140079540435, 448.7627043747238, 460.793194874061, 472.6855943437914, 481.517896597437, 489.32832523199295, 494.2830313742819, 497.72978347326557, 500.9500662836942, 504.4962439239947, 507.28568272205035, 509.17476800707027, 511.472602739726, 514.3228015908087, 518.9184710561202, 523.4644277507733, 525.8672116659302, 527.9109589041095, 529.8221387538665, 532.4016791869201, 534.0090587715422, 536.7487847989395, 539.4056562085727, 541.2781705700397, 543.8632346442776, 548.9284136102519, 554.402342023862, 562.4005744586832, 568.5760053026955, 574.5139195757844, 582.8490941228458, 590.6705700397702, 596.8736190897039, 604.0212107821476, 613.1076005302696, 621.6361025187804, 633.6279275298276, 644.1891294741494, 657.6171011931065, 663.2733097657976, 670.2551922227132, 675.1933274414494, 678.3141847105612, 681.4239946973045, 692.3442333186036, 695.5368979231109, 699.569155987627, 703.7063632346443, 706.8106495802033, 714.9248784798939, 724.5912505523642, 726.8117543084401, 728.2313300927972, 732.7386212991604, 736.019664162616, 738.466637207247, 741.631683605833, 744.6144498453381, 748.7958462218294, 752.9882898806893, 760.3954927087937, 764.433274414494, 765.9025629695095, 767.001767565179, 768.029164825453, 769.0676093680954, 771.4869642068052, 771.8294299602297, 774.2322138753866, 776.0218736190897, 777.4304021210783],
                "y": [0.2457689845562935, 0.24698927742658236, 0.2713051132271745, 0.30594342642234135, 0.33772105305273264, 0.36775826198287587, 0.40036608786108663, 0.4839661518764503, 0.5194446667200128, 0.5553732895895015, 0.5904617108105945, 0.6253500840201648, 0.661888853324798, 0.6935364487476994, 0.7284948387613027, 0.7603024725934224, 0.7939005361286708, 0.8246979275026006, 0.8515443706489557, 0.8790709770344882, 0.9067376170280868, 0.9306433544050572, 0.9592002080499319, 0.9512583019924782, 0.9323537649035768, 0.9123689685524525, 0.896055053212771, 0.8757101704409058, 0.856995678962951, 0.836010642554213, 0.815755781387533, 0.7952308554052973, 0.7733255981435544, 0.7533708089941585, 0.7326858446027046, 0.7108406017444187, 0.6882851884452268, 0.6641694006561575, 0.6470152836680804, 0.630861406737617, 0.6063555253260783, 0.5838901336320717, 0.5617248139553492, 0.5300472113307193, 0.5065415699767944, 0.48867728254781145, 0.47326358325998236, 0.46821237096903257, 0.4700228054733136, 0.4804253020724974, 0.49710930623349603, 0.5152936704809153, 0.5337981115467711, 0.553682883892134, 0.5711470752980715, 0.5846903256781627, 0.5874909978394814, 0.5883011922861486, 0.5846503160758582, 0.5775986236696807, 0.5638953348803712, 0.5528326798431623, 0.542250140033608, 0.5435204449067776, 0.5512222933504041, 0.5685164439465471, 0.5904617108105945, 0.6145274865967832, 0.6349323837721053, 0.6557873889733535, 0.6791029847163319, 0.7020584940385692, 0.7261142674241817, 0.7521805233255981, 0.7771365127630631, 0.7895194846763223, 0.7710950628150756, 0.7453488837320956, 0.7179723133552052, 0.6832739857565816, 0.6471853244778747, 0.6164479475074017, 0.5809794350644154, 0.5472913499239818, 0.5137232935904616, 0.48333600064015364, 0.4582099703928943, 0.42959310234456266, 0.39579499079779146, 0.37202928702888693, 0.3471933263983356, 0.329499079779147, 0.31128470832999916, 0.2878790909818356, 0.27332559814355445, 0.25948227574617905, 0.24455869408658076, 0.23691686004641113, 0.24697927502600622, 0.254341041850044, 0.27539609506281504, 0.3002520604945187, 0.3237276946467152, 0.34349243818516445, 0.3644774745939025, 0.3764703528846923, 0.396485156437545, 0.41911058654076977, 0.4430863407217732, 0.46879251020244855, 0.49325838201168276, 0.47579419060574535, 0.44632711850844203, 0.4167600224053773, 0.3903236776826438, 0.3598663679283028, 0.32686844842762264, 0.29793150356085457, 0.2747759462270945, 0.24638913339201407, 0.22602424581899655, 0.21267104104985196, 0.2396075058013923, 0.2631531567576218, 0.29436064655517324, 0.3227074497879491, 0.3465131631591582, 0.37300952228534845, 0.3985556533568056, 0.42192126110266465, 0.4446567176122269, 0.46958269984796347],
                "alpha": 127,
                "beta": 380,
                "gamma": 517
            }
        },
        {
            "material": {
                "doi" : "10.1039/D2RA06611D",
                "name" : "CuFe-9.5",
                "Cu" : 2,
                "Fe": 1,
                "calcination_temp" : 400,
                "calcination_time" : 4,
                "Sbet" : 63.6,
                "Dpore" : 10.4,
                "Vtotal" : 0.165,
                "calcination_flowing_gas" : 0,
                "calcination_reactive_gas" : 0,
                "synthesis_para" : "According to the attempts in our previous about the influence from the proportion of Cu and Fe in the system and the synthesis method (Fig. S4†). The Cu and Fe catalysts, finally, prepared by co-precipitation method are shown in Fig. S2,† copper nitrate (Cu(NO3)2·3H2O) and ferric iron nitrate (Fe(NO3)3·9H2O) were mixed in a metal salt solution A with a mole ratio of Cu to Fe of 2. Solution B was prepared from sodium hydroxide (NaOH) and sodium carbonate (Na2CO3) in a molar ratio of 1 : 1 at a concentration of 1 M. The 100 mL distilled water was prepared as solution C. The precursor was prepared by the method of low degree of supersaturation: solution A was slowly dripped into solution C by a peristaltic pump at 10 mL min−1 at room temperature. Solution B was used to adjust the pH of the solution to maintain it at 4.5 ± 0.2 or 9.5 ± 0.2, during the drip-adding process. And the pH is an important factor in the formation of hydrotalcite structures. Combined with the two obvious plateaus corresponding to the pH around 4.5 and 9.5 at the previous titration experiments (Fig. S1†), was speculated to may cause the formation of hydrotalcite structure at these pH conditions. After the addition was completed, the mixture was kept stirred for 30 min, placed in a water bath, and reacted at 80 °C for 12 h. After cooling at room temperature, the mixture was repeatedly washed with distilled water until it became neutral and dried overnight at 110 °C, the precursors named CuFe–P-4.5 and CuFe–P-9.5 were obtained, and monometallic oxide precursors named Cu(OH)x and Fe(OH)x were prepared by the same method at pH = 9.5 to further compare the Cu and Fe metal interactions. The precursor was calcined at 400 °C for 4 h, and then the solid was grounded and sieved from 0.5 mm to 1 mm as the catalysts.",
                "synthesis" : "co-precipitation",
                "description" : ""
            },
            "o2_tpd": {
                "doi": "10.1039/D2RA06611D",
                "pretreatment": {
                    "type": "inert",
                    "gas": "He",
                    "temp_C": null,
                    "time_h": 1
                },
                "adsorption": {
                    "O2_vol%": 3,
                    "flow_rate_ml/min": 50,
                    "temp_C": 50,
                    "time_h": 1
                },
                "ramp_rate_C/min": 5,
                "mass_catalyst_g": 0.05,
                "gas": "He",
                "flow_rate_ml/min": null,
                "detection": null,
                "x": [56.14781263809103, 69.74149359257623, 74.43106495802033, 77.58506407423774, 78.56274856385329, 79.82213875386655, 86.77087936367653, 91.33340698188246, 94.31617322138754, 96.58086610693769, 98.7295625276182, 104.2311091471498, 108.07003977021652, 110.61643835616438, 115.33362792752983, 121.37096774193549, 128.04352629253202, 138.37273530711445, 144.9569155987627, 149.8729562527618, 154.50729120636322, 160.10273972602738, 162.86456031816172, 169.34379142730887, 173.02253645603182, 178.87207247017233, 184.13610251878038, 190.49933716305787, 195.29938135218737, 203.6842686699072, 208.05346884666372, 215.45514803358373, 223.3263367211666, 232.32987185152453, 242.11776403004862, 250.6738842244808, 258.5174547061423, 265.71475916924436, 273.746133451171, 283.655545735749, 295.2275740167919, 307.82147591692444, 319.75254087494477, 330.24745912505523, 341.56539991162174, 350.53579319487403, 360.19664162616, 368.85771100309324, 379.7613787008396, 390.22867874502873, 400.55236411842685, 413.3782589482987, 424.2266902342024, 436.9642068051259, 447.3155103844454, 459.2797171895714, 468.8632346442775, 480.03756076005305, 491.0019885108263, 499.2211665930181, 501.5521431727795, 506.83274414494036, 510.3733981440566, 512.4668581528944, 516.7863455589925, 523.6798497569598, 532.1586389748122, 537.2403888643394, 540.377817057004, 544.9403446752099, 548.8345117101194, 551.9995581087053, 561.2295625276182, 567.206142288997, 573.4147149801149, 579.6177640300486, 587.0967741935484, 591.902342023862, 597.4259832081308, 601.7454706142289, 605.6175430844012, 612.5331418471056, 617.620415377817, 623.9781263809103, 631.7664604507291, 640.9633230225364, 649.0278391515687, 659.0974370304905, 671.5145824127264, 686.6935483870968, 695.0729120636323, 701.4858594785683, 704.3415819708351, 710.0419796730005, 712.6933274414494, 716.6206363234644, 721.1997348652231, 724.0499337163058, 732.1089262041538, 739.4387980556783, 741.7863455589925, 743.6257180733539, 743.6257180733539, 746.1444984533805, 748.8842244807777, 752.1928855501546, 754.2642509942555, 759.3460008837826, 762.726469288555, 772.3762704374724, 775.8727353071145, 777.5795404330535, 778.5848431285904, 780.1756517896597, 782.1144498453381],
                "y": [0.2473693686484756, 0.25308073937745057, 0.28563855325278065, 0.3589361446747219, 0.40962831079459067, 0.47650436104665117, 0.5179843162358966, 0.5523425622149316, 0.5840701768424421, 0.6133271985276466, 0.6383432023685685, 0.6606385532527806, 0.6858746099063775, 0.7127710650556133, 0.735466511962871, 0.7561814835560534, 0.7720052812675041, 0.7678042730255261, 0.7477994718732496, 0.7236236696807233, 0.7021985276466352, 0.679253020724974, 0.6546871249099784, 0.6316615987837081, 0.605615347683444, 0.5834600304072978, 0.5620148835720573, 0.5427702648635673, 0.518884532287749, 0.5052412579018964, 0.4850864207409778, 0.4705029207009682, 0.4522985516523966, 0.43808514043370406, 0.4202708650076018, 0.4031167480195247, 0.38527246539169396, 0.370298871729215, 0.3568956549571897, 0.3480835400496119, 0.34509282227734656, 0.34509282227734656, 0.3521845242858286, 0.36210690565735776, 0.3740097623429623, 0.3867628230775386, 0.40141633992158116, 0.4173401616387933, 0.42833279987196926, 0.43504441065855803, 0.44045570937024886, 0.44848763703288785, 0.451608386012643, 0.45929022965511723, 0.4754641113867328, 0.48656677602624626, 0.5001700408097943, 0.5099623909738337, 0.5242858285988637, 0.5402096503160758, 0.5620849003760903, 0.581889653516844, 0.6010242458189965, 0.6206289509482276, 0.6391934064175402, 0.660518524445867, 0.643164359446267, 0.6200188045130831, 0.5937625030007202, 0.5663659278226775, 0.5329379050972233, 0.5077918700488117, 0.48746699207809874, 0.4674021765223653, 0.44199607905897415, 0.4171601184284228, 0.39300432103704885, 0.36041649995999037, 0.33074937985116426, 0.30693366407937905, 0.27939705529327036, 0.25265063615267663, 0.2276546371129071, 0.19748739697527407, 0.1746019044570697, 0.14289429463071138, 0.12554012963111147, 0.10925622149315835, 0.10531527566615988, 0.11327718652476594, 0.13462230935424502, 0.155817396175082, 0.18442426182283747, 0.21710210450508122, 0.25626150276066256, 0.2935404497079299, 0.3323997759462271, 0.3668780507321757, 0.40125630151236297, 0.3737296951268304, 0.34017164119388654, 0.30448307593822516, 0.2699447867488197, 0.23820716972073297, 0.20865007601824437, 0.17236136672801472, 0.14555493318396415, 0.12038889333440025, 0.1011942866287909, 0.10092422181323517, 0.12635032407777866, 0.15402696647195327, 0.19408658077938704, 0.22913499239817556, 0.2659438265183644],
                "alpha": 127,
                "beta": 390,
                "gamma": 526
            }
        },
        {
            "material": {
                "doi" : "10.1039/D2RA06611D",
                "name" : "FeOx",
                "Fe": 1,
                "calcination_temp" : 400,
                "calcination_time" : 4,
                "Sbet" : 50.66,
                "Dpore" : 13.3,
                "Vtotal" : 0.167,
                "calcination_flowing_gas" : 0,
                "calcination_reactive_gas" : 0,
                "synthesis_para" : "According to the attempts in our previous about the influence from the proportion of Cu and Fe in the system and the synthesis method (Fig. S4†). The Cu and Fe catalysts, finally, prepared by co-precipitation method are shown in Fig. S2,† copper nitrate (Cu(NO3)2·3H2O) and ferric iron nitrate (Fe(NO3)3·9H2O) were mixed in a metal salt solution A with a mole ratio of Cu to Fe of 2. Solution B was prepared from sodium hydroxide (NaOH) and sodium carbonate (Na2CO3) in a molar ratio of 1 : 1 at a concentration of 1 M. The 100 mL distilled water was prepared as solution C. The precursor was prepared by the method of low degree of supersaturation: solution A was slowly dripped into solution C by a peristaltic pump at 10 mL min−1 at room temperature. Solution B was used to adjust the pH of the solution to maintain it at 4.5 ± 0.2 or 9.5 ± 0.2, during the drip-adding process. And the pH is an important factor in the formation of hydrotalcite structures. Combined with the two obvious plateaus corresponding to the pH around 4.5 and 9.5 at the previous titration experiments (Fig. S1†), was speculated to may cause the formation of hydrotalcite structure at these pH conditions. After the addition was completed, the mixture was kept stirred for 30 min, placed in a water bath, and reacted at 80 °C for 12 h. After cooling at room temperature, the mixture was repeatedly washed with distilled water until it became neutral and dried overnight at 110 °C, the precursors named CuFe–P-4.5 and CuFe–P-9.5 were obtained, and monometallic oxide precursors named Cu(OH)x and Fe(OH)x were prepared by the same method at pH = 9.5 to further compare the Cu and Fe metal interactions. The precursor was calcined at 400 °C for 4 h, and then the solid was grounded and sieved from 0.5 mm to 1 mm as the catalysts.",
                "synthesis" : "co-precipitation",
                "description" : ""
            },
            "o2_tpd": {
                "doi": "10.1039/D2RA06611D",
                "pretreatment": {
                    "type": "inert",
                    "gas": "He",
                    "temp_C": null,
                    "time_h": 1
                },
                "adsorption": {
                    "O2_vol%": 3,
                    "flow_rate_ml/min": 50,
                    "temp_C": 50,
                    "time_h": 1
                },
                "ramp_rate_C/min": 5,
                "mass_catalyst_g": 0.05,
                "gas": "He",
                "flow_rate_ml/min": null,
                "detection": null,
                "x": [57.169686257180736, 69.85749005744587, 75.51369863013699, 76.20415377817056, 76.39748121961998, 80.3965974370305, 84.27971718957136, 90.78656650463986, 96.28811312417146, 101.1268228015908, 106.01524524966858, 111.05832965090588, 115.30048608042422, 121.02850198851083, 130.20879363676536, 139.58793636765355, 147.76844896155546, 153.7726469288555, 158.79916040653998, 163.94167034909412, 169.07313300927973, 175.16570923552806, 180.2585064074238, 186.80954485196642, 192.8579319487406, 199.56363234644277, 205.9931506849315, 212.2182942996023, 219.9403446752099, 226.41957578435705, 233.81020768890852, 242.70879363676536, 252.18183826778613, 264.3725143614671, 275.97216084843126, 285.69929297392844, 296.01193106495805, 306.58970393283255, 317.3497569597879, 329.8773751657092, 342.91869200176757, 353.8831197525409, 365.0574458683164, 377.3917366327883, 388.1904551480336, 397.89549270879365, 408.87649138311974, 420.43747238179407, 432.9927087936368, 443.51524524966857, 456.83274414494036, 467.16747680070705, 477.673442333186, 488.8753866548829, 504.0985417587274, 514.2123287671233, 526.3864339372515, 538.8422448077772, 552.0216526734423, 564.9580203269995, 573.9284136102519, 584.2023862129915, 593.5097216084844, 601.6129032258065, 611.2185152452496, 623.088820150243, 635.6937693327442, 649.569155987627, 661.5720282810429, 674.7624834290765, 687.0857269111799, 697.4259832081308, 709.826557666814, 721.382015024304, 733.6721166593018, 746.7797171895713, 760.2242598320813, 773.7682280159081, 786.6217410517013, 795.0231992929739],
                "y": [0.23958750100024004, 0.2480195246859246, 0.2802572617428183, 0.32624829959190205, 0.43606465551732415, 0.47425382091702006, 0.5061414739537489, 0.5366487957109706, 0.5662158918140353, 0.5980635352484596, 0.6243098343602465, 0.6468952548611666, 0.6731315515723774, 0.6905357285748579, 0.7013683283988157, 0.6909458269984796, 0.6726214291429943, 0.65061614787549, 0.6300112026886453, 0.6092662238937344, 0.5890813795310874, 0.5679863167160119, 0.5480415299671921, 0.5273065535728575, 0.5049011762823077, 0.4819756741617988, 0.46152076498359607, 0.4392754261022645, 0.42234136192686245, 0.40079619108586056, 0.38437224933984154, 0.3668780507321757, 0.353444826758422, 0.34247219332639833, 0.33649075778186766, 0.33649075778186766, 0.3388913339201408, 0.32682843882531804, 0.31915659758342, 0.32373769704729133, 0.3315395694966792, 0.33736096663199167, 0.3451828438825318, 0.3542750260062415, 0.3548851724413859, 0.35128430823397616, 0.34107185724573896, 0.3332899895975034, 0.33262983115947825, 0.33848123549651915, 0.34365247659438264, 0.3538549251820437, 0.36375730175242055, 0.37962110906617585, 0.3921741217892294, 0.40611746819236616, 0.41707009682323753, 0.422601424341842, 0.4214211410738577, 0.41316916059854364, 0.4026766423941746, 0.3870028806913659, 0.37365967832279745, 0.356265503720893, 0.3368908538049132, 0.32343762503000717, 0.31542570216852045, 0.31028446827238537, 0.29863167160118426, 0.2849483876130271, 0.2697947507401776, 0.2525806193486437, 0.24237817076098261, 0.229455069216612, 0.22511402736656796, 0.22074297831479553, 0.21943266383932142, 0.22210330479315035, 0.2164719532687845, 0.1987777066495959],
                "alpha": 127,
                "beta": 390,
                "gamma": 549
            }
        },
        {
            "material": {
                "doi" : "10.1039/D2RA06611D",
                "name" : "CuOx",
                "Cu": 1,
                "calcination_temp" : 400,
                "calcination_time" : 4,
                "Sbet" : 5.06,
                "Dpore" : 7.64,
                "Vtotal" : 0.009,
                "calcination_flowing_gas" : 0,
                "calcination_reactive_gas" : 0,
                "synthesis_para" : "According to the attempts in our previous about the influence from the proportion of Cu and Fe in the system and the synthesis method (Fig. S4†). The Cu and Fe catalysts, finally, prepared by co-precipitation method are shown in Fig. S2,† copper nitrate (Cu(NO3)2·3H2O) and ferric iron nitrate (Fe(NO3)3·9H2O) were mixed in a metal salt solution A with a mole ratio of Cu to Fe of 2. Solution B was prepared from sodium hydroxide (NaOH) and sodium carbonate (Na2CO3) in a molar ratio of 1 : 1 at a concentration of 1 M. The 100 mL distilled water was prepared as solution C. The precursor was prepared by the method of low degree of supersaturation: solution A was slowly dripped into solution C by a peristaltic pump at 10 mL min−1 at room temperature. Solution B was used to adjust the pH of the solution to maintain it at 4.5 ± 0.2 or 9.5 ± 0.2, during the drip-adding process. And the pH is an important factor in the formation of hydrotalcite structures. Combined with the two obvious plateaus corresponding to the pH around 4.5 and 9.5 at the previous titration experiments (Fig. S1†), was speculated to may cause the formation of hydrotalcite structure at these pH conditions. After the addition was completed, the mixture was kept stirred for 30 min, placed in a water bath, and reacted at 80 °C for 12 h. After cooling at room temperature, the mixture was repeatedly washed with distilled water until it became neutral and dried overnight at 110 °C, the precursors named CuFe–P-4.5 and CuFe–P-9.5 were obtained, and monometallic oxide precursors named Cu(OH)x and Fe(OH)x were prepared by the same method at pH = 9.5 to further compare the Cu and Fe metal interactions. The precursor was calcined at 400 °C for 4 h, and then the solid was grounded and sieved from 0.5 mm to 1 mm as the catalysts.",
                "synthesis" : "co-precipitation",
                "description" : ""
            },
            "o2_tpd": {
                "doi": "10.1039/D2RA06611D",
                "pretreatment": {
                    "type": "inert",
                    "gas": "He",
                    "temp_C": null,
                    "time_h": 1
                },
                "adsorption": {
                    "O2_vol%": 3,
                    "flow_rate_ml/min": 50,
                    "temp_C": 50,
                    "time_h": 1
                },
                "ramp_rate_C/min": 5,
                "mass_catalyst_g": 0.05,
                "gas": "He",
                "flow_rate_ml/min": null,
                "detection": null,
                "x": [78.2092355280601, 86.45050817498895, 97.50883782589483, 109.8044631020769, 119.5868316394167, 128.6345558992488, 139.7923110914715, 147.97282368537338, 159.80446310207688, 169.77463543968184, 181.48475475033143, 195.95669465311533, 210.64958020326998, 226.83937251436146, 239.40565620857268, 254.43548387096774, 270.4927087936368, 286.5444100751215, 299.65201060539107, 312.7154220061865, 325.0497127706584, 338.6433937251436, 353.5793194874061, 365.66504639858596, 379.954706142289, 394.017896597437, 407.87118868758284, 422.08351745470617, 435.6440565620857, 445.9125055236412, 458.43460008837826, 471.9067609368095, 482.97613787008396, 490.05192222713214, 497.7574016791869, 505.4628811312417, 512.2790543526293, 517.0293857711004, 525.5192222713213, 531.4405656208573, 535.279496243924, 539.5824127264693, 542.9297392841361, 551.2428192664604, 559.2465753424658, 564.2288996906761, 569.0841802916482, 572.5088378258948, 575.7677861246134, 578.6732213875387, 584.644277507733, 587.4447635881572, 590.7479010163499, 596.608484312859, 599.2266902342024, 606.9818824569156, 614.5768890852851, 621.2494476358816, 627.8833406981882, 635.9533804684048, 643.6699072028281, 651.933274414494, 662.1851524524967, 672.348652231551, 683.3241272646928, 694.4211224038886, 704.6453822359699, 714.4553689792311, 726.2372956252761, 739.0576668139638, 751.706805125939, 761.6825011047282, 773.746133451171, 782.0592134334954, 789.2399469730447, 795.2054794520548],
                "y": [0.2634132191726014, 0.2487496999279827, 0.2449087781067456, 0.24953988957349763, 0.2646735216451948, 0.2741858045931023, 0.25915219652716653, 0.24224813955349284, 0.2338261182683844, 0.21672201328318796, 0.2057793870528927, 0.20288869328638873, 0.20288869328638873, 0.20288869328638873, 0.20288869328638873, 0.20288869328638873, 0.19753740897815475, 0.19753740897815475, 0.2035388493238377, 0.2020484916379931, 0.205369288629271, 0.21717212130911417, 0.22853484836360727, 0.23731695606945666, 0.24522885492518204, 0.25094022565415697, 0.2580419300632152, 0.2637533007921901, 0.26909458269984793, 0.2806573577658638, 0.29771145074817956, 0.3132751860446507, 0.3296291109866368, 0.34896375130031204, 0.3692286148675682, 0.3883331999679923, 0.40855805393294387, 0.4307833880131231, 0.45211850844202606, 0.47480395294870764, 0.49803952948707686, 0.5200648155557334, 0.5435004401056254, 0.5650856205489317, 0.5508722093302393, 0.5283968152356565, 0.5027606625590142, 0.47624429863167156, 0.4508382011682804, 0.4250320076818436, 0.4021865247659438, 0.3769704729134992, 0.3560054413059134, 0.3280087220933024, 0.3015623749699928, 0.2789269424661919, 0.2547211330719373, 0.2340661758822117, 0.21564175402096503, 0.1946967272145315, 0.17278146755221252, 0.15433704088981354, 0.13964351444346643, 0.12684044170600944, 0.11239697527406577, 0.09828358806113467, 0.08537048891734016, 0.06722613427222533, 0.05600344082579819, 0.04556093462430983, 0.038399215811794826, 0.032687845082819876, 0.01707409778346803, 0.03414819556693606, 0.05708370008802112, 0.07779867168120348],
                "alpha": 127,
                "beta": 390,
                "gamma": 549
            }
        },
        {
            "material": {
                "doi" : "10.1016/j.fuel.2022.126143",
                "name" : "Mn4Fe1",
                "Mn": 4,
                "Fe": 1,
                "calcination_temp" : 500,
                "calcination_time" : 4,
                "Sbet" : 39.7,
                "Dpore" : 16,
                "Vtotal" : 0.16,
                "calcination_flowing_gas" : 0,
                "calcination_reactive_gas" : 0,
                "synthesis_para" : "A co-precipitation method was applied to prepare the Mn-Fe oxide catalysts with different Mn/Fe molar ratios (Mn:Fe = 4:1, 3:1, 2:1, 1:1, 1:2). Generally, a certain amount of Mn(CH3COOH)2·4H2O and Fe(NO3)3‧9H2O were dissolved ultrasonically in 200 mL deionized water, then PEG 1000 solution in stoichiometric proportion (molar ratio of n(PEG 1000)/n(Mn + Fe) = 3 %) was added in the mixed solution and stirred for another 1 h at room temperature. After that, the pH of mixed solution was adjusted to 11 by slowly dropping the ammonia solution, followed by stirring at 90 °C for 5 h and aging at room temperature for 24 h. The precipitate was filtered and washed repeatedly with deionized water until the filtrate was neutral. Finally, the obtained solid was dried at 110 °C for 12 h, and subsequently calcined at 500 °C (heating rate: 5 °C/min in air) for 4 h. The catalysts were collected and sieved into 40–60 mesh for testing. The catalysts were donated as follows corresponding to molar ratio of Mn/Fe: Mn4Fe1, Mn3Fe1, Mn2Fe1, Mn1Fe1 and Mn1Fe2. The Mn and Fe contents of catalysts were detected by ICP-OES that they were similar to the expected Mn/Fe molar ratio, and the results were shown in Table 3. In addition, the Mn2O3 and Fe2O3 catalysts were also prepared by the similar procedure.",
                "synthesis" : "co-precipitation",
                "description" : ""
            },
            "o2_tpd": {
                "doi": "10.1016/j.fuel.2022.126143",
                "pretreatment": {
                    "type": "inert",
                    "gas": "He",
                    "temp_C": 500,
                    "time_h": 1
                },
                "adsorption": {
                    "O2_vol%": 20,
                    "flow_rate_ml/min": 30,
                    "temp_C": 50,
                    "time_h": 1
                },
                "ramp_rate_C/min": 10,
                "mass_catalyst_g": 0.15,
                "gas": "He",
                "flow_rate_ml/min": null,
                "detection": null,
                "x": [55.86980037368473, 63.26482446651588, 72.87442226374274, 83.18025371226275, 91.45638705870783, 98.58786508014553, 105.23945324023994, 112.6934801848756, 120.14750712951125, 129.19854459632217, 136.82958009637133, 144.3347428459042, 151.86744025961255, 159.18772740682465, 168.1246926934802, 175.75966171698298, 181.148588848461, 187.0882092634477, 193.838135509883, 201.35903235323042, 208.80519225095878, 218.0214377028223, 225.5029993116334, 233.92073950240928, 242.53515586586684, 251.76713541154487, 258.8868128626217, 266.51391483921725, 273.66112695446947, 280.5054577637919, 288.7186547349788, 297.43140918477724, 306.6869898711771, 314.0898810109155, 321.67371422952107, 331.6097944733996, 341.29806273969905, 349.8495427278985, 358.9241813354312, 367.72740682466315, 375.8304651391484, 383.58343986626016, 393.7830661815321, 402.99144458648834, 412.24702527288815, 421.5340741469171, 431.100403186154, 438.80224210836855, 447.7195397777559, 456.349690235028, 465.4557970301898, 473.7043957124594, 483.5500049169043, 492.43583439866256, 502.34044645491196, 512.6069426688956, 522.7003638509194, 529.6981020749336, 538.2849837742158, 547.2888189595831, 556.0448421673714, 564.250172091651, 571.110236994788, 578.5327957517947, 587.5759661716983, 597.2170321565542, 605.6072376831546, 615.1420985347625, 623.5559052020848, 631.4701543907955, 639.3254007277018, 647.8847477628085, 656.7705772445668, 665.4636640770971, 675.7026256269053, 683.9630248795359, 691.346248402006, 696.9397187530731],
                "y": [0.5987738595090286, 0.6114731717369465, 0.6036165992632854, 0.608459339017542, 0.6296592050694212, 0.6705133819324592, 0.7138662064346617, 0.7482290512866747, 0.7773885268282631, 0.8029159475541588, 0.8272069240874784, 0.8414775508101285, 0.86489271270704, 0.8971690579840808, 0.919322016434404, 0.898379742922645, 0.8635532314984158, 0.8256613688467582, 0.7865845805105484, 0.7604646969423765, 0.7367919425053451, 0.7283171479353958, 0.723448648927127, 0.723448648927127, 0.723448648927127, 0.7106978181911852, 0.682414157286005, 0.6595141804693336, 0.6245588727750444, 0.5915355091316555, 0.5572241827876665, 0.5334226320805749, 0.5255145410988897, 0.5086937482290513, 0.47968882821153497, 0.46974575616290154, 0.4716261817057778, 0.47471729218721825, 0.4634604981839726, 0.4347389299605883, 0.42309574714716264, 0.42005615517374617, 0.39434841966976636, 0.3866464027201772, 0.3789701450246001, 0.3524638726462482, 0.34813631797223155, 0.3458179851111512, 0.33548852425233766, 0.31415986193039847, 0.3014605497024806, 0.28889003374462274, 0.27933335050616936, 0.25844259550243426, 0.24533113521032432, 0.23510471136755878, 0.236650266608279, 0.21127740140645526, 0.21501249323819582, 0.23943226604157544, 0.26400659436902707, 0.2939646067849875, 0.3231240823265758, 0.3405115787846784, 0.32740011849256845, 0.30179542000463666, 0.2880142191082146, 0.2744390922438886, 0.26519152005357927, 0.27196620385873627, 0.23713969243450708, 0.20318899564668608, 0.1845650549960073, 0.16777002138018082, 0.16941861363694907, 0.16174235594137193, 0.11815769815306149, 0.1918034053733804],
                "alpha": null,
                "beta": null,
                "gamma": null
            }
        },
        {
            "material": {
                "doi" : "10.1016/j.fuel.2022.126143",
                "name" : "Mn2O3",
                "Mn": 1,
                "calcination_temp" : 500,
                "calcination_time" : 4,
                "Sbet" : 15,
                "Dpore" : 22.4,
                "Vtotal" : 0.09,
                "calcination_flowing_gas" : 0,
                "calcination_reactive_gas" : 0,
                "synthesis_para" : "A co-precipitation method was applied to prepare the Mn-Fe oxide catalysts with different Mn/Fe molar ratios (Mn:Fe = 4:1, 3:1, 2:1, 1:1, 1:2). Generally, a certain amount of Mn(CH3COOH)2·4H2O and Fe(NO3)3‧9H2O were dissolved ultrasonically in 200 mL deionized water, then PEG 1000 solution in stoichiometric proportion (molar ratio of n(PEG 1000)/n(Mn + Fe) = 3 %) was added in the mixed solution and stirred for another 1 h at room temperature. After that, the pH of mixed solution was adjusted to 11 by slowly dropping the ammonia solution, followed by stirring at 90 °C for 5 h and aging at room temperature for 24 h. The precipitate was filtered and washed repeatedly with deionized water until the filtrate was neutral. Finally, the obtained solid was dried at 110 °C for 12 h, and subsequently calcined at 500 °C (heating rate: 5 °C/min in air) for 4 h. The catalysts were collected and sieved into 40–60 mesh for testing. The catalysts were donated as follows corresponding to molar ratio of Mn/Fe: Mn4Fe1, Mn3Fe1, Mn2Fe1, Mn1Fe1 and Mn1Fe2. The Mn and Fe contents of catalysts were detected by ICP-OES that they were similar to the expected Mn/Fe molar ratio, and the results were shown in Table 3. In addition, the Mn2O3 and Fe2O3 catalysts were also prepared by the similar procedure.",
                "synthesis" : "co-precipitation",
                "description" : ""
            },
            "o2_tpd": {
                "doi": "10.1016/j.fuel.2022.126143",
                "pretreatment": {
                    "type": "inert",
                    "gas": "He",
                    "temp_C": 500,
                    "time_h": 1
                },
                "adsorption": {
                    "O2_vol%": 20,
                    "flow_rate_ml/min": 30,
                    "temp_C": 50,
                    "time_h": 1
                },
                "ramp_rate_C/min": 10,
                "mass_catalyst_g": 0.15,
                "gas": "He",
                "flow_rate_ml/min": null,
                "detection": null,
                "x": [56.21201691415085, 66.12056249385387, 75.40761136788278, 85.3397580883076, 95.4095781296096, 106.0300914544203, 113.88140426787295, 123.16058609499458, 131.42491887107877, 140.0118005703609, 151.43475267971286, 160.3166486380175, 169.93411348215164, 178.3715212901957, 187.03313993509687, 195.91110236994786, 203.35726226767628, 211.82220473989577, 220.08653751597993, 227.84737928999903, 236.5365325990756, 245.6819746287737, 254.76054675976005, 263.51656996754843, 272.9294915920936, 280.34811682564657, 288.9389320483823, 298.24958206313306, 306.7538597698889, 315.2738715704592, 323.6916117612351, 333.02586291670764, 343.19402104435045, 351.6038941882191, 361.16628970400234, 369.1749434556003, 376.2631527190481, 384.4055462680696, 395.99370636247414, 405.1548824859868, 413.6434260989281, 423.21762218507223, 434.13314976890547, 442.60989281148585, 452.9393254007277, 460.71196774510764, 468.72062149670563, 477.76379191660925, 484.31704199036284, 493.02979644016125, 499.5515783262857, 507.9496508997935, 515.5098829776773, 523.5303372996361, 532.3807650703118, 542.5685908152227, 550.1720916510965, 557.5474481266594, 565.7370439571246, 573.9030386468679, 580.6923001278394, 584.7005605270922, 589.2988494443898, 594.4320975513816, 599.8052905890452, 606.6299537810994, 614.611072868522, 622.1870390402203, 631.7297669387353, 640.8594748746189, 647.7352738715704, 655.0634280656898, 661.5262071000097, 668.7009538794375, 673.5745894384895, 677.3114367194414, 682.7593667027239, 685.5010325499065, 688.6635854066279, 692.0857508112891, 694.245255187334, 696.2238174845118],
