Repository: Iwanap1/co_oxidation

# Training an Extrapolatable Model for CO Oxidation Light-Off Prediction over Cerium-Based Catalysts
Extrapolatable NNs for CO Oxidation light-off prediction



The exact architecture can be dictated by the provided model configs. In the most physically-informed scenario, the archictecture includes latent states for both the H<sub>2</sub>-TPR and dynamic oxygen storage capacity (OSC), which are trained both on those experimental measurements and the conversion itself. The weight-hourly space velocity is not included in the features for the conversion net, rather is used to calculate conversion using the solution for a simple first-order kinetic model in a PFR.

File: src/db/migrations/old_system/OG.json (part 3 of 18)
        "synthesis_para": "The hierarchical flower-like silver modified Co3O4 nanosheets catalysts were synthesized by solvothermal method [15], [26]. Typically, Co(NO3)2\u00b76H2O and the certain amount of AgNO3 were added into anhydrous methanol and vigorously stirred to obtain purple solution, and the total amount of cobalt and silver atoms is 15 mmol. Subsequently, 1.801 g of CO(NH2)2 was added into the mixed solution and stirred for 30 min. The mixture was treated in an electronic oven at 180 \u00b0C for 12 h. The produced purple powder was centrifuged and washed more than 6 times by deionized water and ethanol until that the pH of supernatant is equal to 7. The product was dried in electronic oven at 70 \u00b0C overnight, and then calcined at 450 \u00b0C for 3 h under the ramping of 1 \u00b0C\u2219min\u22121. The samples were named as AgxCo (x = 0.02 and 0.1), and x is the atomic ratio calculated by Ag/(Ag + Co). The hierarchical flower-like Co3O4 was synthesized by above methods except the presence of AgNO3.",
        "synthesis": "hydrothermal",
        "description": "hierarchical flower-like nanosheets",
        "conversion": [
        "flow_normalisation_note": "from volumetric flow and mass (mL/min \u00f7 g \u00d7 60)",
        "calcination_flowing_gas": 0,
        "calcination_reactive_gas": 0,
        "synthesis_para": "All the catalysts were synthesized by the co-precipitation method. The chemicals used for research work were of analytical reagent grade. A solution of Mn(CH3COO)2.4H2O was added to (X = Copper nitrate (Cu(NO3)2.3H2O/Cerium nitrate (Ce(NO3)3)/Cobalt nitrate Co(NO3)2.6H2O/Iron nitrate (Fe(NO3)3 9H2O) and stirred for 1 h. The mixed solution was taken in the burette and added drop-wise to a solution of KMnO4 under vigorous stirring conditions for co-precipitation purposes. The resultant precipitate was stirred continuously for 2 h. The molar ratio of (X : Mn) into the catalyst was (1:2). The precipitate was vacuum filtered and washed several times with (30% Conc. HCL) acid and hot distilled water to remove all the anions. The cake thus obtained was dried at temperature 110 \u00b0C for 24 h into an oven and calcined at 300 \u00b0C for 2 h. The amount of precursor taken for single batch of synthesis is 5gm. All the precursors were calcined in stagnant air at 300 \u00b0C just above the decomposition temperatures of precursors for 2 h in a muffle furnace.",
        "synthesis": "co-precipitation",
        "description": "",
        "conversion": [
            50,
            100,
            10
        ],
        "temps": [
            125.0,
            180.0,
            65.0
        ],
        "id": 42
    },
    {
        "doi": "10.1016/j.resenv.2020.100003",
        "name": "CoMn 2SA",
        "Co": 1.0,
        "Mn": 2.0,
        "Sbet": 0,
        "calcination_temp": 300.0,
        "calcination_time": 2.0,
        "gas_co_content": 2.5,
        "gas_o2_content": 0,
        "gas_co2_content": 0,
        "gas_h2o_content": 0,
        "gas_air_content": 97.5,
        "Dpore": 0,
        "Vtotal": 0,
        "flow_mL_h_g": 36000.0,
        "flow_normalisation_note": "from volumetric flow and mass (mL/min \u00f7 g \u00d7 60)",
        "calcination_flowing_gas": 0,
        "calcination_reactive_gas": 0,
        "synthesis_para": "All the catalysts were synthesized by the co-precipitation method. The chemicals used for research work were of analytical reagent grade. A solution of Mn(CH3COO)2.4H2O was added to (X = Copper nitrate (Cu(NO3)2.3H2O/Cerium nitrate (Ce(NO3)3)/Cobalt nitrate Co(NO3)2.6H2O/Iron nitrate (Fe(NO3)3 9H2O) and stirred for 1 h. The mixed solution was taken in the burette and added drop-wise to a solution of KMnO4 under vigorous stirring conditions for co-precipitation purposes. The resultant precipitate was stirred continuously for 2 h. The molar ratio of (X : Mn) into the catalyst was (1:2). The precipitate was vacuum filtered and washed several times with (30% Conc. HCL) acid and hot distilled water to remove all the anions. The cake thus obtained was dried at temperature 110 \u00b0C for 24 h into an oven and calcined at 300 \u00b0C for 2 h. The amount of precursor taken for single batch of synthesis is 5gm. All the precursors were calcined in stagnant air at 300 \u00b0C just above the decomposition temperatures of precursors for 2 h in a muffle furnace.",
        "synthesis": "co-precipitation",
        "description": "",
        "conversion": [
            50,
            100,
            10
        ],
        "temps": [
            138.0,
            210.0,
            105.0
        ],
        "id": 43
    },
    {
        "doi": "10.1016/j.resenv.2020.100003",
        "name": "FeMn 2SA",
        "Fe": 1.0,
        "Mn": 2.0,
        "Sbet": 0,
        "calcination_temp": 300.0,
        "calcination_time": 2.0,
        "gas_co_content": 2.5,
        "gas_o2_content": 0,
        "gas_co2_content": 0,
        "gas_h2o_content": 0,
        "gas_air_content": 97.5,
        "Dpore": 0,
        "Vtotal": 0,
        "flow_mL_h_g": 36000.0,
        "flow_normalisation_note": "from volumetric flow and mass (mL/min \u00f7 g \u00d7 60)",
        "calcination_flowing_gas": 0,
        "calcination_reactive_gas": 0,
        "synthesis_para": "All the catalysts were synthesized by the co-precipitation method. The chemicals used for research work were of analytical reagent grade. A solution of Mn(CH3COO)2.4H2O was added to (X = Copper nitrate (Cu(NO3)2.3H2O/Cerium nitrate (Ce(NO3)3)/Cobalt nitrate Co(NO3)2.6H2O/Iron nitrate (Fe(NO3)3 9H2O) and stirred for 1 h. The mixed solution was taken in the burette and added drop-wise to a solution of KMnO4 under vigorous stirring conditions for co-precipitation purposes. The resultant precipitate was stirred continuously for 2 h. The molar ratio of (X : Mn) into the catalyst was (1:2). The precipitate was vacuum filtered and washed several times with (30% Conc. HCL) acid and hot distilled water to remove all the anions. The cake thus obtained was dried at temperature 110 \u00b0C for 24 h into an oven and calcined at 300 \u00b0C for 2 h. The amount of precursor taken for single batch of synthesis is 5gm. All the precursors were calcined in stagnant air at 300 \u00b0C just above the decomposition temperatures of precursors for 2 h in a muffle furnace.",
        "synthesis": "co-precipitation",
        "description": "",
        "conversion": [
            50,
            100,
            10
        ],
        "temps": [
            155.0,
            240.0,
            120.0
        ],
        "id": 44
    },
    {
        "doi": "10.1016/j.resenv.2020.100003",
        "name": "CuMn 2FA",
        "Cu": 1.0,
        "Mn": 2.0,
        "Sbet": 0,
        "calcination_temp": 300.0,
        "calcination_time": 2.0,
        "gas_co_content": 2.5,
        "gas_o2_content": 0,
        "gas_co2_content": 0,
        "gas_h2o_content": 0,
        "gas_air_content": 97.5,
        "Dpore": 0,
        "Vtotal": 0,
        "flow_mL_h_g": 36000.0,
        "flow_normalisation_note": "from volumetric flow and mass (mL/min \u00f7 g \u00d7 60)",
        "calcination_flowing_gas": 1,
        "calcination_reactive_gas": 0,
        "synthesis_para": "All the catalysts were synthesized by the co-precipitation method. The chemicals used for research work were of analytical reagent grade. A solution of Mn(CH3COO)2.4H2O was added to (X = Copper nitrate (Cu(NO3)2.3H2O/Cerium nitrate (Ce(NO3)3)/Cobalt nitrate Co(NO3)2.6H2O/Iron nitrate (Fe(NO3)3 9H2O) and stirred for 1 h. The mixed solution was taken in the burette and added drop-wise to a solution of KMnO4 under vigorous stirring conditions for co-precipitation purposes. The resultant precipitate was stirred continuously for 2 h. The molar ratio of (X : Mn) into the catalyst was (1:2). The precipitate was vacuum filtered and washed several times with (30% Conc. HCL) acid and hot distilled water to remove all the anions. The cake thus obtained was dried at temperature 110 \u00b0C for 24 h into an oven and calcined at 300 \u00b0C for 2 h. The amount of precursor taken for single batch of synthesis is 5gm. All the precursors were calcined in in flowing air at a rate of 32.5 ml min at 300 \u00b0C for 2 h",
        "synthesis": "co-precipitation",
        "description": "",
        "conversion": [
            50,
            100,
            10
        ],
        "temps": [
            65.0,
            120.0,
            25.0
        ],
        "id": 45
    },
    {
        "doi": "10.1016/j.resenv.2020.100003",
        "name": "CeMn 2FA",
        "Ce": 1.0,
        "Mn": 2.0,
        "Sbet": 0,
        "calcination_temp": 300.0,
        "calcination_time": 2.0,
        "gas_co_content": 2.5,
        "gas_o2_content": 0,
        "gas_co2_content": 0,
        "gas_h2o_content": 0,
        "gas_air_content": 97.5,
        "Dpore": 0,
        "Vtotal": 0,
        "flow_mL_h_g": 36000.0,
        "flow_normalisation_note": "from volumetric flow and mass (mL/min \u00f7 g \u00d7 60)",
        "calcination_flowing_gas": 1,
        "calcination_reactive_gas": 0,
        "synthesis_para": "All the catalysts were synthesized by the co-precipitation method. The chemicals used for research work were of analytical reagent grade. A solution of Mn(CH3COO)2.4H2O was added to (X = Copper nitrate (Cu(NO3)2.3H2O/Cerium nitrate (Ce(NO3)3)/Cobalt nitrate Co(NO3)2.6H2O/Iron nitrate (Fe(NO3)3 9H2O) and stirred for 1 h. The mixed solution was taken in the burette and added drop-wise to a solution of KMnO4 under vigorous stirring conditions for co-precipitation purposes. The resultant precipitate was stirred continuously for 2 h. The molar ratio of (X : Mn) into the catalyst was (1:2). The precipitate was vacuum filtered and washed several times with (30% Conc. HCL) acid and hot distilled water to remove all the anions. The cake thus obtained was dried at temperature 110 \u00b0C for 24 h into an oven and calcined at 300 \u00b0C for 2 h. The amount of precursor taken for single batch of synthesis is 5gm. All the precursors were calcined in in flowing air at a rate of 32.5 ml min at 300 \u00b0C for 2 h",
        "synthesis": "co-precipitation",
        "description": "",
        "conversion": [
            50,
            100,
            10
        ],
        "temps": [
            80.0,
            145.0,
            30.0
        ],
        "id": 46
    },
    {
        "doi": "10.1016/j.resenv.2020.100003",
        "name": "CoMn 2FA",
        "Co": 1.0,
        "Mn": 2.0,
        "Sbet": 0,
        "calcination_temp": 300.0,
        "calcination_time": 2.0,
        "gas_co_content": 2.5,
        "gas_o2_content": 0,
        "gas_co2_content": 0,
        "gas_h2o_content": 0,
        "gas_air_content": 97.5,
        "Dpore": 0,
        "Vtotal": 0,
        "flow_mL_h_g": 36000.0,
        "flow_normalisation_note": "from volumetric flow and mass (mL/min \u00f7 g \u00d7 60)",
        "calcination_flowing_gas": 1,
        "calcination_reactive_gas": 0,
        "synthesis_para": "All the catalysts were synthesized by the co-precipitation method. The chemicals used for research work were of analytical reagent grade. A solution of Mn(CH3COO)2.4H2O was added to (X = Copper nitrate (Cu(NO3)2.3H2O/Cerium nitrate (Ce(NO3)3)/Cobalt nitrate Co(NO3)2.6H2O/Iron nitrate (Fe(NO3)3 9H2O) and stirred for 1 h. The mixed solution was taken in the burette and added drop-wise to a solution of KMnO4 under vigorous stirring conditions for co-precipitation purposes. The resultant precipitate was stirred continuously for 2 h. The molar ratio of (X : Mn) into the catalyst was (1:2). The precipitate was vacuum filtered and washed several times with (30% Conc. HCL) acid and hot distilled water to remove all the anions. The cake thus obtained was dried at temperature 110 \u00b0C for 24 h into an oven and calcined at 300 \u00b0C for 2 h. The amount of precursor taken for single batch of synthesis is 5gm. All the precursors were calcined in in flowing air at a rate of 32.5 ml min at 300 \u00b0C for 2 h",
        "synthesis": "co-precipitation",
        "description": "",
        "conversion": [
            50,
            100,
            10
        ],
        "temps": [
            100.0,
            160.0,
            40.0
        ],
        "id": 47
    },
    {
        "doi": "10.1016/j.resenv.2020.100003",
        "name": "FeMn 2FA",
        "Fe": 1.0,
        "Mn": 2.0,
        "Sbet": 0,
        "calcination_temp": 300.0,
        "calcination_time": 2.0,
        "gas_co_content": 2.5,
        "gas_o2_content": 0,
        "gas_co2_content": 0,
        "gas_h2o_content": 0,
        "gas_air_content": 97.5,
        "Dpore": 0,
        "Vtotal": 0,
        "flow_mL_h_g": 36000.0,
        "flow_normalisation_note": "from volumetric flow and mass (mL/min \u00f7 g \u00d7 60)",
        "calcination_flowing_gas": 1,
        "calcination_reactive_gas": 0,
        "synthesis_para": "All the catalysts were synthesized by the co-precipitation method. The chemicals used for research work were of analytical reagent grade. A solution of Mn(CH3COO)2.4H2O was added to (X = Copper nitrate (Cu(NO3)2.3H2O/Cerium nitrate (Ce(NO3)3)/Cobalt nitrate Co(NO3)2.6H2O/Iron nitrate (Fe(NO3)3 9H2O) and stirred for 1 h. The mixed solution was taken in the burette and added drop-wise to a solution of KMnO4 under vigorous stirring conditions for co-precipitation purposes. The resultant precipitate was stirred continuously for 2 h. The molar ratio of (X : Mn) into the catalyst was (1:2). The precipitate was vacuum filtered and washed several times with (30% Conc. HCL) acid and hot distilled water to remove all the anions. The cake thus obtained was dried at temperature 110 \u00b0C for 24 h into an oven and calcined at 300 \u00b0C for 2 h. The amount of precursor taken for single batch of synthesis is 5gm. All the precursors were calcined in in flowing air at a rate of 32.5 ml min at 300 \u00b0C for 2 h",
        "synthesis": "co-precipitation",
        "description": "",
        "conversion": [
            50,
            100,
            10
        ],
        "temps": [
            110.0,
            180.0,
            60.0
        ],
        "id": 48
    },
    {
        "doi": "10.1016/j.resenv.2020.100003",
        "name": "FeMn2RC",
        "Fe": 1.0,
        "Mn": 2.0,
        "Sbet": 65.0,
        "calcination_temp": 300.0,
        "calcination_time": 2.0,
        "gas_co_content": 2.5,
        "gas_o2_content": 0,
        "gas_co2_content": 0,
        "gas_h2o_content": 0,
        "gas_air_content": 97.5,
        "Dpore": 7.0,
        "Vtotal": 0.46,
        "flow_mL_h_g": 36000.0,
        "flow_normalisation_note": "from volumetric flow and mass (mL/min \u00f7 g \u00d7 60)",
        "calcination_flowing_gas": 1,
        "calcination_reactive_gas": 1,
        "synthesis_para": "All the catalysts were synthesized by the co-precipitation method. The chemicals used for research work were of analytical reagent grade. A solution of Mn(CH3COO)2.4H2O was added to (X = Copper nitrate (Cu(NO3)2.3H2O/Cerium nitrate (Ce(NO3)3)/Cobalt nitrate Co(NO3)2.6H2O/Iron nitrate (Fe(NO3)3 9H2O) and stirred for 1 h. The mixed solution was taken in the burette and added drop-wise to a solution of KMnO4 under vigorous stirring conditions for co-precipitation purposes. The resultant precipitate was stirred continuously for 2 h. The molar ratio of (X : Mn) into the catalyst was (1:2). The precipitate was vacuum filtered and washed several times with (30% Conc. HCL) acid and hot distilled water to remove all the anions. The cake thus obtained was dried at temperature 110 \u00b0C for 24 h into an oven and calcined at 300 \u00b0C for 2 h. The amount of precursor taken for single batch of synthesis is 5gm. The calcinations were carried out by the introduction of low concentration of chemically reactive CO\u2013Air mixture (4.6% CO) at a total flow rate of 32.5 ml min over the hot precursors. The temperature of bed was increased from room temperature to 160 \u00b0C where CO conversion has started. This temperature was maintained for a definite period of time and CO concentration was measured in the exit stream of reactor at regular intervals until 100% CO conversion was achieved. After achieving the total CO oxidation the resultant catalyst was annealed for half an hour at the same temperature then the temperature was increased up to 300 \u00b0C and upheld for an hour followed by cooling to room temperature in the same environment.",
        "synthesis": "co-precipitation",
        "description": "",
        "conversion": [
            50,
            100,
            10
        ],
        "temps": [
            85.0,
            130.0,
            45.0
        ],
        "id": 49
    },
    {
        "doi": "10.1016/j.resenv.2020.100003",
        "name": "CoMn2RC",
        "Co": 1.0,
        "Mn": 2.0,
        "Sbet": 88.0,
        "calcination_temp": 300.0,
        "calcination_time": 2.0,
        "gas_co_content": 2.5,
        "gas_o2_content": 0,
        "gas_co2_content": 0,
        "gas_h2o_content": 0,
        "gas_air_content": 97.5,
        "Dpore": 6.4,
        "Vtotal": 0.5,
        "flow_mL_h_g": 36000.0,
        "flow_normalisation_note": "from volumetric flow and mass (mL/min \u00f7 g \u00d7 60)",
        "calcination_flowing_gas": 1,
        "calcination_reactive_gas": 1,
        "synthesis_para": "All the catalysts were synthesized by the co-precipitation method. The chemicals used for research work were of analytical reagent grade. A solution of Mn(CH3COO)2.4H2O was added to (X = Copper nitrate (Cu(NO3)2.3H2O/Cerium nitrate (Ce(NO3)3)/Cobalt nitrate Co(NO3)2.6H2O/Iron nitrate (Fe(NO3)3 9H2O) and stirred for 1 h. The mixed solution was taken in the burette and added drop-wise to a solution of KMnO4 under vigorous stirring conditions for co-precipitation purposes. The resultant precipitate was stirred continuously for 2 h. The molar ratio of (X : Mn) into the catalyst was (1:2). The precipitate was vacuum filtered and washed several times with (30% Conc. HCL) acid and hot distilled water to remove all the anions. The cake thus obtained was dried at temperature 110 \u00b0C for 24 h into an oven and calcined at 300 \u00b0C for 2 h. The amount of precursor taken for single batch of synthesis is 5gm. The calcinations were carried out by the introduction of low concentration of chemically reactive CO\u2013Air mixture (4.6% CO) at a total flow rate of 32.5 ml min over the hot precursors. The temperature of bed was increased from room temperature to 160 \u00b0C where CO conversion has started. This temperature was maintained for a definite period of time and CO concentration was measured in the exit stream of reactor at regular intervals until 100% CO conversion was achieved. After achieving the total CO oxidation the resultant catalyst was annealed for half an hour at the same temperature then the temperature was increased up to 300 \u00b0C and upheld for an hour followed by cooling to room temperature in the same environment.",
        "synthesis": "co-precipitation",
        "description": "",
        "conversion": [
            50,
            100,
            10
        ],
        "temps": [
            80.0,
            115.0,
            40.0
        ],
        "id": 50
    },
    {
        "doi": "10.1016/j.resenv.2020.100003",
        "name": "CeMn2RC",
        "Co": 1.0,
        "Mn": 2.0,
        "Sbet": 108.0,
        "calcination_temp": 300.0,
        "calcination_time": 2.0,
        "gas_co_content": 2.5,
        "gas_o2_content": 0,
        "gas_co2_content": 0,
        "gas_h2o_content": 0,
        "gas_air_content": 97.5,
        "Dpore": 5.5,
        "Vtotal": 0.55,
        "flow_mL_h_g": 36000.0,
        "flow_normalisation_note": "from volumetric flow and mass (mL/min \u00f7 g \u00d7 60)",
        "calcination_flowing_gas": 1,
        "calcination_reactive_gas": 1,
        "synthesis_para": "All the catalysts were synthesized by the co-precipitation method. The chemicals used for research work were of analytical reagent grade. A solution of Mn(CH3COO)2.4H2O was added to (X = Copper nitrate (Cu(NO3)2.3H2O/Cerium nitrate (Ce(NO3)3)/Cobalt nitrate Co(NO3)2.6H2O/Iron nitrate (Fe(NO3)3 9H2O) and stirred for 1 h. The mixed solution was taken in the burette and added drop-wise to a solution of KMnO4 under vigorous stirring conditions for co-precipitation purposes. The resultant precipitate was stirred continuously for 2 h. The molar ratio of (X : Mn) into the catalyst was (1:2). The precipitate was vacuum filtered and washed several times with (30% Conc. HCL) acid and hot distilled water to remove all the anions. The cake thus obtained was dried at temperature 110 \u00b0C for 24 h into an oven and calcined at 300 \u00b0C for 2 h. The amount of precursor taken for single batch of synthesis is 5gm. The calcinations were carried out by the introduction of low concentration of chemically reactive CO\u2013Air mixture (4.6% CO) at a total flow rate of 32.5 ml min over the hot precursors. The temperature of bed was increased from room temperature to 160 \u00b0C where CO conversion has started. This temperature was maintained for a definite period of time and CO concentration was measured in the exit stream of reactor at regular intervals until 100% CO conversion was achieved. After achieving the total CO oxidation the resultant catalyst was annealed for half an hour at the same temperature then the temperature was increased up to 300 \u00b0C and upheld for an hour followed by cooling to room temperature in the same environment.",
        "synthesis": "co-precipitation",
        "description": "",
        "conversion": [
            50,
            100,
            10
        ],
        "temps": [
            58.0,
            105.0,
            30.0
        ],
        "id": 51
    },
    {
        "doi": "10.1016/j.resenv.2020.100003",
        "name": "CuMn2RC",
        "Cu": 1.0,
        "Mn": 2.0,
        "Sbet": 122.0,
        "calcination_temp": 300.0,
        "calcination_time": 2.0,
        "gas_co_content": 2.5,
        "gas_o2_content": 0,
        "gas_co2_content": 0,
        "gas_h2o_content": 0,
        "gas_air_content": 97.5,
        "Dpore": 4.5,
        "Vtotal": 0.63,
        "flow_mL_h_g": 36000.0,
        "flow_normalisation_note": "from volumetric flow and mass (mL/min \u00f7 g \u00d7 60)",
        "calcination_flowing_gas": 1,
        "calcination_reactive_gas": 1,
        "synthesis_para": "All the catalysts were synthesized by the co-precipitation method. The chemicals used for research work were of analytical reagent grade. A solution of Mn(CH3COO)2.4H2O was added to (X = Copper nitrate (Cu(NO3)2.3H2O/Cerium nitrate (Ce(NO3)3)/Cobalt nitrate Co(NO3)2.6H2O/Iron nitrate (Fe(NO3)3 9H2O) and stirred for 1 h. The mixed solution was taken in the burette and added drop-wise to a solution of KMnO4 under vigorous stirring conditions for co-precipitation purposes. The resultant precipitate was stirred continuously for 2 h. The molar ratio of (X : Mn) into the catalyst was (1:2). The precipitate was vacuum filtered and washed several times with (30% Conc. HCL) acid and hot distilled water to remove all the anions. The cake thus obtained was dried at temperature 110 \u00b0C for 24 h into an oven and calcined at 300 \u00b0C for 2 h. The amount of precursor taken for single batch of synthesis is 5gm. The calcinations were carried out by the introduction of low concentration of chemically reactive CO\u2013Air mixture (4.6% CO) at a total flow rate of 32.5 ml min over the hot precursors. The temperature of bed was increased from room temperature to 160 \u00b0C where CO conversion has started. This temperature was maintained for a definite period of time and CO concentration was measured in the exit stream of reactor at regular intervals until 100% CO conversion was achieved. After achieving the total CO oxidation the resultant catalyst was annealed for half an hour at the same temperature then the temperature was increased up to 300 \u00b0C and upheld for an hour followed by cooling to room temperature in the same environment.",
        "synthesis": "co-precipitation",
        "description": "",
        "conversion": [
            50,
            100,
            10
        ],
        "temps": [
            50.0,
            85.0,
            25.0
        ],
        "id": 52
    },
    {
        "doi": "10.1016/j.mcat.2020.110820",
        "name": "30 wt% CuO.Mn2O3",
        "Cu": 0.4,
        "Mn": 0.89,
        "Sbet": 35.5,
        "calcination_temp": 350.0,
        "calcination_time": 4.0,
        "gas_co_content": 8.0,
        "gas_o2_content": 20.0,
        "gas_co2_content": 0,
        "gas_h2o_content": 0,
        "gas_air_content": 0,
        "Dpore": 21.2,
        "Vtotal": 0.23,
        "flow_mL_h_g": 60000.0,
        "flow_normalisation_note": "from flow_value (already mL h^-1 g^-1)",
        "calcination_flowing_gas": 0,
        "calcination_reactive_gas": 0,
        "synthesis_para": "The xCuO\u22c5Mn2O3 (the Cu content (x) = 10, 20, 30 wt%) catalysts were fabricated using a colloidal crystal template method. The PMMA microspheres were synthesized using the method described in the Supplementary material. In a typical synthesis, appropriate amounts of Cu(NO3)2\u22c53H2O and Mn(NO3)2\u22c54H2O and 1.00 g of P123 (MWaver. = 5800 g/mol) were dissolved in 9 mL of an anhydrous ethylene glycol (EG) and methanol (MeOH) mixed solution (EG/MeOH volumetric ratio = 1/1) under stirring at ambient temperature for 3 h to obtain a transparent solution, in which the molar ratio of metals/P123 was 232. After that, 2.00 g of the PMMA was added into the above obtained mixture solution. After complete soaking of the PMMA microspheres for 3 h, the excess solution was removed via a Buchner funnel connected to a vacuum. Then, the prepared wet PMMA template was dried in air at ambient temperature for 12 h, and the dried sample was put in a ceramic boat in a tubular furnace for calcination at a ramp rate of 1 \u00b0C/min in N2 atmosphere at 300 \u00b0C for 3 h. After calcination, the sample was cooled to ambient temperature and purged with an air stream (50 mL/min), and the obtained solid was heated to 350 \u00b0C and maintained at this temperature for 4 h to convert the partially solidified metal precursors to the xCuO\u22c5Mn2O3 catalysts.",
        "synthesis": "hard template sol-gel",
        "description": "3D ordered honeycomb-shaped",
        "conversion": [
            1.8,
            9,
            23.6,
            93.6,
            100
        ],
        "temps": [
            50,
            70,
            80,
            90,
            100
        ],
        "id": 53
    },
    {
        "doi": "10.1016/j.mcat.2020.110820",
        "name": "20 wt% CuO.Mn2O3",
        "Cu": 0.27,
        "Mn": 1.0,
        "Sbet": 38.8,
        "calcination_temp": 350.0,
        "calcination_time": 4.0,
        "gas_co_content": 8.0,
        "gas_o2_content": 20.0,
        "gas_co2_content": 0,
        "gas_h2o_content": 0,
        "gas_air_content": 0,
        "Dpore": 21.7,
        "Vtotal": 0.21,
        "flow_mL_h_g": 60000.0,
        "flow_normalisation_note": "from flow_value (already mL h^-1 g^-1)",
        "calcination_flowing_gas": 0,
        "calcination_reactive_gas": 0,
        "synthesis_para": "The xCuO\u22c5Mn2O3 (the Cu content (x) = 10, 20, 30 wt%) catalysts were fabricated using a colloidal crystal template method. The PMMA microspheres were synthesized using the method described in the Supplementary material. In a typical synthesis, appropriate amounts of Cu(NO3)2\u22c53H2O and Mn(NO3)2\u22c54H2O and 1.00 g of P123 (MWaver. = 5800 g/mol) were dissolved in 9 mL of an anhydrous ethylene glycol (EG) and methanol (MeOH) mixed solution (EG/MeOH volumetric ratio = 1/1) under stirring at ambient temperature for 3 h to obtain a transparent solution, in which the molar ratio of metals/P123 was 232. After that, 2.00 g of the PMMA was added into the above obtained mixture solution. After complete soaking of the PMMA microspheres for 3 h, the excess solution was removed via a Buchner funnel connected to a vacuum. Then, the prepared wet PMMA template was dried in air at ambient temperature for 12 h, and the dried sample was put in a ceramic boat in a tubular furnace for calcination at a ramp rate of 1 \u00b0C/min in N2 atmosphere at 300 \u00b0C for 3 h. After calcination, the sample was cooled to ambient temperature and purged with an air stream (50 mL/min), and the obtained solid was heated to 350 \u00b0C and maintained at this temperature for 4 h to convert the partially solidified metal precursors to the xCuO\u22c5Mn2O3 catalysts.",
        "synthesis": "hard template sol-gel",
        "description": "3D ordered honeycomb-shaped",
        "conversion": [
            1.4,
            7,
            16,
            86.3,
            100
        ],
        "temps": [
            50,
            70,
            80,
            90,
            100
        ],
        "id": 54
    },
    {
        "doi": "10.1016/j.mcat.2020.110820",
        "name": "10 wt% CuO.Mn2O3",
        "Cu": 0.133,
        "Mn": 1.14,
        "Sbet": 43.2,
        "calcination_temp": 350.0,
        "calcination_time": 4.0,
        "gas_co_content": 8.0,
        "gas_o2_content": 20.0,
        "gas_co2_content": 0,
        "gas_h2o_content": 0,
        "gas_air_content": 0,
        "Dpore": 29.9,
        "Vtotal": 0.32,
        "flow_mL_h_g": 60000.0,
        "flow_normalisation_note": "from flow_value (already mL h^-1 g^-1)",
        "calcination_flowing_gas": 0,
        "calcination_reactive_gas": 0,
        "synthesis_para": "The xCuO\u22c5Mn2O3 (the Cu content (x) = 10, 20, 30 wt%) catalysts were fabricated using a colloidal crystal template method. The PMMA microspheres were synthesized using the method described in the Supplementary material. In a typical synthesis, appropriate amounts of Cu(NO3)2\u22c53H2O and Mn(NO3)2\u22c54H2O and 1.00 g of P123 (MWaver. = 5800 g/mol) were dissolved in 9 mL of an anhydrous ethylene glycol (EG) and methanol (MeOH) mixed solution (EG/MeOH volumetric ratio = 1/1) under stirring at ambient temperature for 3 h to obtain a transparent solution, in which the molar ratio of metals/P123 was 232. After that, 2.00 g of the PMMA was added into the above obtained mixture solution. After complete soaking of the PMMA microspheres for 3 h, the excess solution was removed via a Buchner funnel connected to a vacuum. Then, the prepared wet PMMA template was dried in air at ambient temperature for 12 h, and the dried sample was put in a ceramic boat in a tubular furnace for calcination at a ramp rate of 1 \u00b0C/min in N2 atmosphere at 300 \u00b0C for 3 h. After calcination, the sample was cooled to ambient temperature and purged with an air stream (50 mL/min), and the obtained solid was heated to 350 \u00b0C and maintained at this temperature for 4 h to convert the partially solidified metal precursors to the xCuO\u22c5Mn2O3 catalysts.",
        "synthesis": "hard template sol-gel",
        "description": "3D ordered honeycomb-shaped",
        "conversion": [
            5.6,
            11.5,
            28.5,
            91.8,
            100
        ],
        "temps": [
            70,
            80,
            90,
            100,
            120
        ],
        "id": 55
    },
    {
        "doi": "10.1016/j.jcis.2019.06.046",
        "name": "P-Co3O4",
        "Co": 1.0,
        "Sbet": 7.1,
        "calcination_temp": 550.0,
        "calcination_time": 2.0,
        "gas_co_content": 1.0,
        "gas_o2_content": 20.0,
        "gas_co2_content": 0,
        "gas_h2o_content": 0,
        "gas_air_content": 0,
        "Dpore": 0,
        "Vtotal": 0,
        "flow_mL_h_g": 30000.0,
        "flow_normalisation_note": "from volumetric flow and mass (mL/min \u00f7 g \u00d7 60)",
        "calcination_flowing_gas": 0,
        "calcination_reactive_gas": 0,
        "synthesis_para": "Pristine Co3O4 (named as P-Co3O4) was synthesized as follows. In a typical procedure, 5\u202fg of urea and 0.84\u202fg of Co(NO3)2\u00b76H2O were dissolved in deionized water, and stirred for 10-minute. Then the mixture was dried for 12\u202fh to evaporate water at 60\u202f\u00b0C to form magenta Co(OH)2 precipitates. Finally, the precipitates were collected and placed into a crucible without a cover, followed by a thermal annealing at 550\u202f\u00b0C for 2\u202fh in the muffle furnace with a rate of 15\u202f\u00b0C\u202fmin\u22121",
        "synthesis": "urea-assisted precipitation method",
        "description": "pristine",
        "conversion": [
            50,
            100,
            2.5,
            10,
            23,
            64
        ],
        "temps": [
            154.0,
            180.0,
            80.0,
            121.0,
            140.0,
            160.0
        ],
        "id": 56
    },
    {
        "doi": "10.1016/j.jcis.2019.06.046",
        "name": "P-Co3O4",
        "Co": 1.0,
        "Sbet": 7.1,
        "calcination_temp": 550.0,
        "calcination_time": 2.0,
        "gas_co_content": 1.0,
        "gas_o2_content": 20.0,
        "gas_co2_content": 0,
        "gas_h2o_content": 3.0,
        "gas_air_content": 0,
        "Dpore": 0,
        "Vtotal": 0,
        "flow_mL_h_g": 30000.0,
        "flow_normalisation_note": "from volumetric flow and mass (mL/min \u00f7 g \u00d7 60)",
        "calcination_flowing_gas": 0,
        "calcination_reactive_gas": 0,
        "synthesis_para": "Pristine Co3O4 (named as P-Co3O4) was synthesized as follows. In a typical procedure, 5\u202fg of urea and 0.84\u202fg of Co(NO3)2\u00b76H2O were dissolved in deionized water, and stirred for 10-minute. Then the mixture was dried for 12\u202fh to evaporate water at 60\u202f\u00b0C to form magenta Co(OH)2 precipitates. Finally, the precipitates were collected and placed into a crucible without a cover, followed by a thermal annealing at 550\u202f\u00b0C for 2\u202fh in the muffle furnace with a rate of 15\u202f\u00b0C\u202fmin\u22121",
        "synthesis": "urea-assisted precipitation method",
        "description": "pristine",
        "conversion": [
            100,
            50
        ],
        "temps": [
            210.0,
            150.0
        ],
        "id": 57
    },
    {
        "doi": "10.1016/j.jcis.2019.06.046",
        "name": "N-Co3O4",
        "Co": 1.0,
        "Sbet": 52.4,
        "calcination_temp": 550.0,
        "calcination_time": 2.0,
        "gas_co_content": 1.0,
        "gas_o2_content": 20.0,
        "gas_co2_content": 0,
        "gas_h2o_content": 0,
        "gas_air_content": 0,
        "Dpore": 0,
        "Vtotal": 0,
        "flow_mL_h_g": 30000.0,
        "flow_normalisation_note": "from volumetric flow and mass (mL/min \u00f7 g \u00d7 60)",
        "calcination_flowing_gas": 0,
        "calcination_reactive_gas": 0,
        "synthesis_para": "N-doped Co3O4 (denoted as N-Co3O4) was synthesized as follows. In a typical procedure, 5\u202fg of urea and 0.84\u202fg of Co(NO3)2\u00b76H2O were dissolved in deionized water, and stirred for 10-minute. Then the mixture was dried for 12\u202fh to evaporate water at 60\u202f\u00b0C to form magenta Co(OH)2 precipitates. Finally, the precipitates were collected and placed into a crucible with a cover, followed by a thermal annealing at 550\u202f\u00b0C for 2\u202fh in the muffle furnace with a rate of 15\u202f\u00b0C\u202fmin\u22121 (called \u201cclose system\u201d).",
        "synthesis": "urea-assisted precipitation method",
        "description": "N-doped nanosheets",
        "conversion": [
            50,
            100,
            19,
            25,
            80
        ],
        "temps": [
            83.0,
            125.0,
            32.0,
            50.0,
            110.0
        ],
        "id": 58
    },
    {
        "doi": "10.1016/j.jcis.2019.06.046",
        "name": "N-Co3O4",
        "Co": 1.0,
        "Sbet": 52.4,
        "calcination_temp": 550.0,
        "calcination_time": 2.0,
        "gas_co_content": 1.0,
        "gas_o2_content": 20.0,
        "gas_co2_content": 0,
        "gas_h2o_content": 3.0,
        "gas_air_content": 0,
        "Dpore": 0,
        "Vtotal": 0,
        "flow_mL_h_g": 30000.0,
        "flow_normalisation_note": "from volumetric flow and mass (mL/min \u00f7 g \u00d7 60)",
        "calcination_flowing_gas": 0,
        "calcination_reactive_gas": 0,
        "synthesis_para": "N-doped Co3O4 (denoted as N-Co3O4) was synthesized as follows. In a typical procedure, 5\u202fg of urea and 0.84\u202fg of Co(NO3)2\u00b76H2O were dissolved in deionized water, and stirred for 10-minute. Then the mixture was dried for 12\u202fh to evaporate water at 60\u202f\u00b0C to form magenta Co(OH)2 precipitates. Finally, the precipitates were collected and placed into a crucible with a cover, followed by a thermal annealing at 550\u202f\u00b0C for 2\u202fh in the muffle furnace with a rate of 15\u202f\u00b0C\u202fmin\u22121 (called \u201cclose system\u201d).",
        "synthesis": "urea-assisted precipitation method",
        "description": "N-doped nanosheets",
        "conversion": [
            100,
            50
        ],
        "temps": [
            130.0,
            105.0
        ],
        "id": 59
    },
    {
        "doi": "10.1016/S0926-860X(99)00002-2",
        "name": "AgCo",
        "Ag": 1.0,
        "Co": 1.0,
        "Sbet": 145.0,
        "calcination_temp": 200.0,
        "calcination_time": 3.0,
        "gas_co_content": 1.0,
        "gas_o2_content": 0,
        "gas_co2_content": 0,
        "gas_h2o_content": 0,
        "gas_air_content": 99.0,
        "Dpore": 0,
        "Vtotal": 0,
        "flow_mL_h_g": 29333.333333333336,
        "flow_normalisation_note": "from volumetric flow and mass (mL/min \u00f7 g \u00d7 60)",
        "calcination_flowing_gas": 0,
        "calcination_reactive_gas": 0,
        "synthesis_para": "Composite oxide containing silver and cobalt (1:1 molar ratio) catalysts were prepared by the coprecipitation method. AgNO3 (Aldrich, 99.8%) and Co(NO3)2.6H2O (Fluka, 99.0%) at desired molar ratios were dissolved in distilled water. The total concentration of the metals in the combined aqueous solution was 0.1 M. A sodium carbonate solution (1 M) was added to this solution with stirring at a rate of 2\u20133 ml/min. The precipitate was aged at its pH of 8 for 3 h and then filtered and washed with hot distilled water several times for removing excess ions. The precipitate was then dried in air at 110\u00b0C overnight. After drying, catalysts were calcined in air either at 200\u00b0C or at 500\u00b0C for 3 h. Cobalt oxide and silver oxide catalysts were prepared with the same procedure for comparison.",
        "synthesis": "co precipitation",
        "description": "composite",
        "conversion": [
            50,
            90,
            11,
            70
        ],
        "temps": [
            38.0,
            50.0,
            18.0,
            43.5
        ],
        "id": 60
    },
    {
        "doi": "10.1016/S0926-860X(99)00002-2",
        "name": "Co3O4",
        "Co": 1.0,
        "Sbet": 204.0,
        "calcination_temp": 200.0,
        "calcination_time": 3.0,
        "gas_co_content": 1.0,
        "gas_o2_content": 0,
        "gas_co2_content": 0,
        "gas_h2o_content": 0,
        "gas_air_content": 99.0,
        "Dpore": 0,
        "Vtotal": 0,
        "flow_mL_h_g": 29333.333333333336,
        "flow_normalisation_note": "from volumetric flow and mass (mL/min \u00f7 g \u00d7 60)",
        "calcination_flowing_gas": 0,
        "calcination_reactive_gas": 0,
        "synthesis_para": "Composite oxide containing silver and cobalt (1:1 molar ratio) catalysts were prepared by the coprecipitation method. AgNO3 (Aldrich, 99.8%) and Co(NO3)2.6H2O (Fluka, 99.0%) at desired molar ratios were dissolved in distilled water. The total concentration of the metals in the combined aqueous solution was 0.1 M. A sodium carbonate solution (1 M) was added to this solution with stirring at a rate of 2\u20133 ml/min. The precipitate was aged at its pH of 8 for 3 h and then filtered and washed with hot distilled water several times for removing excess ions. The precipitate was then dried in air at 110\u00b0C overnight. After drying, catalysts were calcined in air either at 200\u00b0C or at 500\u00b0C for 3 h. Cobalt oxide and silver oxide catalysts were prepared with the same procedure for comparison.",
        "synthesis": "co-precipitation",
        "description": "composite",
        "conversion": [
            50,
            90,
            8.5,
            11
        ],
        "temps": [
            40.0,
            54.0,
            20.0,
            30.0
        ],
        "id": 61
    },
    {
        "doi": "10.1016/S0926-860X(99)00002-2",
        "name": "Ag2O",
        "Ag": 1.0,
        "Sbet": 1.1,
        "calcination_temp": 200.0,
        "calcination_time": 3.0,
        "gas_co_content": 1.0,
