Repository: Iwanap1/co_oxidation

# Training an Extrapolatable Model for CO Oxidation Light-Off Prediction over Cerium-Based Catalysts
Extrapolatable NNs for CO Oxidation light-off prediction



The exact architecture can be dictated by the provided model configs. In the most physically-informed scenario, the archictecture includes latent states for both the H<sub>2</sub>-TPR and dynamic oxygen storage capacity (OSC), which are trained both on those experimental measurements and the conversion itself. The weight-hourly space velocity is not included in the features for the conversion net, rather is used to calculate conversion using the solution for a simple first-order kinetic model in a PFR.

File: src/db/migrations/old_system/OG.json (part 7 of 18)
        "synthesis_para": "The hierarchical flower-like silver modified Co3O4 nanosheets catalysts were synthesized by solvothermal method [15], [26]. Typically, Co(NO3)2\u00b76H2O and the certain amount of AgNO3 were added into anhydrous methanol and vigorously stirred to obtain purple solution, and the total amount of cobalt and silver atoms is 15 mmol. Subsequently, 1.801 g of CO(NH2)2 was added into the mixed solution and stirred for 30 min. The mixture was treated in an electronic oven at 180 \u00b0C for 12 h. The produced purple powder was centrifuged and washed more than 6 times by deionized water and ethanol until that the pH of supernatant is equal to 7. The product was dried in electronic oven at 70 \u00b0C overnight, and then calcined at 450 \u00b0C for 3 h under the ramping of 1 \u00b0C\u2219min\u22121. The samples were named as AgxCo (x = 0.02 and 0.1), and x is the atomic ratio calculated by Ag/(Ag + Co). The hierarchical flower-like Co3O4 was synthesized by above methods except the presence of AgNO3.",
        "synthesis": "hydrothermal",
        "description": "hierarchical flower-like nanosheets",
        "conversion": [
        "conversion": [
            50,
            100
        ],
        "temps": [
            50.0,
            105.0
        ],
        "id": 115
    },
    {
        "doi": "10.1016/j.md.2018.02.001",
        "name": "CuMnCoRC",
        "Cu": 1.0,
        "Mn": 0.7,
        "Co": 0.3,
        "Sbet": 70.84,
        "calcination_temp": 415.0,
        "calcination_time": 2.0,
        "gas_co_content": 2.5,
        "gas_o2_content": 0,
        "gas_co2_content": 0,
        "gas_h2o_content": 0,
        "gas_air_content": 97.5,
        "Dpore": 3.136,
        "Vtotal": 0.372,
        "flow_mL_h_g": 36000.0,
        "flow_normalisation_note": "from volumetric flow and mass (mL/min \u00f7 g \u00d7 60)",
        "calcination_flowing_gas": 1,
        "calcination_reactive_gas": 1,
        "synthesis_para": "The CuMnCe catalyst was prepared by the co-precipitation method. The aqueous solutions of copper nitrate (Cu(NO3)2\u00b73H2O) at 5.8636 g/100 ml, cerium nitrate (Ce(NO3)2\u00b73H2O) at 0.316987 g/100 ml and manganese nitrate (Mn(NO3)2\u00b76H2O) at 10 ml/100 ml were premixed. The resulting solution was stirred and precipitated by an aqueous solution of sodium carbonate (Na2CO3) at 21.2 g/100 ml to maintain pH = 8.3. The precipitates were immediately recovered by filtration, washing several times with hot distilled water and then dried at 120 \u00b0C for 24 h and calcined at 415 \u00b0C for 2 h. The CuMnCo catalyst was also prepared by the co-precipitation method. The aqueous solutions of copper nitrate (Cu(NO3)2\u00b73H2O) at 5.8636 g/100 ml, cobalt nitrate (Co(NO3)2\u00b73H2O) at 0.2124 g/100 ml and manganese nitrate (Mn(NO3)2\u00b76H2O) at 10 ml/100 ml were premixed. The resulting solution was stirred and precipitated by an aqueous solution of sodium carbonate (Na2CO3) at 21.2 g/100 ml to maintain pH = 8.3. The formed carbonate precipitate was aged with stirring at room temperature for 8 h. The obtained aged solid was filtered and washed several times with 80 ml ethanol and distilled water several times until neutrality. After the filtering and washing process, the precursor was dried at 120 \u00b0C for 24 h and calcined at 415 \u00b0C for 2 h (Fig. 1 ).",
        "synthesis": "co-precipitation",
        "description": "",
        "conversion": [
            50,
            100
        ],
        "temps": [
            70.0,
            140.0
        ],
        "id": 116
    },
    {
        "doi": "10.1016/j.md.2018.02.001",
        "name": "CuMnCoSA",
        "Cu": 1.0,
        "Mn": 0.7,
        "Co": 0.3,
        "Sbet": 0,
        "calcination_temp": 415.0,
        "calcination_time": 2.0,
        "gas_co_content": 2.5,
        "gas_o2_content": 0,
        "gas_co2_content": 0,
        "gas_h2o_content": 0,
        "gas_air_content": 97.5,
        "Dpore": 0,
        "Vtotal": 0,
        "flow_mL_h_g": 36000.0,
        "flow_normalisation_note": "from volumetric flow and mass (mL/min \u00f7 g \u00d7 60)",
        "calcination_flowing_gas": 0,
        "calcination_reactive_gas": 0,
        "synthesis_para": "The CuMnCe catalyst was prepared by the co-precipitation method. The aqueous solutions of copper nitrate (Cu(NO3)2\u00b73H2O) at 5.8636 g/100 ml, cerium nitrate (Ce(NO3)2\u00b73H2O) at 0.316987 g/100 ml and manganese nitrate (Mn(NO3)2\u00b76H2O) at 10 ml/100 ml were premixed. The resulting solution was stirred and precipitated by an aqueous solution of sodium carbonate (Na2CO3) at 21.2 g/100 ml to maintain pH = 8.3. The precipitates were immediately recovered by filtration, washing several times with hot distilled water and then dried at 120 \u00b0C for 24 h and calcined at 415 \u00b0C for 2 h. The CuMnCo catalyst was also prepared by the co-precipitation method. The aqueous solutions of copper nitrate (Cu(NO3)2\u00b73H2O) at 5.8636 g/100 ml, cobalt nitrate (Co(NO3)2\u00b73H2O) at 0.2124 g/100 ml and manganese nitrate (Mn(NO3)2\u00b76H2O) at 10 ml/100 ml were premixed. The resulting solution was stirred and precipitated by an aqueous solution of sodium carbonate (Na2CO3) at 21.2 g/100 ml to maintain pH = 8.3. The formed carbonate precipitate was aged with stirring at room temperature for 8 h. The obtained aged solid was filtered and washed several times with 80 ml ethanol and distilled water several times until neutrality. After the filtering and washing process, the precursor was dried at 120 \u00b0C for 24 h and calcined at 415 \u00b0C for 2 h (Fig. 1 ).",
        "synthesis": "co-precipitation",
        "description": "",
        "conversion": [
            50,
            100
        ],
        "temps": [
            110.0,
            190.0
        ],
        "id": 117
    },
    {
        "doi": "10.1016/j.md.2018.02.001",
        "name": "CuMnCoFa",
        "Cu": 1.0,
        "Mn": 0.7,
        "Co": 0.3,
        "Sbet": 0,
        "calcination_temp": 415.0,
        "calcination_time": 2.0,
        "gas_co_content": 2.5,
        "gas_o2_content": 0,
        "gas_co2_content": 0,
        "gas_h2o_content": 0,
        "gas_air_content": 97.5,
        "Dpore": 0,
        "Vtotal": 0,
        "flow_mL_h_g": 36000.0,
        "flow_normalisation_note": "from volumetric flow and mass (mL/min \u00f7 g \u00d7 60)",
        "calcination_flowing_gas": 1,
        "calcination_reactive_gas": 0,
        "synthesis_para": "The CuMnCe catalyst was prepared by the co-precipitation method. The aqueous solutions of copper nitrate (Cu(NO3)2\u00b73H2O) at 5.8636 g/100 ml, cerium nitrate (Ce(NO3)2\u00b73H2O) at 0.316987 g/100 ml and manganese nitrate (Mn(NO3)2\u00b76H2O) at 10 ml/100 ml were premixed. The resulting solution was stirred and precipitated by an aqueous solution of sodium carbonate (Na2CO3) at 21.2 g/100 ml to maintain pH = 8.3. The precipitates were immediately recovered by filtration, washing several times with hot distilled water and then dried at 120 \u00b0C for 24 h and calcined at 415 \u00b0C for 2 h. The CuMnCo catalyst was also prepared by the co-precipitation method. The aqueous solutions of copper nitrate (Cu(NO3)2\u00b73H2O) at 5.8636 g/100 ml, cobalt nitrate (Co(NO3)2\u00b73H2O) at 0.2124 g/100 ml and manganese nitrate (Mn(NO3)2\u00b76H2O) at 10 ml/100 ml were premixed. The resulting solution was stirred and precipitated by an aqueous solution of sodium carbonate (Na2CO3) at 21.2 g/100 ml to maintain pH = 8.3. The formed carbonate precipitate was aged with stirring at room temperature for 8 h. The obtained aged solid was filtered and washed several times with 80 ml ethanol and distilled water several times until neutrality. After the filtering and washing process, the precursor was dried at 120 \u00b0C for 24 h and calcined at 415 \u00b0C for 2 h (Fig. 1 ).",
        "synthesis": "co-precipitation",
        "description": "",
        "conversion": [
            50,
            100
        ],
        "temps": [
            110.0,
            190.0
        ],
        "id": 118
    },
    {
        "doi": "10.1016/j.md.2018.02.001",
        "name": "CuMnZrRC",
        "Cu": 1.0,
        "Mn": 0.7,
        "Zr": 0.3,
        "Sbet": 83.9,
        "calcination_temp": 415.0,
        "calcination_time": 2.0,
        "gas_co_content": 2.5,
        "gas_o2_content": 0,
        "gas_co2_content": 0,
        "gas_h2o_content": 0,
        "gas_air_content": 97.5,
        "Dpore": 3.705,
        "Vtotal": 0.41,
        "flow_mL_h_g": 36000.0,
        "flow_normalisation_note": "from volumetric flow and mass (mL/min \u00f7 g \u00d7 60)",
        "calcination_flowing_gas": 1,
        "calcination_reactive_gas": 1,
        "synthesis_para": "A typical procedure for the preparation of (Cu-Ce-Zr) catalysts is as follows. First, analytical grade copper nitrate (Cu(NO3)23H2O), cerium nitrate (Ce(NO3)36H2O) and zirconium nitrate (Zr(NO3)45H2O) were blended to form a homogenized premix, in which the molar ratio of (Ce:Zr) was (7:3). Then oxylic acid ((COOH)22H2O), a ligand for the metal cations of Cu2+, Ce3+ and Zr4+ was added to the premix and ground in an agate mortar at room temperature. After mixing, it was placed into a bowl for a reactive grinder, which revolves at a speed of 150 rpm for 4 h. After being ground for 4 h, all of the reactants were transferred to a uniform, viscous and muddy precursor for the CuOCe0.7Zr0.3O2 catalyst. Thereafter the precursor was dried at 120 \u00b0C for 24 h and further calcined in air at 415 \u00b0C for 2 h at a rate of 5 \u00b0C/min. The calcination of the precursor was done just before the activity measurement of the catalyst. It was carried out in three ways; in the first we used the stagnant air calcination (SAC) in the stagnant air, second was flowing air calcination (FAC) in the presence of air and third was reactive calcination (RC) in the presence of 4.5% of CO in air in a compact bench scale of fixed bed tubular flow reactor (Table 1 ).",
        "synthesis": "reactive solid grinding",
        "description": "",
        "conversion": [
            50,
            100
        ],
        "temps": [
            70.0,
            115.0
        ],
        "id": 119
    },
    {
        "doi": "10.1016/j.md.2018.02.001",
        "name": "CuMnZrSA",
        "Cu": 1.0,
        "Mn": 0.7,
        "Zr": 0.3,
        "Sbet": 0,
        "calcination_temp": 415.0,
        "calcination_time": 2.0,
        "gas_co_content": 2.5,
        "gas_o2_content": 0,
        "gas_co2_content": 0,
        "gas_h2o_content": 0,
        "gas_air_content": 97.5,
        "Dpore": 0,
        "Vtotal": 0,
        "flow_mL_h_g": 36000.0,
        "flow_normalisation_note": "from volumetric flow and mass (mL/min \u00f7 g \u00d7 60)",
        "calcination_flowing_gas": 0,
        "calcination_reactive_gas": 0,
        "synthesis_para": "A typical procedure for the preparation of (Cu-Ce-Zr) catalysts is as follows. First, analytical grade copper nitrate (Cu(NO3)23H2O), cerium nitrate (Ce(NO3)36H2O) and zirconium nitrate (Zr(NO3)45H2O) were blended to form a homogenized premix, in which the molar ratio of (Ce:Zr) was (7:3). Then oxylic acid ((COOH)22H2O), a ligand for the metal cations of Cu2+, Ce3+ and Zr4+ was added to the premix and ground in an agate mortar at room temperature. After mixing, it was placed into a bowl for a reactive grinder, which revolves at a speed of 150 rpm for 4 h. After being ground for 4 h, all of the reactants were transferred to a uniform, viscous and muddy precursor for the CuOCe0.7Zr0.3O2 catalyst. Thereafter the precursor was dried at 120 \u00b0C for 24 h and further calcined in air at 415 \u00b0C for 2 h at a rate of 5 \u00b0C/min. The calcination of the precursor was done just before the activity measurement of the catalyst. It was carried out in three ways; in the first we used the stagnant air calcination (SAC) in the stagnant air, second was flowing air calcination (FAC) in the presence of air and third was reactive calcination (RC) in the presence of 4.5% of CO in air in a compact bench scale of fixed bed tubular flow reactor (Table 1 ).",
        "synthesis": "reactive solid grinding",
        "description": "",
        "conversion": [
            50,
            100
        ],
        "temps": [
            102.0,
            180.0
        ],
        "id": 120
    },
    {
        "doi": "10.1016/j.md.2018.02.001",
        "name": "CuMnZrFa",
        "Cu": 1.0,
        "Mn": 0.7,
        "Zr": 0.3,
        "Sbet": 0,
        "calcination_temp": 415.0,
        "calcination_time": 2.0,
        "gas_co_content": 2.5,
        "gas_o2_content": 0,
        "gas_co2_content": 0,
        "gas_h2o_content": 0,
        "gas_air_content": 97.5,
        "Dpore": 0,
        "Vtotal": 0,
        "flow_mL_h_g": 36000.0,
        "flow_normalisation_note": "from volumetric flow and mass (mL/min \u00f7 g \u00d7 60)",
        "calcination_flowing_gas": 1,
        "calcination_reactive_gas": 0,
        "synthesis_para": "A typical procedure for the preparation of (Cu-Ce-Zr) catalysts is as follows. First, analytical grade copper nitrate (Cu(NO3)23H2O), cerium nitrate (Ce(NO3)36H2O) and zirconium nitrate (Zr(NO3)45H2O) were blended to form a homogenized premix, in which the molar ratio of (Ce:Zr) was (7:3). Then oxylic acid ((COOH)22H2O), a ligand for the metal cations of Cu2+, Ce3+ and Zr4+ was added to the premix and ground in an agate mortar at room temperature. After mixing, it was placed into a bowl for a reactive grinder, which revolves at a speed of 150 rpm for 4 h. After being ground for 4 h, all of the reactants were transferred to a uniform, viscous and muddy precursor for the CuOCe0.7Zr0.3O2 catalyst. Thereafter the precursor was dried at 120 \u00b0C for 24 h and further calcined in air at 415 \u00b0C for 2 h at a rate of 5 \u00b0C/min. The calcination of the precursor was done just before the activity measurement of the catalyst. It was carried out in three ways; in the first we used the stagnant air calcination (SAC) in the stagnant air, second was flowing air calcination (FAC) in the presence of air and third was reactive calcination (RC) in the presence of 4.5% of CO in air in a compact bench scale of fixed bed tubular flow reactor (Table 1 ).",
        "synthesis": "reactive solid grinding",
        "description": "",
        "conversion": [
            100
        ],
        "temps": [
            165.0
        ],
        "id": 121
    },
    {
        "doi": "10.1016/j.md.2018.02.001",
        "name": "CuMnZrFA",
        "Cu": 1.0,
        "Mn": 0.7,
        "Zr": 0.3,
        "Sbet": 0,
        "calcination_temp": 415.0,
        "calcination_time": 2.0,
        "gas_co_content": 2.5,
        "gas_o2_content": 0,
        "gas_co2_content": 0,
        "gas_h2o_content": 0,
        "gas_air_content": 97.5,
        "Dpore": 0,
        "Vtotal": 0,
        "flow_mL_h_g": 36000.0,
        "flow_normalisation_note": "from volumetric flow and mass (mL/min \u00f7 g \u00d7 60)",
        "calcination_flowing_gas": 1,
        "calcination_reactive_gas": 0,
        "synthesis_para": "A typical procedure for the preparation of (Cu-Ce-Zr) catalysts is as follows. First, analytical grade copper nitrate (Cu(NO3)23H2O), cerium nitrate (Ce(NO3)36H2O) and zirconium nitrate (Zr(NO3)45H2O) were blended to form a homogenized premix, in which the molar ratio of (Ce:Zr) was (7:3). Then oxylic acid ((COOH)22H2O), a ligand for the metal cations of Cu2+, Ce3+ and Zr4+ was added to the premix and ground in an agate mortar at room temperature. After mixing, it was placed into a bowl for a reactive grinder, which revolves at a speed of 150 rpm for 4 h. After being ground for 4 h, all of the reactants were transferred to a uniform, viscous and muddy precursor for the CuOCe0.7Zr0.3O2 catalyst. Thereafter the precursor was dried at 120 \u00b0C for 24 h and further calcined in air at 415 \u00b0C for 2 h at a rate of 5 \u00b0C/min. The calcination of the precursor was done just before the activity measurement of the catalyst. It was carried out in three ways; in the first we used the stagnant air calcination (SAC) in the stagnant air, second was flowing air calcination (FAC) in the presence of air and third was reactive calcination (RC) in the presence of 4.5% of CO in air in a compact bench scale of fixed bed tubular flow reactor (Table 1 ).",
        "synthesis": "reactive solid grinding",
        "description": "",
        "conversion": [
            50
        ],
        "temps": [
            85.0
        ],
        "id": 122
    },
    {
        "doi": "10.1016/j.jcat.2017.06.022",
        "name": "Co3O4",
        "Co": 1.0,
        "Sbet": 36.9,
        "calcination_temp": 350.0,
        "calcination_time": 3.0,
        "gas_co_content": 0.15,
        "gas_o2_content": 18.9,
        "gas_co2_content": 0,
        "gas_h2o_content": 0,
        "gas_air_content": 0,
        "Dpore": 9.6,
        "Vtotal": 0.22,
        "flow_mL_h_g": 15000.0,
        "flow_normalisation_note": "from flow_value (already mL h^-1 g^-1)",
        "calcination_flowing_gas": 0,
        "calcination_reactive_gas": 0,
        "synthesis_para": "The catalysts were prepared by a solid-phase method mediated with oxalic acid (OA)/ethlyene glycol (EG). In detail, Fe(NO3)3\u00b79H2O (\u226598.5%), Co(NO3)2\u00b76H2O (\u226599.0%) and C2H2O4\u00b72H2O (OA, \u226599.0%) at designed ratios were weighed and put in an agate mortar at the room temperature. To facilitate the reaction and dispersion of this solid mixture, a measured amount of ethylene glycol was added. After hand grinding for 30min, the sample was transferred to glass cup, ultrasonicated for 1h, then dried at 110\u00b0C overnight. Finally the sample was heated from the room temperature to the given temperature (200\u2013400\u00b0C) in air at 5\u00b0C/min and kept at this temperature for 3h. The prepared catalysts were referred to as FeaCobOx-(OAc-EGd) (Fe/Co=a/b; OA/Co=c/b; EG/Co=d/b, mol).",
        "synthesis": "solid-phase method mediated with oxalic acid (OA)/ethlyene glycol (EG)",
        "description": "Polymer nanofilm-coated",
        "conversion": [
            50,
            100
        ],
        "temps": [
            -91.0,
            -78.0
        ],
        "id": 123
    },
    {
        "doi": "10.1016/j.jcat.2017.06.022",
        "name": "Co3O4",
        "Co": 1.0,
        "Sbet": 36.9,
        "calcination_temp": 350.0,
        "calcination_time": 3.0,
        "gas_co_content": 0.15,
        "gas_o2_content": 18.9,
        "gas_co2_content": 0,
        "gas_h2o_content": 0.6,
        "gas_air_content": 0,
        "Dpore": 9.6,
        "Vtotal": 0.22,
        "flow_mL_h_g": 15000.0,
        "flow_normalisation_note": "from flow_value (already mL h^-1 g^-1)",
        "calcination_flowing_gas": 0,
        "calcination_reactive_gas": 0,
        "synthesis_para": "The catalysts were prepared by a solid-phase method mediated with oxalic acid (OA)/ethlyene glycol (EG). In detail, Fe(NO3)3\u00b79H2O (\u226598.5%), Co(NO3)2\u00b76H2O (\u226599.0%) and C2H2O4\u00b72H2O (OA, \u226599.0%) at designed ratios were weighed and put in an agate mortar at the room temperature. To facilitate the reaction and dispersion of this solid mixture, a measured amount of ethylene glycol was added. After hand grinding for 30min, the sample was transferred to glass cup, ultrasonicated for 1h, then dried at 110\u00b0C overnight. Finally the sample was heated from the room temperature to the given temperature (200\u2013400\u00b0C) in air at 5\u00b0C/min and kept at this temperature for 3h. The prepared catalysts were referred to as FeaCobOx-(OAc-EGd) (Fe/Co=a/b; OA/Co=c/b; EG/Co=d/b, mol).",
        "synthesis": "solid-phase method mediated with oxalic acid (OA)/ethlyene glycol (EG)",
        "description": "Polymer nanofilm-coated",
        "conversion": [
            50,
            100
        ],
        "temps": [
            74.0,
            100.0
        ],
        "id": 124
    },
    {
        "doi": "10.1016/j.jcat.2017.06.022",
        "name": "FeCeO",
        "Fe": 0.5,
        "Co": 16.0,
        "Sbet": 58.2,
        "calcination_temp": 350.0,
        "calcination_time": 3.0,
        "gas_co_content": 0.15,
        "gas_o2_content": 18.9,
        "gas_co2_content": 0,
        "gas_h2o_content": 0,
        "gas_air_content": 0,
        "Dpore": 6.5,
        "Vtotal": 0.24,
        "flow_mL_h_g": 15000.0,
        "flow_normalisation_note": "from flow_value (already mL h^-1 g^-1)",
        "calcination_flowing_gas": 0,
        "calcination_reactive_gas": 0,
        "synthesis_para": "The catalysts were prepared by a solid-phase method mediated with oxalic acid (OA)/ethlyene glycol (EG). In detail, Fe(NO3)3\u00b79H2O (\u226598.5%), Co(NO3)2\u00b76H2O (\u226599.0%) and C2H2O4\u00b72H2O (OA, \u226599.0%) at designed ratios were weighed and put in an agate mortar at the room temperature. To facilitate the reaction and dispersion of this solid mixture, a measured amount of ethylene glycol was added. After hand grinding for 30min, the sample was transferred to glass cup, ultrasonicated for 1h, then dried at 110\u00b0C overnight. Finally the sample was heated from the room temperature to the given temperature (200\u2013400\u00b0C) in air at 5\u00b0C/min and kept at this temperature for 3h. The prepared catalysts were referred to as FeaCobOx-(OAc-EGd) (Fe/Co=a/b; OA/Co=c/b; EG/Co=d/b, mol).",
        "synthesis": "solid-phase method mediated with oxalic acid (OA)/ethlyene glycol (EG)",
        "description": "Polymer nanofilm-coated",
        "conversion": [
            50,
            100
        ],
        "temps": [
            -94.0,
            -87.0
        ],
        "id": 125
    },
    {
        "doi": "10.1016/j.jcat.2017.06.022",
        "name": "FeCeO",
        "Fe": 0.5,
        "Co": 16.0,
        "Sbet": 58.2,
        "calcination_temp": 350.0,
        "calcination_time": 3.0,
        "gas_co_content": 0.15,
        "gas_o2_content": 18.9,
        "gas_co2_content": 0,
        "gas_h2o_content": 0.6,
        "gas_air_content": 0,
        "Dpore": 6.5,
        "Vtotal": 0.24,
        "flow_mL_h_g": 15000.0,
        "flow_normalisation_note": "from flow_value (already mL h^-1 g^-1)",
        "calcination_flowing_gas": 0,
        "calcination_reactive_gas": 0,
        "synthesis_para": "The catalysts were prepared by a solid-phase method mediated with oxalic acid (OA)/ethlyene glycol (EG). In detail, Fe(NO3)3\u00b79H2O (\u226598.5%), Co(NO3)2\u00b76H2O (\u226599.0%) and C2H2O4\u00b72H2O (OA, \u226599.0%) at designed ratios were weighed and put in an agate mortar at the room temperature. To facilitate the reaction and dispersion of this solid mixture, a measured amount of ethylene glycol was added. After hand grinding for 30min, the sample was transferred to glass cup, ultrasonicated for 1h, then dried at 110\u00b0C overnight. Finally the sample was heated from the room temperature to the given temperature (200\u2013400\u00b0C) in air at 5\u00b0C/min and kept at this temperature for 3h. The prepared catalysts were referred to as FeaCobOx-(OAc-EGd) (Fe/Co=a/b; OA/Co=c/b; EG/Co=d/b, mol).",
        "synthesis": "solid-phase method mediated with oxalic acid (OA)/ethlyene glycol (EG)",
        "description": "Polymer nanofilm-coated",
        "conversion": [
            50,
            100
        ],
        "temps": [
            66.0,
            90.0
        ],
        "id": 126
    },
    {
        "doi": "10.1016/j.jcat.2017.06.022",
        "name": "FeCeO",
        "Fe": 2.0,
        "Co": 16.0,
        "Sbet": 50.2,
        "calcination_temp": 350.0,
        "calcination_time": 3.0,
        "gas_co_content": 0.15,
        "gas_o2_content": 18.9,
        "gas_co2_content": 0,
        "gas_h2o_content": 0,
        "gas_air_content": 0,
        "Dpore": 7.6,
        "Vtotal": 0.24,
        "flow_mL_h_g": 15000.0,
        "flow_normalisation_note": "from flow_value (already mL h^-1 g^-1)",
        "calcination_flowing_gas": 0,
        "calcination_reactive_gas": 0,
        "synthesis_para": "The catalysts were prepared by a solid-phase method mediated with oxalic acid (OA)/ethlyene glycol (EG). In detail, Fe(NO3)3\u00b79H2O (\u226598.5%), Co(NO3)2\u00b76H2O (\u226599.0%) and C2H2O4\u00b72H2O (OA, \u226599.0%) at designed ratios were weighed and put in an agate mortar at the room temperature. To facilitate the reaction and dispersion of this solid mixture, a measured amount of ethylene glycol was added. After hand grinding for 30min, the sample was transferred to glass cup, ultrasonicated for 1h, then dried at 110\u00b0C overnight. Finally the sample was heated from the room temperature to the given temperature (200\u2013400\u00b0C) in air at 5\u00b0C/min and kept at this temperature for 3h. The prepared catalysts were referred to as FeaCobOx-(OAc-EGd) (Fe/Co=a/b; OA/Co=c/b; EG/Co=d/b, mol).",
        "synthesis": "solid-phase method mediated with oxalic acid (OA)/ethlyene glycol (EG)",
        "description": "Polymer nanofilm-coated",
        "conversion": [
            50,
            100
        ],
        "temps": [
            -97.0,
            -91.0
        ],
        "id": 127
    },
    {
        "doi": "10.1016/j.jcat.2017.06.022",
        "name": "FeCeO",
        "Fe": 2.0,
        "Co": 16.0,
        "Sbet": 50.2,
        "calcination_temp": 350.0,
        "calcination_time": 3.0,
        "gas_co_content": 0.15,
        "gas_o2_content": 18.9,
        "gas_co2_content": 0,
        "gas_h2o_content": 0.6,
        "gas_air_content": 0,
        "Dpore": 7.6,
        "Vtotal": 0.24,
        "flow_mL_h_g": 15000.0,
        "flow_normalisation_note": "from flow_value (already mL h^-1 g^-1)",
        "calcination_flowing_gas": 0,
        "calcination_reactive_gas": 0,
        "synthesis_para": "The catalysts were prepared by a solid-phase method mediated with oxalic acid (OA)/ethlyene glycol (EG). In detail, Fe(NO3)3\u00b79H2O (\u226598.5%), Co(NO3)2\u00b76H2O (\u226599.0%) and C2H2O4\u00b72H2O (OA, \u226599.0%) at designed ratios were weighed and put in an agate mortar at the room temperature. To facilitate the reaction and dispersion of this solid mixture, a measured amount of ethylene glycol was added. After hand grinding for 30min, the sample was transferred to glass cup, ultrasonicated for 1h, then dried at 110\u00b0C overnight. Finally the sample was heated from the room temperature to the given temperature (200\u2013400\u00b0C) in air at 5\u00b0C/min and kept at this temperature for 3h. The prepared catalysts were referred to as FeaCobOx-(OAc-EGd) (Fe/Co=a/b; OA/Co=c/b; EG/Co=d/b, mol).",
        "synthesis": "solid-phase method mediated with oxalic acid (OA)/ethlyene glycol (EG)",
        "description": "Polymer nanofilm-coated",
        "conversion": [
            50,
            100
        ],
        "temps": [
            54.0,
            80.0
        ],
        "id": 128
    },
    {
        "doi": "10.1016/j.jcat.2017.06.022",
        "name": "FeCeO",
        "Fe": 3.0,
        "Co": 16.0,
        "Sbet": 49.8,
        "calcination_temp": 350.0,
        "calcination_time": 3.0,
        "gas_co_content": 0.15,
        "gas_o2_content": 18.9,
        "gas_co2_content": 0,
        "gas_h2o_content": 0,
        "gas_air_content": 0,
        "Dpore": 7.5,
        "Vtotal": 0.23,
        "flow_mL_h_g": 15000.0,
        "flow_normalisation_note": "from flow_value (already mL h^-1 g^-1)",
        "calcination_flowing_gas": 0,
        "calcination_reactive_gas": 0,
        "synthesis_para": "The catalysts were prepared by a solid-phase method mediated with oxalic acid (OA)/ethlyene glycol (EG). In detail, Fe(NO3)3\u00b79H2O (\u226598.5%), Co(NO3)2\u00b76H2O (\u226599.0%) and C2H2O4\u00b72H2O (OA, \u226599.0%) at designed ratios were weighed and put in an agate mortar at the room temperature. To facilitate the reaction and dispersion of this solid mixture, a measured amount of ethylene glycol was added. After hand grinding for 30min, the sample was transferred to glass cup, ultrasonicated for 1h, then dried at 110\u00b0C overnight. Finally the sample was heated from the room temperature to the given temperature (200\u2013400\u00b0C) in air at 5\u00b0C/min and kept at this temperature for 3h. The prepared catalysts were referred to as FeaCobOx-(OAc-EGd) (Fe/Co=a/b; OA/Co=c/b; EG/Co=d/b, mol).",
        "synthesis": "solid-phase method mediated with oxalic acid (OA)/ethlyene glycol (EG)",
        "description": "Polymer nanofilm-coated",
        "conversion": [
            50,
            100
        ],
        "temps": [
            -103.0,
            -96.0
        ],
        "id": 129
    },
    {
        "doi": "10.1016/j.jcat.2017.06.022",
        "name": "FeCeO",
        "Fe": 3.0,
        "Co": 16.0,
        "Sbet": 49.8,
        "calcination_temp": 350.0,
        "calcination_time": 3.0,
        "gas_co_content": 0.15,
        "gas_o2_content": 18.9,
        "gas_co2_content": 0,
        "gas_h2o_content": 0.6,
        "gas_air_content": 0,
        "Dpore": 7.5,
        "Vtotal": 0.23,
        "flow_mL_h_g": 15000.0,
        "flow_normalisation_note": "from flow_value (already mL h^-1 g^-1)",
        "calcination_flowing_gas": 0,
        "calcination_reactive_gas": 0,
        "synthesis_para": "The catalysts were prepared by a solid-phase method mediated with oxalic acid (OA)/ethlyene glycol (EG). In detail, Fe(NO3)3\u00b79H2O (\u226598.5%), Co(NO3)2\u00b76H2O (\u226599.0%) and C2H2O4\u00b72H2O (OA, \u226599.0%) at designed ratios were weighed and put in an agate mortar at the room temperature. To facilitate the reaction and dispersion of this solid mixture, a measured amount of ethylene glycol was added. After hand grinding for 30min, the sample was transferred to glass cup, ultrasonicated for 1h, then dried at 110\u00b0C overnight. Finally the sample was heated from the room temperature to the given temperature (200\u2013400\u00b0C) in air at 5\u00b0C/min and kept at this temperature for 3h. The prepared catalysts were referred to as FeaCobOx-(OAc-EGd) (Fe/Co=a/b; OA/Co=c/b; EG/Co=d/b, mol).",
        "synthesis": "solid-phase method mediated with oxalic acid (OA)/ethlyene glycol (EG)",
        "description": "Polymer nanofilm-coated",
        "conversion": [
            50,
            100
        ],
        "temps": [
            44.0,
            70.0
        ],
        "id": 130
    },
    {
        "doi": "10.1016/j.jcat.2017.06.022",
        "name": "FeCeO",
        "Fe": 6.0,
        "Co": 16.0,
        "Sbet": 41.4,
        "calcination_temp": 350.0,
        "calcination_time": 3.0,
        "gas_co_content": 0.15,
        "gas_o2_content": 18.9,
        "gas_co2_content": 0,
        "gas_h2o_content": 0,
        "gas_air_content": 0,
        "Dpore": 9.7,
        "Vtotal": 0.24,
        "flow_mL_h_g": 15000.0,
        "flow_normalisation_note": "from flow_value (already mL h^-1 g^-1)",
        "calcination_flowing_gas": 0,
        "calcination_reactive_gas": 0,
        "synthesis_para": "The catalysts were prepared by a solid-phase method mediated with oxalic acid (OA)/ethlyene glycol (EG). In detail, Fe(NO3)3\u00b79H2O (\u226598.5%), Co(NO3)2\u00b76H2O (\u226599.0%) and C2H2O4\u00b72H2O (OA, \u226599.0%) at designed ratios were weighed and put in an agate mortar at the room temperature. To facilitate the reaction and dispersion of this solid mixture, a measured amount of ethylene glycol was added. After hand grinding for 30min, the sample was transferred to glass cup, ultrasonicated for 1h, then dried at 110\u00b0C overnight. Finally the sample was heated from the room temperature to the given temperature (200\u2013400\u00b0C) in air at 5\u00b0C/min and kept at this temperature for 3h. The prepared catalysts were referred to as FeaCobOx-(OAc-EGd) (Fe/Co=a/b; OA/Co=c/b; EG/Co=d/b, mol).",
        "synthesis": "solid-phase method mediated with oxalic acid (OA)/ethlyene glycol (EG)",
        "description": "Polymer nanofilm-coated",
        "conversion": [
            50,
            100
        ],
        "temps": [
            -98.0,
            -92.0
        ],
        "id": 131
    },
    {
        "doi": "10.1016/j.jcat.2017.06.022",
        "name": "FeCeO",
        "Fe": 6.0,
        "Co": 16.0,
        "Sbet": 41.4,
        "calcination_temp": 350.0,
        "calcination_time": 3.0,
        "gas_co_content": 0.15,
        "gas_o2_content": 18.9,
        "gas_co2_content": 0,
        "gas_h2o_content": 0.6,
        "gas_air_content": 0,
        "Dpore": 9.7,
        "Vtotal": 0.24,
        "flow_mL_h_g": 15000.0,
        "flow_normalisation_note": "from flow_value (already mL h^-1 g^-1)",
        "calcination_flowing_gas": 0,
        "calcination_reactive_gas": 0,
        "synthesis_para": "The catalysts were prepared by a solid-phase method mediated with oxalic acid (OA)/ethlyene glycol (EG). In detail, Fe(NO3)3\u00b79H2O (\u226598.5%), Co(NO3)2\u00b76H2O (\u226599.0%) and C2H2O4\u00b72H2O (OA, \u226599.0%) at designed ratios were weighed and put in an agate mortar at the room temperature. To facilitate the reaction and dispersion of this solid mixture, a measured amount of ethylene glycol was added. After hand grinding for 30min, the sample was transferred to glass cup, ultrasonicated for 1h, then dried at 110\u00b0C overnight. Finally the sample was heated from the room temperature to the given temperature (200\u2013400\u00b0C) in air at 5\u00b0C/min and kept at this temperature for 3h. The prepared catalysts were referred to as FeaCobOx-(OAc-EGd) (Fe/Co=a/b; OA/Co=c/b; EG/Co=d/b, mol).",
        "synthesis": "solid-phase method mediated with oxalic acid (OA)/ethlyene glycol (EG)",
        "description": "Polymer nanofilm-coated",
        "conversion": [
            50,
            100
        ],
        "temps": [
            54.0,
            90.0
        ],
        "id": 132
    },
    {
        "doi": "10.1016/j.apsusc.2016.08.114",
        "name": "Fe2O3",
        "Fe": 1.0,
        "Sbet": 110.3,
        "calcination_temp": 300.0,
        "calcination_time": 3.0,
        "gas_co_content": 0.2,
        "gas_o2_content": 0,
        "gas_co2_content": 0,
        "gas_h2o_content": 0,
        "gas_air_content": 99.8,
        "Dpore": 10.9,
        "Vtotal": 0.197,
        "flow_mL_h_g": 18000.0,
        "flow_normalisation_note": "from flow_value (already mL h^-1 g^-1)",
        "calcination_flowing_gas": 0,
        "calcination_reactive_gas": 0,
        "synthesis_para": "Pure Fe2O3, pure CuO and Fe2O3 mixed with different wt.% of CuO (1\u201350wt.%) were prepared by co-precipitation method [8,14,20]. In a typical preparation, calculated amounts of Fe(NO3)3\u00b79H2O (Merck, 99%) and Cu(NO3)2\u00b73H2O (Sigma-Aldrich, 99%) were dissolved in bidistilled water and the resulting solutions were heated to 70\u00b0C. Then an aqueous solution of potassium carbonate (0.2M) was added to the mixed nitrate solutions, under continuous stirring, at a rate of 2\u20133mlmin\u22121 at 70\u00b0C until pH 8.3\u20138.5 was achieved. The resulting precipitates were aged at this pH for 2h and then filtered and washed with warm bidistilled water several times to remove the excess ions. The precipitates were dried at 110\u00b0C overnight before being calcined at 300\u2013600\u00b0C in air atmosphere for 3h.",
        "synthesis": "co-precipitation",
        "description": "mesoporous",
        "conversion": [
            4,
            12,
            25,
            47,
            68,
            80,
            88,
            94
        ],
        "temps": [
            125.0,
            150.0,
            175.0,
            200.0,
            225.0,
            250.0,
            275.0,
            300.0
        ],
        "id": 133
    },
    {
        "doi": "10.1016/j.apsusc.2016.08.114",
        "name": "1 wt.% CuOFe2O3",
        "Cu": 0.013,
        "Fe": 1.2,
        "Sbet": 115.2,
        "calcination_temp": 300.0,
        "calcination_time": 3.0,
        "gas_co_content": 0.2,
        "gas_o2_content": 0,
        "gas_co2_content": 0,
        "gas_h2o_content": 0,
        "gas_air_content": 99.8,
        "Dpore": 10.6,
        "Vtotal": 0.199,
        "flow_mL_h_g": 18000.0,
        "flow_normalisation_note": "from flow_value (already mL h^-1 g^-1)",
        "calcination_flowing_gas": 0,
        "calcination_reactive_gas": 0,
        "synthesis_para": "Pure Fe2O3, pure CuO and Fe2O3 mixed with different wt.% of CuO (1\u201350wt.%) were prepared by co-precipitation method [8,14,20]. In a typical preparation, calculated amounts of Fe(NO3)3\u00b79H2O (Merck, 99%) and Cu(NO3)2\u00b73H2O (Sigma-Aldrich, 99%) were dissolved in bidistilled water and the resulting solutions were heated to 70\u00b0C. Then an aqueous solution of potassium carbonate (0.2M) was added to the mixed nitrate solutions, under continuous stirring, at a rate of 2\u20133mlmin\u22121 at 70\u00b0C until pH 8.3\u20138.5 was achieved. The resulting precipitates were aged at this pH for 2h and then filtered and washed with warm bidistilled water several times to remove the excess ions. The precipitates were dried at 110\u00b0C overnight before being calcined at 300\u2013600\u00b0C in air atmosphere for 3h.",
        "synthesis": "co-precipitation",
        "description": "mesoporous",
        "conversion": [
            5.8,
            10,
            18,
            30,
            55,
            75,
            85,
            90
        ],
        "temps": [
            100.0,
            125,
            150,
            175,
            200,
            225,
            250,
            275
        ],
        "id": 134
    },
    {
        "doi": "10.1016/j.apsusc.2016.08.114",
        "name": "3 wt.% CuOFe2O3",
        "Cu": 0.04,
        "Fe": 1.21,
        "Sbet": 120.2,
        "calcination_temp": 300.0,
        "calcination_time": 3.0,
        "gas_co_content": 0.2,
        "gas_o2_content": 0,
        "gas_co2_content": 0,
        "gas_h2o_content": 0,
        "gas_air_content": 99.8,
        "Dpore": 9.2,
        "Vtotal": 0.202,
        "flow_mL_h_g": 18000.0,
        "flow_normalisation_note": "from flow_value (already mL h^-1 g^-1)",
        "calcination_flowing_gas": 0,
        "calcination_reactive_gas": 0,
        "synthesis_para": "Pure Fe2O3, pure CuO and Fe2O3 mixed with different wt.% of CuO (1\u201350wt.%) were prepared by co-precipitation method [8,14,20]. In a typical preparation, calculated amounts of Fe(NO3)3\u00b79H2O (Merck, 99%) and Cu(NO3)2\u00b73H2O (Sigma-Aldrich, 99%) were dissolved in bidistilled water and the resulting solutions were heated to 70\u00b0C. Then an aqueous solution of potassium carbonate (0.2M) was added to the mixed nitrate solutions, under continuous stirring, at a rate of 2\u20133mlmin\u22121 at 70\u00b0C until pH 8.3\u20138.5 was achieved. The resulting precipitates were aged at this pH for 2h and then filtered and washed with warm bidistilled water several times to remove the excess ions. The precipitates were dried at 110\u00b0C overnight before being calcined at 300\u2013600\u00b0C in air atmosphere for 3h.",
        "synthesis": "co-precipitation",
        "description": "mesoporous",
        "conversion": [
            3.5,
            10,
            22,
            36,
            46.5,
            62.0,
            80,
            90,
            94
        ],
        "temps": [
            75.0,
            100.0,
            125.0,
            150.0,
            175.0,
            200.0,
            225.0,
            250.0,
            275.0
        ],
        "id": 135
    },
    {
        "doi": "10.1016/j.apsusc.2016.08.114",
        "name": "10 wt.% CuOFe2O3",
        "Cu": 0.126,
        "Fe": 1.13,
        "Sbet": 138.2,
        "calcination_temp": 300.0,
        "calcination_time": 3.0,
        "gas_co_content": 0.2,
        "gas_o2_content": 0,
        "gas_co2_content": 0,
        "gas_h2o_content": 0,
        "gas_air_content": 99.8,
        "Dpore": 6.2,
        "Vtotal": 0.248,
        "flow_mL_h_g": 18000.0,
        "flow_normalisation_note": "from flow_value (already mL h^-1 g^-1)",
        "calcination_flowing_gas": 0,
        "calcination_reactive_gas": 0,
        "synthesis_para": "Pure Fe2O3, pure CuO and Fe2O3 mixed with different wt.% of CuO (1\u201350wt.%) were prepared by co-precipitation method [8,14,20]. In a typical preparation, calculated amounts of Fe(NO3)3\u00b79H2O (Merck, 99%) and Cu(NO3)2\u00b73H2O (Sigma-Aldrich, 99%) were dissolved in bidistilled water and the resulting solutions were heated to 70\u00b0C. Then an aqueous solution of potassium carbonate (0.2M) was added to the mixed nitrate solutions, under continuous stirring, at a rate of 2\u20133mlmin\u22121 at 70\u00b0C until pH 8.3\u20138.5 was achieved. The resulting precipitates were aged at this pH for 2h and then filtered and washed with warm bidistilled water several times to remove the excess ions. The precipitates were dried at 110\u00b0C overnight before being calcined at 300\u2013600\u00b0C in air atmosphere for 3h.",
