Repository: Iwanap1/co_oxidation

# Training an Extrapolatable Model for CO Oxidation Light-Off Prediction over Cerium-Based Catalysts
Extrapolatable NNs for CO Oxidation light-off prediction



The exact architecture can be dictated by the provided model configs. In the most physically-informed scenario, the archictecture includes latent states for both the H<sub>2</sub>-TPR and dynamic oxygen storage capacity (OSC), which are trained both on those experimental measurements and the conversion itself. The weight-hourly space velocity is not included in the features for the conversion net, rather is used to calculate conversion using the solution for a simple first-order kinetic model in a PFR.

File: src/db/migrations/old_system/OG.json (part 14 of 18)
        "synthesis_para": "The hierarchical flower-like silver modified Co3O4 nanosheets catalysts were synthesized by solvothermal method [15], [26]. Typically, Co(NO3)2\u00b76H2O and the certain amount of AgNO3 were added into anhydrous methanol and vigorously stirred to obtain purple solution, and the total amount of cobalt and silver atoms is 15 mmol. Subsequently, 1.801 g of CO(NH2)2 was added into the mixed solution and stirred for 30 min. The mixture was treated in an electronic oven at 180 \u00b0C for 12 h. The produced purple powder was centrifuged and washed more than 6 times by deionized water and ethanol until that the pH of supernatant is equal to 7. The product was dried in electronic oven at 70 \u00b0C overnight, and then calcined at 450 \u00b0C for 3 h under the ramping of 1 \u00b0C\u2219min\u22121. The samples were named as AgxCo (x = 0.02 and 0.1), and x is the atomic ratio calculated by Ag/(Ag + Co). The hierarchical flower-like Co3O4 was synthesized by above methods except the presence of AgNO3.",
        "synthesis": "hydrothermal",
        "description": "hierarchical flower-like nanosheets",
        "conversion": [
        "synthesis_para": "Mesoporous Cu\u2013Sn mixed oxides with different Cu/Sn atomic ratios were prepared by an easy co-precipitation method. In detail, the desired amount of SnCl4 (0.5 mol L\u22121) and Cu(NO3)2 (0.5 mol L\u22121) solution was mixed and stirred thoroughly at room temperature for 60 min. Then Na2CO3 solution (0.5 mol L\u22121) was dripped slowly into the above solution mixture until the pH reached 8, which was followed by another 60 min's continuous stirring. Afterwards, the precipitate was vacuum-filtered and washed with distilled deionized (DDI) water until Cl\u2212 free, with a total dissolved solid (TDS) less than 10 ppm. The precipitate was dried at 110 \u00b0C overnight, and then calcined at 300 \u00b0C in air atmosphere for 4 h. For comparison study, pure SnO2 and CuO were prepared by the same method.",
        "synthesis": "co-precipitation",
        "description": "mesoporous",
        "conversion": [
            50,
            100,
            16,
            70,
            78
        ],
        "temps": [
            133.0,
            170.0,
            110.0,
            150.0,
            160.0
        ],
        "id": 250
    },
    {
        "doi": "10.1039/C5RA00635J",
        "name": "Cu0.5Sn0.5Oy",
        "Cu": 0.5,
        "Sn": 0.5,
        "Sbet": 196.0,
        "calcination_temp": 300.0,
        "calcination_time": 4.0,
        "gas_co_content": 1.0,
        "gas_o2_content": 21.0,
        "gas_co2_content": 0,
        "gas_h2o_content": 0,
        "gas_air_content": 0,
        "Dpore": 3.37,
        "Vtotal": 0.17,
        "flow_mL_h_g": 24000.0,
        "flow_normalisation_note": "from flow_value (already mL h^-1 g^-1)",
        "calcination_flowing_gas": 0,
        "calcination_reactive_gas": 0,
        "synthesis_para": "Mesoporous Cu\u2013Sn mixed oxides with different Cu/Sn atomic ratios were prepared by an easy co-precipitation method. In detail, the desired amount of SnCl4 (0.5 mol L\u22121) and Cu(NO3)2 (0.5 mol L\u22121) solution was mixed and stirred thoroughly at room temperature for 60 min. Then Na2CO3 solution (0.5 mol L\u22121) was dripped slowly into the above solution mixture until the pH reached 8, which was followed by another 60 min's continuous stirring. Afterwards, the precipitate was vacuum-filtered and washed with distilled deionized (DDI) water until Cl\u2212 free, with a total dissolved solid (TDS) less than 10 ppm. The precipitate was dried at 110 \u00b0C overnight, and then calcined at 300 \u00b0C in air atmosphere for 4 h. For comparison study, pure SnO2 and CuO were prepared by the same method.",
        "synthesis": "co-precipitation",
        "description": "mesoporous",
        "conversion": [
            50,
            100,
            9.5,
            20,
            34,
            75.7
        ],
        "temps": [
            117.0,
            140.0,
            90.0,
            100.0,
            110,
            130
        ],
        "id": 251
    },
    {
        "doi": "10.1039/C5RA00635J",
        "name": "Cu0.6Sn0.4Oy",
        "Cu": 0.6,
        "Sn": 0.4,
        "Sbet": 130.0,
        "calcination_temp": 300.0,
        "calcination_time": 4.0,
        "gas_co_content": 1.0,
        "gas_o2_content": 21.0,
        "gas_co2_content": 0,
        "gas_h2o_content": 0,
        "gas_air_content": 0,
        "Dpore": 4.04,
        "Vtotal": 0.15,
        "flow_mL_h_g": 24000.0,
        "flow_normalisation_note": "from flow_value (already mL h^-1 g^-1)",
        "calcination_flowing_gas": 0,
        "calcination_reactive_gas": 0,
        "synthesis_para": "Mesoporous Cu\u2013Sn mixed oxides with different Cu/Sn atomic ratios were prepared by an easy co-precipitation method. In detail, the desired amount of SnCl4 (0.5 mol L\u22121) and Cu(NO3)2 (0.5 mol L\u22121) solution was mixed and stirred thoroughly at room temperature for 60 min. Then Na2CO3 solution (0.5 mol L\u22121) was dripped slowly into the above solution mixture until the pH reached 8, which was followed by another 60 min's continuous stirring. Afterwards, the precipitate was vacuum-filtered and washed with distilled deionized (DDI) water until Cl\u2212 free, with a total dissolved solid (TDS) less than 10 ppm. The precipitate was dried at 110 \u00b0C overnight, and then calcined at 300 \u00b0C in air atmosphere for 4 h. For comparison study, pure SnO2 and CuO were prepared by the same method.",
        "synthesis": "co-precipitation",
        "description": "mesoporous",
        "conversion": [
            50,
            100,
            18,
            30,
            60,
            73.6
        ],
        "temps": [
            130.0,
            160.0,
            110.0,
            120.0,
            140.0,
            150
        ],
        "id": 252
    },
    {
        "doi": "10.1039/C5RA00635J",
        "name": "CuO",
        "Cu": 1.0,
        "Sbet": 4.0,
        "calcination_temp": 300.0,
        "calcination_time": 4.0,
        "gas_co_content": 1.0,
        "gas_o2_content": 21.0,
        "gas_co2_content": 0,
        "gas_h2o_content": 0,
        "gas_air_content": 0,
        "Dpore": 38.6,
        "Vtotal": 0.09,
        "flow_mL_h_g": 24000.0,
        "flow_normalisation_note": "from flow_value (already mL h^-1 g^-1)",
        "calcination_flowing_gas": 0,
        "calcination_reactive_gas": 0,
        "synthesis_para": "Mesoporous Cu\u2013Sn mixed oxides with different Cu/Sn atomic ratios were prepared by an easy co-precipitation method. In detail, the desired amount of SnCl4 (0.5 mol L\u22121) and Cu(NO3)2 (0.5 mol L\u22121) solution was mixed and stirred thoroughly at room temperature for 60 min. Then Na2CO3 solution (0.5 mol L\u22121) was dripped slowly into the above solution mixture until the pH reached 8, which was followed by another 60 min's continuous stirring. Afterwards, the precipitate was vacuum-filtered and washed with distilled deionized (DDI) water until Cl\u2212 free, with a total dissolved solid (TDS) less than 10 ppm. The precipitate was dried at 110 \u00b0C overnight, and then calcined at 300 \u00b0C in air atmosphere for 4 h. For comparison study, pure SnO2 and CuO were prepared by the same method.",
        "synthesis": "co-precipitation",
        "description": "mesoporous",
        "conversion": [
            50,
            100,
            6.3,
            20,
            28,
            59,
            71
        ],
        "temps": [
            210.0,
            270.0,
            160.0,
            180.0,
            190.0,
            230.0,
            260.0
        ],
        "id": 253
    },
    {
        "doi": "10.1021/acsami.1c02934",
        "name": "NiCeOx",
        "Ni": 0.2,
        "Ce": 0.8,
        "Sbet": 13.3,
        "calcination_temp": 500.0,
        "calcination_time": 6.0,
        "gas_co_content": 4.0,
        "gas_o2_content": 20.0,
        "gas_co2_content": 0,
        "gas_h2o_content": 0,
        "gas_air_content": 0,
        "Dpore": 0,
        "Vtotal": 0.051,
        "flow_mL_h_g": 60000.0,
        "flow_normalisation_note": "insufficient data (need mL/h/g, or mL/min + mass, or WHSV with units)",
        "calcination_flowing_gas": 0,
        "calcination_reactive_gas": 0,
        "synthesis_para": "The microwave-accelerated reaction system (MARS-6) for material synthesis was used in this study and has been described elsewhere. (18) The doped-ceria materials were prepared by dissolving the precursor salts Ce(NO3)3\u00b76H2O and M(NO3)3\u00b7xH2O (M = metal heteroatom) in distilled water with the respective molar ratios for obtaining the final composition of M\u2013Ce\u2013O, where M: Fe, Mn, Ni, Co, Zn, Cu, and Zr and nominal M/Ce ratio: 0.25. Citric acid was used as a complexing agent. Calcination in static air, ca. 500 \u00b0C for 6 h under atmospheric pressure, was performed in all samples. More details on the applied synthesis and calcination procedures applied are provided in the Supporting Information.",
        "synthesis": "microwave assisted sol-gel",
        "description": "doped nanoparticle",
        "conversion": [
            50,
            100,
            10,
            5,
            20,
            70,
            90
        ],
        "temps": [
            128.0,
            245.0,
            114.0,
            103.0,
            122.0,
            143.0,
            189.5
        ],
        "id": 254
    },
    {
        "doi": "10.1021/acsami.1c02934",
        "name": "FeCeOx",
        "Fe": 0.2,
        "Ce": 0.8,
        "Sbet": 26.0,
        "calcination_temp": 500.0,
        "calcination_time": 6.0,
        "gas_co_content": 4.0,
        "gas_o2_content": 20.0,
        "gas_co2_content": 0,
        "gas_h2o_content": 0,
        "gas_air_content": 0,
        "Dpore": 0,
        "Vtotal": 0.083,
        "flow_mL_h_g": 60000.0,
        "flow_normalisation_note": "insufficient data (need mL/h/g, or mL/min + mass, or WHSV with units)",
        "calcination_flowing_gas": 0,
        "calcination_reactive_gas": 0,
        "synthesis_para": "The microwave-accelerated reaction system (MARS-6) for material synthesis was used in this study and has been described elsewhere. (18) The doped-ceria materials were prepared by dissolving the precursor salts Ce(NO3)3\u00b76H2O and M(NO3)3\u00b7xH2O (M = metal heteroatom) in distilled water with the respective molar ratios for obtaining the final composition of M\u2013Ce\u2013O, where M: Fe, Mn, Ni, Co, Zn, Cu, and Zr and nominal M/Ce ratio: 0.25. Citric acid was used as a complexing agent. Calcination in static air, ca. 500 \u00b0C for 6 h under atmospheric pressure, was performed in all samples. More details on the applied synthesis and calcination procedures applied are provided in the Supporting Information.",
        "synthesis": "microwave assisted sol-gel",
        "description": "doped nanoparticle",
        "conversion": [
            30,
            100,
            10,
            5,
            50,
            70,
            90,
            95
        ],
        "temps": [
            200.0,
            340.0,
            173.0,
            153.0,
            213.0,
            231.0,
            274.0,
            298.0
        ],
        "id": 255
    },
    {
        "doi": "10.1021/acsami.1c02934",
        "name": "MnCeOx",
        "Mn": 0.2,
        "Ce": 0.8,
        "Sbet": 63.0,
        "calcination_temp": 500.0,
        "calcination_time": 6.0,
        "gas_co_content": 4.0,
        "gas_o2_content": 20.0,
        "gas_co2_content": 0,
        "gas_h2o_content": 0,
        "gas_air_content": 0,
        "Dpore": 0,
        "Vtotal": 0.013,
        "flow_mL_h_g": 60000.0,
        "flow_normalisation_note": "insufficient data (need mL/h/g, or mL/min + mass, or WHSV with units)",
        "calcination_flowing_gas": 0,
        "calcination_reactive_gas": 0,
        "synthesis_para": "The microwave-accelerated reaction system (MARS-6) for material synthesis was used in this study and has been described elsewhere. (18) The doped-ceria materials were prepared by dissolving the precursor salts Ce(NO3)3\u00b76H2O and M(NO3)3\u00b7xH2O (M = metal heteroatom) in distilled water with the respective molar ratios for obtaining the final composition of M\u2013Ce\u2013O, where M: Fe, Mn, Ni, Co, Zn, Cu, and Zr and nominal M/Ce ratio: 0.25. Citric acid was used as a complexing agent. Calcination in static air, ca. 500 \u00b0C for 6 h under atmospheric pressure, was performed in all samples. More details on the applied synthesis and calcination procedures applied are provided in the Supporting Information.",
        "synthesis": "microwave assisted sol-gel",
        "description": "doped nanoparticle",
        "conversion": [
            50,
            100,
            10,
            5.4,
            20,
            60,
            80,
            90
        ],
        "temps": [
            136.0,
            230.0,
            110.0,
            100.0,
            123.7,
            141.0,
            164.5,
            191
        ],
        "id": 256
    },
    {
        "doi": "10.1021/acsami.1c02934",
        "name": "CuCeOx",
        "Cu": 0.2,
        "Ce": 0.8,
        "Sbet": 16.2,
        "calcination_temp": 500.0,
        "calcination_time": 6.0,
        "gas_co_content": 4.0,
        "gas_o2_content": 20.0,
        "gas_co2_content": 0,
        "gas_h2o_content": 0,
        "gas_air_content": 0,
        "Dpore": 0,
        "Vtotal": 0.085,
        "flow_mL_h_g": 60000.0,
        "flow_normalisation_note": "insufficient data (need mL/h/g, or mL/min + mass, or WHSV with units)",
        "calcination_flowing_gas": 0,
        "calcination_reactive_gas": 0,
        "synthesis_para": "The microwave-accelerated reaction system (MARS-6) for material synthesis was used in this study and has been described elsewhere. (18) The doped-ceria materials were prepared by dissolving the precursor salts Ce(NO3)3\u00b76H2O and M(NO3)3\u00b7xH2O (M = metal heteroatom) in distilled water with the respective molar ratios for obtaining the final composition of M\u2013Ce\u2013O, where M: Fe, Mn, Ni, Co, Zn, Cu, and Zr and nominal M/Ce ratio: 0.25. Citric acid was used as a complexing agent. Calcination in static air, ca. 500 \u00b0C for 6 h under atmospheric pressure, was performed in all samples. More details on the applied synthesis and calcination procedures applied are provided in the Supporting Information.",
        "synthesis": "microwave assisted sol-gel",
        "description": "doped nanoparticle",
        "conversion": [
            50,
            100,
            5,
            2,
            20,
            80
        ],
        "temps": [
            63.0,
            76.0,
            52.0,
            49.2,
            62.3,
            65.0
        ],
        "id": 257
    },
    {
        "doi": "10.1021/acsami.1c02934",
        "name": "CoCeOx",
        "Co": 0.2,
        "Ce": 0.8,
        "Sbet": 11.9,
        "calcination_temp": 500.0,
        "calcination_time": 6.0,
        "gas_co_content": 4.0,
        "gas_o2_content": 20.0,
        "gas_co2_content": 0,
        "gas_h2o_content": 0,
        "gas_air_content": 0,
        "Dpore": 0,
        "Vtotal": 0.05,
        "flow_mL_h_g": 60000.0,
        "flow_normalisation_note": "insufficient data (need mL/h/g, or mL/min + mass, or WHSV with units)",
        "calcination_flowing_gas": 0,
        "calcination_reactive_gas": 0,
        "synthesis_para": "The microwave-accelerated reaction system (MARS-6) for material synthesis was used in this study and has been described elsewhere. (18) The doped-ceria materials were prepared by dissolving the precursor salts Ce(NO3)3\u00b76H2O and M(NO3)3\u00b7xH2O (M = metal heteroatom) in distilled water with the respective molar ratios for obtaining the final composition of M\u2013Ce\u2013O, where M: Fe, Mn, Ni, Co, Zn, Cu, and Zr and nominal M/Ce ratio: 0.25. Citric acid was used as a complexing agent. Calcination in static air, ca. 500 \u00b0C for 6 h under atmospheric pressure, was performed in all samples. More details on the applied synthesis and calcination procedures applied are provided in the Supporting Information.",
        "synthesis": "microwave assisted sol-gel",
        "description": "doped nanoparticle",
        "conversion": [
            50,
            100,
            5.4,
            15,
            2,
            70,
            90
        ],
        "temps": [
            120.0,
            152.0,
            100.0,
            113.0,
            87.0,
            120.6,
            128.0
        ],
        "id": 258
    },
    {
        "doi": "10.1021/acsami.1c02934",
        "name": "ZnCeOx",
        "Zn": 0.2,
        "Ce": 0.8,
        "Sbet": 11.1,
        "calcination_temp": 500.0,
        "calcination_time": 6.0,
        "gas_co_content": 4.0,
        "gas_o2_content": 20.0,
        "gas_co2_content": 0,
        "gas_h2o_content": 0,
        "gas_air_content": 0,
        "Dpore": 0,
        "Vtotal": 0.064,
        "flow_mL_h_g": 60000.0,
        "flow_normalisation_note": "insufficient data (need mL/h/g, or mL/min + mass, or WHSV with units)",
        "calcination_flowing_gas": 0,
        "calcination_reactive_gas": 0,
        "synthesis_para": "The microwave-accelerated reaction system (MARS-6) for material synthesis was used in this study and has been described elsewhere. (18) The doped-ceria materials were prepared by dissolving the precursor salts Ce(NO3)3\u00b76H2O and M(NO3)3\u00b7xH2O (M = metal heteroatom) in distilled water with the respective molar ratios for obtaining the final composition of M\u2013Ce\u2013O, where M: Fe, Mn, Ni, Co, Zn, Cu, and Zr and nominal M/Ce ratio: 0.25. Citric acid was used as a complexing agent. Calcination in static air, ca. 500 \u00b0C for 6 h under atmospheric pressure, was performed in all samples. More details on the applied synthesis and calcination procedures applied are provided in the Supporting Information.",
        "synthesis": "microwave assisted sol-gel",
        "description": "doped nanoparticle",
        "conversion": [
            50,
            10,
            20,
            3,
            40,
            80,
            90,
            95
        ],
        "temps": [
            293.0,
            235.0,
            255.0,
            200.0,
            279.0,
            371.0,
            447.0,
            515.0
        ],
        "id": 259
    },
    {
        "doi": "10.1021/acsami.1c02934",
        "name": "CuCeOx",
        "Cu": 0.2,
        "Ce": 0.8,
        "Sbet": 16.2,
        "calcination_temp": 500.0,
        "calcination_time": 6.0,
        "gas_co_content": 4.0,
        "gas_o2_content": 20.0,
        "gas_co2_content": 1.0,
        "gas_h2o_content": 0,
        "gas_air_content": 0,
        "Dpore": 0,
        "Vtotal": 0.085,
        "flow_mL_h_g": 60000.0,
        "flow_normalisation_note": "insufficient data (need mL/h/g, or mL/min + mass, or WHSV with units)",
        "calcination_flowing_gas": 0,
        "calcination_reactive_gas": 0,
        "synthesis_para": "The microwave-accelerated reaction system (MARS-6) for material synthesis was used in this study and has been described elsewhere. (18) The doped-ceria materials were prepared by dissolving the precursor salts Ce(NO3)3\u00b76H2O and M(NO3)3\u00b7xH2O (M = metal heteroatom) in distilled water with the respective molar ratios for obtaining the final composition of M\u2013Ce\u2013O, where M: Fe, Mn, Ni, Co, Zn, Cu, and Zr and nominal M/Ce ratio: 0.25. Citric acid was used as a complexing agent. Calcination in static air, ca. 500 \u00b0C for 6 h under atmospheric pressure, was performed in all samples. More details on the applied synthesis and calcination procedures applied are provided in the Supporting Information.",
        "synthesis": "microwave assisted sol-gel",
        "description": "doped nanoparticle",
        "conversion": [
            50,
            100
        ],
        "temps": [
            85.0,
            135.0
        ],
        "id": 260
    },
    {
        "doi": "10.1021/acsanm.0c00380",
        "name": "MnaCobOx",
        "Mn": 1.5,
        "Co": 32.0,
        "Sbet": 98.4,
        "calcination_temp": 230.0,
        "calcination_time": 4.0,
        "gas_co_content": 0.15,
        "gas_o2_content": 18.9,
        "gas_co2_content": 0,
        "gas_h2o_content": 0.6,
        "gas_air_content": 0,
        "Dpore": 4.93,
        "Vtotal": 0.29,
        "flow_mL_h_g": 15000.0,
        "flow_normalisation_note": "from volumetric flow and mass (mL/min \u00f7 g \u00d7 60)",
        "calcination_flowing_gas": 0,
        "calcination_reactive_gas": 0,
        "synthesis_para": "The method for preparing polymer nanofilm-coated MnaCobOx catalysts was modified from the solid-phase method in our previous works. (25,26) Briefly, to increase the homogeneity and interactions between the added components, aqueous solution of metal nitrites instead of their solid forms were added to the polymer precursors oxalic acid (OA, \u2265 99.0%) and ethylene glycol (EG, \u2265 99.0%) which were also in liquid form and mixed well in advance. In a typical synthesis procedure, solid Co(NO3)2\u00b76H2O (\u226599.0%) was first dissolved in the aqueous solution of Mn(NO3)2 (50 wt %), and then added with the mixture of OA and EG (EG/OA = 1:1, mol) at a calculated ratio. The mixed solution was ground in an agate mortar for 30 min, then transferred into a glass cup. After being ultrasonicated for 1 h, the sample was dried at 110 \u00b0C overnight and then calcined at 230 \u00b0C for 4 h. The whole synthesis procedure is schematically illustrated in Scheme 1. The catalysts are denoted as MnaCobOx.",
        "synthesis": "solid phase grinding",
        "description": "Polymer nanofilm-coated",
        "conversion": [
            50,
            100
        ],
        "temps": [
            40.6,
            55.0
        ],
        "id": 261
    },
    {
        "doi": "10.1021/acsanm.0c00380",
        "name": "MnaCobOx",
        "Mn": 2.0,
        "Co": 32.0,
        "Sbet": 96.1,
        "calcination_temp": 230.0,
        "calcination_time": 4.0,
        "gas_co_content": 0.15,
        "gas_o2_content": 18.9,
        "gas_co2_content": 0,
        "gas_h2o_content": 0.6,
        "gas_air_content": 0,
        "Dpore": 5.96,
        "Vtotal": 0.28,
        "flow_mL_h_g": 15000.0,
        "flow_normalisation_note": "from volumetric flow and mass (mL/min \u00f7 g \u00d7 60)",
        "calcination_flowing_gas": 0,
        "calcination_reactive_gas": 0,
        "synthesis_para": "The method for preparing polymer nanofilm-coated MnaCobOx catalysts was modified from the solid-phase method in our previous works. (25,26) Briefly, to increase the homogeneity and interactions between the added components, aqueous solution of metal nitrites instead of their solid forms were added to the polymer precursors oxalic acid (OA, \u2265 99.0%) and ethylene glycol (EG, \u2265 99.0%) which were also in liquid form and mixed well in advance. In a typical synthesis procedure, solid Co(NO3)2\u00b76H2O (\u226599.0%) was first dissolved in the aqueous solution of Mn(NO3)2 (50 wt %), and then added with the mixture of OA and EG (EG/OA = 1:1, mol) at a calculated ratio. The mixed solution was ground in an agate mortar for 30 min, then transferred into a glass cup. After being ultrasonicated for 1 h, the sample was dried at 110 \u00b0C overnight and then calcined at 230 \u00b0C for 4 h. The whole synthesis procedure is schematically illustrated in Scheme 1. The catalysts are denoted as MnaCobOx.",
        "synthesis": "solid phase grinding",
        "description": "Polymer nanofilm-coated",
        "conversion": [
            50,
            100
        ],
        "temps": [
            39.0,
            55.0
        ],
        "id": 262
    },
    {
        "doi": "10.1021/acsanm.0c00380",
        "name": "MnaCobOx",
        "Mn": 3.0,
        "Co": 32.0,
        "Sbet": 95.6,
        "calcination_temp": 230.0,
        "calcination_time": 4.0,
        "gas_co_content": 0.15,
        "gas_o2_content": 18.9,
        "gas_co2_content": 0,
        "gas_h2o_content": 0.6,
        "gas_air_content": 0,
        "Dpore": 5.31,
        "Vtotal": 0.31,
        "flow_mL_h_g": 15000.0,
        "flow_normalisation_note": "from volumetric flow and mass (mL/min \u00f7 g \u00d7 60)",
        "calcination_flowing_gas": 0,
        "calcination_reactive_gas": 0,
        "synthesis_para": "The method for preparing polymer nanofilm-coated MnaCobOx catalysts was modified from the solid-phase method in our previous works. (25,26) Briefly, to increase the homogeneity and interactions between the added components, aqueous solution of metal nitrites instead of their solid forms were added to the polymer precursors oxalic acid (OA, \u2265 99.0%) and ethylene glycol (EG, \u2265 99.0%) which were also in liquid form and mixed well in advance. In a typical synthesis procedure, solid Co(NO3)2\u00b76H2O (\u226599.0%) was first dissolved in the aqueous solution of Mn(NO3)2 (50 wt %), and then added with the mixture of OA and EG (EG/OA = 1:1, mol) at a calculated ratio. The mixed solution was ground in an agate mortar for 30 min, then transferred into a glass cup. After being ultrasonicated for 1 h, the sample was dried at 110 \u00b0C overnight and then calcined at 230 \u00b0C for 4 h. The whole synthesis procedure is schematically illustrated in Scheme 1. The catalysts are denoted as MnaCobOx.",
        "synthesis": "solid phase grinding",
        "description": "Polymer nanofilm-coated",
        "conversion": [
            50,
            100
        ],
        "temps": [
            36.8,
            50.0
        ],
        "id": 263
    },
    {
        "doi": "10.1021/acsanm.0c00380",
        "name": "MnaCobOx",
        "Mn": 4.0,
        "Co": 32.0,
        "Sbet": 96.5,
        "calcination_temp": 230.0,
        "calcination_time": 4.0,
        "gas_co_content": 0.15,
        "gas_o2_content": 18.9,
        "gas_co2_content": 0,
        "gas_h2o_content": 0.6,
        "gas_air_content": 0,
        "Dpore": 5.98,
        "Vtotal": 0.28,
        "flow_mL_h_g": 15000.0,
        "flow_normalisation_note": "from volumetric flow and mass (mL/min \u00f7 g \u00d7 60)",
        "calcination_flowing_gas": 0,
        "calcination_reactive_gas": 0,
        "synthesis_para": "The method for preparing polymer nanofilm-coated MnaCobOx catalysts was modified from the solid-phase method in our previous works. (25,26) Briefly, to increase the homogeneity and interactions between the added components, aqueous solution of metal nitrites instead of their solid forms were added to the polymer precursors oxalic acid (OA, \u2265 99.0%) and ethylene glycol (EG, \u2265 99.0%) which were also in liquid form and mixed well in advance. In a typical synthesis procedure, solid Co(NO3)2\u00b76H2O (\u226599.0%) was first dissolved in the aqueous solution of Mn(NO3)2 (50 wt %), and then added with the mixture of OA and EG (EG/OA = 1:1, mol) at a calculated ratio. The mixed solution was ground in an agate mortar for 30 min, then transferred into a glass cup. After being ultrasonicated for 1 h, the sample was dried at 110 \u00b0C overnight and then calcined at 230 \u00b0C for 4 h. The whole synthesis procedure is schematically illustrated in Scheme 1. The catalysts are denoted as MnaCobOx.",
        "synthesis": "solid phase grinding",
        "description": "Polymer nanofilm-coated",
        "conversion": [
            50,
            100
        ],
        "temps": [
            45.7,
            60.0
        ],
        "id": 264
    },
    {
        "doi": "10.1021/acsanm.0c00380",
        "name": "MnaCobOx",
        "Mn": 6.0,
        "Co": 32.0,
        "Sbet": 113.1,
        "calcination_temp": 230.0,
        "calcination_time": 4.0,
        "gas_co_content": 0.15,
        "gas_o2_content": 18.9,
        "gas_co2_content": 0,
        "gas_h2o_content": 0.6,
        "gas_air_content": 0,
        "Dpore": 5.09,
        "Vtotal": 0.33,
        "flow_mL_h_g": 15000.0,
        "flow_normalisation_note": "from volumetric flow and mass (mL/min \u00f7 g \u00d7 60)",
        "calcination_flowing_gas": 0,
        "calcination_reactive_gas": 0,
        "synthesis_para": "The method for preparing polymer nanofilm-coated MnaCobOx catalysts was modified from the solid-phase method in our previous works. (25,26) Briefly, to increase the homogeneity and interactions between the added components, aqueous solution of metal nitrites instead of their solid forms were added to the polymer precursors oxalic acid (OA, \u2265 99.0%) and ethylene glycol (EG, \u2265 99.0%) which were also in liquid form and mixed well in advance. In a typical synthesis procedure, solid Co(NO3)2\u00b76H2O (\u226599.0%) was first dissolved in the aqueous solution of Mn(NO3)2 (50 wt %), and then added with the mixture of OA and EG (EG/OA = 1:1, mol) at a calculated ratio. The mixed solution was ground in an agate mortar for 30 min, then transferred into a glass cup. After being ultrasonicated for 1 h, the sample was dried at 110 \u00b0C overnight and then calcined at 230 \u00b0C for 4 h. The whole synthesis procedure is schematically illustrated in Scheme 1. The catalysts are denoted as MnaCobOx.",
        "synthesis": "solid phase grinding",
        "description": "Polymer nanofilm-coated",
        "conversion": [
            50,
            100
        ],
        "temps": [
            56.5,
            70.0
        ],
        "id": 265
    },
    {
        "doi": "10.1021/acsanm.0c00380",
        "name": "MnaCobOx",
        "Mn": 6.0,
        "Co": 32.0,
        "Sbet": 120.3,
        "calcination_temp": 230.0,
        "calcination_time": 4.0,
        "gas_co_content": 0.15,
        "gas_o2_content": 18.9,
        "gas_co2_content": 0,
        "gas_h2o_content": 0.6,
        "gas_air_content": 0,
        "Dpore": 4.44,
        "Vtotal": 0.31,
        "flow_mL_h_g": 15000.0,
        "flow_normalisation_note": "from volumetric flow and mass (mL/min \u00f7 g \u00d7 60)",
        "calcination_flowing_gas": 0,
        "calcination_reactive_gas": 0,
        "synthesis_para": "The method for preparing polymer nanofilm-coated MnaCobOx catalysts was modified from the solid-phase method in our previous works. (25,26) Briefly, to increase the homogeneity and interactions between the added components, aqueous solution of metal nitrites instead of their solid forms were added to the polymer precursors oxalic acid (OA, \u2265 99.0%) and ethylene glycol (EG, \u2265 99.0%) which were also in liquid form and mixed well in advance. In a typical synthesis procedure, solid Co(NO3)2\u00b76H2O (\u226599.0%) was first dissolved in the aqueous solution of Mn(NO3)2 (50 wt %), and then added with the mixture of OA and EG (EG/OA = 1:1, mol) at a calculated ratio. The mixed solution was ground in an agate mortar for 30 min, then transferred into a glass cup. After being ultrasonicated for 1 h, the sample was dried at 110 \u00b0C overnight and then calcined at 230 \u00b0C for 4 h. The whole synthesis procedure is schematically illustrated in Scheme 1. The catalysts are denoted as MnaCobOx.",
        "synthesis": "solid phase grinding",
        "description": "Polymer nanofilm-coated",
        "conversion": [
            50,
            100
        ],
        "temps": [
            61.0,
            80.0
        ],
        "id": 266
    },
    {
        "doi": "10.1039/C4NJ01919A",
        "name": "CF8-1",
        "Co": 8.0,
        "Fe": 1.0,
        "Sbet": 139.0,
        "calcination_temp": 250.0,
        "calcination_time": 2.0,
        "gas_co_content": 1.0,
        "gas_o2_content": 2.0,
        "gas_co2_content": 0,
        "gas_h2o_content": 0,
        "gas_air_content": 0,
        "Dpore": 0,
        "Vtotal": 0,
        "flow_mL_h_g": 15000.0,
        "flow_normalisation_note": "from flow_value (already mL h^-1 g^-1)",
        "calcination_flowing_gas": 0,
        "calcination_reactive_gas": 0,
        "synthesis_para": "In a typical preparation procedure: Fe(SO4)2\u00b77H2O and Co(NO3)2\u00b76H2O were mixed together according to the mole ratio and dissolved in 100 ml water. Then, sodium oxalate solution was slowly added. After stirring for 2 hours, the precipitate was filtered, washed with deionized water and dried at 60 \u00b0C overnight. The x/y stands for the Fe/Co mole ratio in the parent solution. A series of mesoporous Fe-doped cobalt spinel oxides were obtained by calcinating the precursors Fex/(x+y)Coy/(x+y)C2O4\u00b76H2O at 250 \u00b0C for 2 h. The heating rate during calcination should be controlled to be as low as 1 \u00b0C min\u22121.",
        "synthesis": "co-precipitation",
        "description": "mesoporous",
        "temps": [-14.957947141210013, -9.875137420340891, -5.034723773942423, 0.03843300590795806, 5.118025079770831, 20.040399345745108, 26.13462277557806],
        "conversion": [4.04851383669286, 6.723607789545611, 13.314827468397677, 15.122992825418518, 24.80440724291083, 53.974205671335845, 87.73915271609157],
        "id": 267
    },
    {
        "doi": "10.1039/C4NJ01919A",
        "name": "CF1-1",
        "Co": 1.0,
        "Fe": 1.0,
        "Sbet": 205.0,
        "calcination_temp": 250.0,
        "calcination_time": 2.0,
        "gas_co_content": 1.0,
        "gas_o2_content": 2.0,
        "gas_co2_content": 0,
        "gas_h2o_content": 0,
        "gas_air_content": 0,
        "Dpore": 0,
        "Vtotal": 0,
        "flow_mL_h_g": 15000.0,
        "flow_normalisation_note": "from flow_value (already mL h^-1 g^-1)",
        "calcination_flowing_gas": 0,
        "calcination_reactive_gas": 0,
        "synthesis_para": "In a typical preparation procedure: Fe(SO4)2\u00b77H2O and Co(NO3)2\u00b76H2O were mixed together according to the mole ratio and dissolved in 100 ml water. Then, sodium oxalate solution was slowly added. After stirring for 2 hours, the precipitate was filtered, washed with deionized water and dried at 60 \u00b0C overnight. The x/y stands for the Fe/Co mole ratio in the parent solution. A series of mesoporous Fe-doped cobalt spinel oxides were obtained by calcinating the precursors Fex/(x+y)Coy/(x+y)C2O4\u00b76H2O at 250 \u00b0C for 2 h. The heating rate during calcination should be controlled to be as low as 1 \u00b0C min\u22121.",
        "synthesis": "co-precipitation",
        "description": "mesoporous",
        "temps": [-9.821509970236766, -4.911380638702932, 8.065389737493632, 15.074497466102983, 19.977118954622235, 29.992581536068926],
        "conversion": [14.126238469422617, 19.537068670994195, 39.81892722924496, 68.6530577382986, 91.98069695934404, 97.09685685001709],
        "id": 268
    },
    {
        "doi": "10.1039/C4NJ01919A",
        "name": "CF2-1",
        "Co": 2.0,
        "Fe": 1.0,
        "Sbet": 185.0,
        "calcination_temp": 250.0,
        "calcination_time": 2.0,
        "gas_co_content": 1.0,
        "gas_o2_content": 2.0,
        "gas_co2_content": 0,
        "gas_h2o_content": 0,
        "gas_air_content": 0,
        "Dpore": 0,
        "Vtotal": 0,
        "flow_mL_h_g": 15000.0,
        "flow_normalisation_note": "from flow_value (already mL h^-1 g^-1)",
        "calcination_flowing_gas": 0,
        "calcination_reactive_gas": 0,
        "synthesis_para": "In a typical preparation procedure: Fe(SO4)2\u00b77H2O and Co(NO3)2\u00b76H2O were mixed together according to the mole ratio and dissolved in 100 ml water. Then, sodium oxalate solution was slowly added. After stirring for 2 hours, the precipitate was filtered, washed with deionized water and dried at 60 \u00b0C overnight. The x/y stands for the Fe/Co mole ratio in the parent solution. A series of mesoporous Fe-doped cobalt spinel oxides were obtained by calcinating the precursors Fex/(x+y)Coy/(x+y)C2O4\u00b76H2O at 250 \u00b0C for 2 h. The heating rate during calcination should be controlled to be as low as 1 \u00b0C min\u22121.",
        "synthesis": "co-precipitation",
        "description": "mesoporous",
        "temps": [-9.76670941966161, -0.22648659760642786, 8.18337012772271, 13.25652690757309, 17.959654281704992, 25.944781602209453],
        "conversion": [9.859330959600275, 25.17509395285275, 32.9578066279467, 42.54526819268876, 61.73983600956611, 86.47505978817902],
        "id": 269
    },
    { 
        "doi": "10.1039/C4NJ01919A",
        "name": "CF2-1",
        "Co": 2.0,
        "Fe": 1.0,
        "Sbet": 185.0,
        "calcination_temp": 250.0,
        "calcination_time": 2.0,
        "gas_co_content": 1.0,
        "gas_o2_content": 2.0,
        "gas_co2_content": 0,
        "gas_h2o_content": 0.1,
        "gas_air_content": 0,
        "Dpore": 0,
        "Vtotal": 0,
        "flow_mL_h_g": 15000.0,
        "flow_normalisation_note": "from flow_value (already mL h^-1 g^-1)",
        "calcination_flowing_gas": 0,
        "calcination_reactive_gas": 0,
        "synthesis_para": "In a typical preparation procedure: Fe(SO4)2\u00b77H2O and Co(NO3)2\u00b76H2O were mixed together according to the mole ratio and dissolved in 100 ml water. Then, sodium oxalate solution was slowly added. After stirring for 2 hours, the precipitate was filtered, washed with deionized water and dried at 60 \u00b0C overnight. The x/y stands for the Fe/Co mole ratio in the parent solution. A series of mesoporous Fe-doped cobalt spinel oxides were obtained by calcinating the precursors Fex/(x+y)Coy/(x+y)C2O4\u00b76H2O at 250 \u00b0C for 2 h. The heating rate during calcination should be controlled to be as low as 1 \u00b0C min\u22121.",
        "synthesis": "co-precipitation",
        "description": "mesoporous",
        "conversion": [
            100
        ],
        "temps": [
            25.0
        ],
        "id": 270
    },
    {
        "doi": "10.1039/C4NJ01919A",
        "name": "CF2-1",
        "Co": 2.0,
        "Fe": 1.0,
        "Sbet": 185.0,
        "calcination_temp": 250.0,
        "calcination_time": 2.0,
        "gas_co_content": 1.0,
        "gas_o2_content": 20.0,
        "gas_co2_content": 0,
        "gas_h2o_content": 0.1,
        "gas_air_content": 0,
        "Dpore": 0,
        "Vtotal": 0,
        "flow_mL_h_g": 15000.0,
        "flow_normalisation_note": "from flow_value (already mL h^-1 g^-1)",
        "calcination_flowing_gas": 0,
        "calcination_reactive_gas": 0,
        "synthesis_para": "In a typical preparation procedure: Fe(SO4)2\u00b77H2O and Co(NO3)2\u00b76H2O were mixed together according to the mole ratio and dissolved in 100 ml water. Then, sodium oxalate solution was slowly added. After stirring for 2 hours, the precipitate was filtered, washed with deionized water and dried at 60 \u00b0C overnight. The x/y stands for the Fe/Co mole ratio in the parent solution. A series of mesoporous Fe-doped cobalt spinel oxides were obtained by calcinating the precursors Fex/(x+y)Coy/(x+y)C2O4\u00b76H2O at 250 \u00b0C for 2 h. The heating rate during calcination should be controlled to be as low as 1 \u00b0C min\u22121.",
        "synthesis": "co-precipitation",
        "description": "mesoporous",
        "conversion": [
            100
        ],
        "temps": [
            20.0
        ],
        "id": 271
    },
    {
        "doi": "10.1039/C4NJ01919A",
        "name": "CF2-1",
        "Co": 2.0,
        "Fe": 1.0,
        "Sbet": 185.0,
        "calcination_temp": 250.0,
        "calcination_time": 2.0,
        "gas_co_content": 1.0,
        "gas_o2_content": 2.0,
        "gas_co2_content": 0,
        "gas_h2o_content": 3.5,
        "gas_air_content": 0,
        "Dpore": 0,
        "Vtotal": 0,
        "flow_mL_h_g": 15000.0,
        "flow_normalisation_note": "from flow_value (already mL h^-1 g^-1)",
        "calcination_flowing_gas": 0,
        "calcination_reactive_gas": 0,
        "synthesis_para": "In a typical preparation procedure: Fe(SO4)2\u00b77H2O and Co(NO3)2\u00b76H2O were mixed together according to the mole ratio and dissolved in 100 ml water. Then, sodium oxalate solution was slowly added. After stirring for 2 hours, the precipitate was filtered, washed with deionized water and dried at 60 \u00b0C overnight. The x/y stands for the Fe/Co mole ratio in the parent solution. A series of mesoporous Fe-doped cobalt spinel oxides were obtained by calcinating the precursors Fex/(x+y)Coy/(x+y)C2O4\u00b76H2O at 250 \u00b0C for 2 h. The heating rate during calcination should be controlled to be as low as 1 \u00b0C min\u22121.",
        "synthesis": "co-precipitation",
        "description": "mesoporous",
        "conversion": [
            100
        ],
        "temps": [
            65.0
        ],
        "id": 272
    },
    {
        "doi": "10.1039/C4NJ01919A",
        "name": "Co3O4",
        "Co": 1.0,
        "Sbet": 0,
        "calcination_temp": 250.0,
        "calcination_time": 2.0,
        "gas_co_content": 1.0,
