Repository: Iwanap1/co_oxidation

# Training an Extrapolatable Model for CO Oxidation Light-Off Prediction over Cerium-Based Catalysts
Extrapolatable NNs for CO Oxidation light-off prediction



The exact architecture can be dictated by the provided model configs. In the most physically-informed scenario, the archictecture includes latent states for both the H<sub>2</sub>-TPR and dynamic oxygen storage capacity (OSC), which are trained both on those experimental measurements and the conversion itself. The weight-hourly space velocity is not included in the features for the conversion net, rather is used to calculate conversion using the solution for a simple first-order kinetic model in a PFR. The conversion net therefore predicts the apparent rate constant (or rather, the log(k<sub>app</sub>))

File: src/db/migrations/15-5-26.json (part 1 of 2)
{
    "create": [
        {
            "doi": "10.1016/j.matchemphys.2020.123326",
            "name": "Ce0.95Mn0.05O2",
            "Ce": 0.95,
            "Mn": 0.05,
            "deposit": null,
            "Sbet" : 128,
            "calcination_temp" : 500,
            "calcination_time" : 4,
            "Dpore": null,
            "Vtotal": null,
            "calcination_flowing_gas" : null,
            "calcination_reactive_gas" : null,
            "synthesis_para" : "CeO2 and Mn, Cu and Ag doped CeO2 were prepared via tartaric acid assisted solution combustion method. The preparations were carried out by dissolving the calculated amount of Ammonium cerium nitrate (Ce(NH4)2(NO3)6) and respected metal nitrate salts (AgNO3, Mn(NO3)2·4H2O and Cu(NO3)2·3H2O) in double distilled water. Weighed amount of tartaric acid was added under constant stirring and heating to above metal nitrate mixture, which further kept at 80 °C in an electric oven. The formed gel was than heated to 200 °C for 2 h and then calcined at 500 °C for 4 h to get respective metal oxide.",
            "synthesis" : "solution combustion",
            "description" : "solid solution",
            "particle_size_nm": null,
            "crystallite_size_nm": 7.995,
            "phase_types": "Fluorite",
            "phase_flag": "single",
            "microscopy": null,
            "image_path": "",
            "morphology": null,
            "pretreatment_temp": 150,
            "pretreatment_o2_vol%": null,
            "pretreatment_time_h": 1, 
            "hierarchical": false,
            "lattice_parameter_A": 5.412,
            "reactions": [
                {
                    "gas_co_content" : 5,
                    "gas_o2_content" : 5,
                    "gas_h2o_content" : 0,
                    "gas_co2_content" : 0,
                    "flow_mL_h_g" : 5555,
                    "flow_h-1": null,
                    "notes": null,
                    "mass_catalyst_g":0.9,
                    "temps": [130.08797234783515, 139.9816128696918, 149.97108737460366, 160.12786527366288, 170.20992515203494, 180.17665938978118, 190.180752637871],
                    "conversion": [0.03152474692633717, 21.892185365511928, 27.564888437423377, 40.33591369224841, 58.97054187537216, 67.77557882938106, 99.96759956565904]
                }
            ],
            "osc_entries": [],
            "h2_tpr_peaks": {
                "temps": [220],
                "h2_vol%": null,
                "flow_rate_mL_min": null,
                "mass_catalyst_g": null,
                "pretreatment_temp": null,
                "pretreatment_time": null,
                "pretreatment_oxidising": null,
                "start_temp": null,
                "ramp_rate_C_min": null 
            }
        },
        {
            "doi": "10.1016/j.matchemphys.2020.123326",
            "name": "Ce0.95Cu0.05O2",
            "Ce": 0.95,
            "Cu": 0.05,
            "deposit": null,
            "Sbet" : 34,
            "calcination_temp" : 500,
            "calcination_time" : 4,
            "Dpore": null,
            "Vtotal": null,
            "calcination_flowing_gas" : null,
            "calcination_reactive_gas" : null,
            "synthesis_para" : "CeO2 and Mn, Cu and Ag doped CeO2 were prepared via tartaric acid assisted solution combustion method. The preparations were carried out by dissolving the calculated amount of Ammonium cerium nitrate (Ce(NH4)2(NO3)6) and respected metal nitrate salts (AgNO3, Mn(NO3)2·4H2O and Cu(NO3)2·3H2O) in double distilled water. Weighed amount of tartaric acid was added under constant stirring and heating to above metal nitrate mixture, which further kept at 80 °C in an electric oven. The formed gel was than heated to 200 °C for 2 h and then calcined at 500 °C for 4 h to get respective metal oxide.",
            "synthesis" : "solution combustion",
            "description" : "solid solution",
            "particle_size_nm": null,
            "crystallite_size_nm": 7.253,
            "phase_types": "Fluorite",
            "phase_flag": "single",
            "microscopy": null,
            "image_path": "",
            "morphology": null,
            "pretreatment_temp": 150,
            "pretreatment_o2_vol%": null,
            "pretreatment_time_h": 1, 
            "hierarchical": false,
            "lattice_parameter_A": 5.416,
            "reactions": [
                {
                    "gas_co_content" : 5,
                    "gas_o2_content" : 5,
                    "gas_h2o_content" : 0,
                    "gas_co2_content" : 0,
                    "flow_mL_h_g" : 5555,
                    "flow_h-1": null,
                    "notes": null,
                    "mass_catalyst_g":0.9,
                    "temps": [80.19745049118977, 89.99525702999117, 99.95711835334477, 110.13501221477208, 120.10661936691096, 130.10908831020322],
                    "conversion": [4.742723037584503, 5.956425794248485, 12.064345511226312, 37.053837262250866, 67.26855581631581, 99.77494833444254]
                }
            ],
            "osc_entries": [],
            "h2_tpr_peaks": {
                "temps": [140],
                "h2_vol%": null,
                "flow_rate_mL_min": null,
                "mass_catalyst_g": null,
                "pretreatment_temp": null,
                "pretreatment_time": null,
                "pretreatment_oxidising": null,
                "start_temp": null,
                "ramp_rate_C_min": null 
            }
        },
        {
            "doi": "10.1016/j.matchemphys.2020.123326",
            "name": "Ce0.95Ag0.05O2",
            "Ce": 0.95,
            "Ag": 0.05,
            "deposit": null,
            "Sbet" : 23,
            "calcination_temp" : 500,
            "calcination_time" : 4,
            "Dpore": null,
            "Vtotal": null,
            "calcination_flowing_gas" : null,
            "calcination_reactive_gas" : null,
            "synthesis_para" : "CeO2 and Mn, Cu and Ag doped CeO2 were prepared via tartaric acid assisted solution combustion method. The preparations were carried out by dissolving the calculated amount of Ammonium cerium nitrate (Ce(NH4)2(NO3)6) and respected metal nitrate salts (AgNO3, Mn(NO3)2·4H2O and Cu(NO3)2·3H2O) in double distilled water. Weighed amount of tartaric acid was added under constant stirring and heating to above metal nitrate mixture, which further kept at 80 °C in an electric oven. The formed gel was than heated to 200 °C for 2 h and then calcined at 500 °C for 4 h to get respective metal oxide.",
            "synthesis" : "solution combustion",
            "description" : "solid solution",
            "particle_size_nm": null,
            "crystallite_size_nm": 12.419,
            "phase_types": "Fluorite",
            "phase_flag": "single",
            "microscopy": null,
            "image_path": "",
            "morphology": null,
            "pretreatment_temp": 150,
            "pretreatment_o2_vol%": null,
            "pretreatment_time_h": 1, 
            "hierarchical": false,
            "lattice_parameter_A": 5.405,
            "reactions": [
                {
                    "gas_co_content" : 5,
                    "gas_o2_content" : 5,
                    "gas_h2o_content" : 0,
                    "gas_co2_content" : 0,
                    "flow_mL_h_g" : 5555,
                    "flow_h-1": null,
                    "notes": null,
                    "mass_catalyst_g":0.9,
                    "temps": [50.243645719632, 60.033330734445656, 70.09102604085452, 79.88558397006082, 90.13332293778262, 100.08868704194605, 110.07166432766776, 120.08063049015021, 130.09284526222777],
                    "conversion": [7.9678797856317205, 13.869137272759115, 18.325510525762724, 23.513082769974428, 27.93530421380784, 38.188728151599, 57.31549266173946, 73.28803110441696, 100.02714630985324]
                }
            ],
            "osc_entries": [],
            "h2_tpr_peaks": {
                "temps": [202],
                "h2_vol%": null,
                "flow_rate_mL_min": null,
                "mass_catalyst_g": null,
                "pretreatment_temp": null,
                "pretreatment_time": null,
                "pretreatment_oxidising": null,
                "start_temp": null,
                "ramp_rate_C_min": null 
            }
        },
        {
            "doi": "10.1016/j.matchemphys.2020.123326",
            "name": "Ce0.95Mn0.02Cu0.02Ag0.01O2",
            "Ce": 0.95,
            "Ag": 0.01,
            "Mn": 0.02,
            "Cu": 0.02,
            "deposit": null,
            "Sbet" : 30,
            "calcination_temp" : 500,
            "calcination_time" : 4,
            "Dpore": null,
            "Vtotal": null,
            "calcination_flowing_gas" : null,
            "calcination_reactive_gas" : null,
            "synthesis_para" : "CeO2 and Mn, Cu and Ag doped CeO2 were prepared via tartaric acid assisted solution combustion method. The preparations were carried out by dissolving the calculated amount of Ammonium cerium nitrate (Ce(NH4)2(NO3)6) and respected metal nitrate salts (AgNO3, Mn(NO3)2·4H2O and Cu(NO3)2·3H2O) in double distilled water. Weighed amount of tartaric acid was added under constant stirring and heating to above metal nitrate mixture, which further kept at 80 °C in an electric oven. The formed gel was than heated to 200 °C for 2 h and then calcined at 500 °C for 4 h to get respective metal oxide.",
            "synthesis" : "solution combustion",
            "description" : "solid solution",
            "particle_size_nm": null,
            "crystallite_size_nm": 41.451,
            "phase_types": "Fluorite",
            "phase_flag": "single",
            "microscopy": null,
            "image_path": "",
            "morphology": null,
            "pretreatment_temp": 150,
            "pretreatment_o2_vol%": null,
            "pretreatment_time_h": 1, 
            "hierarchical": false,
            "lattice_parameter_A": 5.41,
            "reactions": [
                {
                    "gas_co_content" : 5,
                    "gas_o2_content" : 5,
                    "gas_h2o_content" : 0,
                    "gas_co2_content" : 0,
                    "flow_mL_h_g" : 5555,
                    "flow_h-1": null,
                    "notes": null,
                    "mass_catalyst_g":0.9,
                    "temps": [60.11617027912054, 70.34441758927179, 80.1292296896928, 90.08946670824886, 100.08868704194605],
                    "conversion": [0.03590318399943956, 3.8626571858909244, 16.050474622578722, 46.444709096640864, 99.98161056429296]
                }
            ],
            "osc_entries": [],
            "h2_tpr_peaks": {
                "temps": [160],
                "h2_vol%": null,
                "flow_rate_mL_min": null,
                "mass_catalyst_g": null,
                "pretreatment_temp": null,
                "pretreatment_time": null,
                "pretreatment_oxidising": null,
                "start_temp": null,
                "ramp_rate_C_min": null 
            }
        },
        {
            "doi": "10.1007/s10853-019-03973-z",
            "name": "Ce80Co20",
            "Ce": 0.8,
            "Co": 0.2,
            "deposit": null,
            "Sbet" : 67.7,
            "calcination_temp" : 550,
            "calcination_time" : 6,
            "Dpore": 5.3,
            "Vtotal": 0.122,
            "calcination_flowing_gas" : null,
            "calcination_reactive_gas" : null,
            "synthesis_para" : "Nanocomposite Ce80Co20−xFexO2 (x = 0, 5, 10, 15, 20) catalysts were synthesized using the CTAB-assisted co-precipitation method. In detail, Ce(NO3)3·6H2O, Fe(NO3)3·9H2O and Co(NO3)3·6H2O were dissolved in deionized water in molar ratios of Ce/Co/Fe = (80:20:0, 80:15:5, 80:10:10, 80:5:15, 80:0:20). Then, a certain amount of CTAB was added into the aforementioned salt solution (with a molar ratio of CTAB to metal ions = 1.5:1) and mixed together under stirring conditions to obtain a clear homogeneous precursor solution. To maintain the pH value of the solution at approximately 11, the mixture solution was precipitated by drop-wise addition of a 1 M NaOH solution under vigorous stirring. Afterward, the obtained slurry was aged for 3 h at 80 °C in the mother liquor. The resulting light-colored slurry was precipitated, filtered and washed several times with sufficient deionized water and alcohol until it was completely free from sodium ions and surfactant. Finally, the obtained precipitate was oven dried for 12 h at 110 °C and calcined in the air for 6 h at 550 °C at a heating rate of 2 °C/min. According to the molar ratios, the prepared samples are denoted as Ce80Co20, Ce80Co15Fe5, Ce80Co10Fe10, Ce80Co5Fe15 and Ce80Fe20, respectively.",
            "synthesis" : "coprecipitation",
            "description" : "solid solution",
            "particle_size_nm": null,
            "crystallite_size_nm": 8.3,
            "phase_types": "Fluorite",
            "phase_flag": "single",
            "microscopy": null,
            "image_path": "",
            "morphology": null,
            "pretreatment_temp": null,
            "pretreatment_o2_vol%": null,
            "pretreatment_time_h": null, 
            "hierarchical": false,
            "lattice_parameter_A": 5.411,
            "reactions": [],
            "osc_entries": [
                {
                    "value_raw": 1.12,
                    "temperature": 500,
                    "units_raw": "mmol H2 g^-1",
                    "measurement_class": "b",
                    "method": "H2_TPR",
                    "pulse_duration_min": null,
                    "pulse_volume_ml": null,
                    "basis": "g_catalyst",
                    "species_basis": "H2_equiv",
                    "measure": "red_cons",
                    "h2_vol%": 5,
                    "co_vol%": null,
                    "o2_vol%": null,
                    "value_O_umol_per_g_catalyst": 1120
                }
            ],
            "h2_tpr_peaks": {
                "temps": [275, 335, 556, 802],
                "h2_vol%": 5,
                "flow_rate_mL_min": 50,
                "mass_catalyst_g": 0.05,
                "pretreatment_temp": 500,
                "pretreatment_time": 0.5,
                "pretreatment_oxidising": false,
                "start_temp": 100,
                "ramp_rate_C_min": 10
            }
        },
        {
            "doi": "10.1007/s10853-019-03973-z",
            "name": "Ce80Co15Fe0.05",
            "Ce": 0.8,
            "Co": 0.15,
            "Fe": 0.05,
            "deposit": null,
            "Sbet" : 85.6,
            "calcination_temp" : 550,
            "calcination_time" : 6,
            "Dpore": 4.6,
            "Vtotal": 0.127,
            "calcination_flowing_gas" : null,
            "calcination_reactive_gas" : null,
            "synthesis_para" : "Nanocomposite Ce80Co20−xFexO2 (x = 0, 5, 10, 15, 20) catalysts were synthesized using the CTAB-assisted co-precipitation method. In detail, Ce(NO3)3·6H2O, Fe(NO3)3·9H2O and Co(NO3)3·6H2O were dissolved in deionized water in molar ratios of Ce/Co/Fe = (80:20:0, 80:15:5, 80:10:10, 80:5:15, 80:0:20). Then, a certain amount of CTAB was added into the aforementioned salt solution (with a molar ratio of CTAB to metal ions = 1.5:1) and mixed together under stirring conditions to obtain a clear homogeneous precursor solution. To maintain the pH value of the solution at approximately 11, the mixture solution was precipitated by drop-wise addition of a 1 M NaOH solution under vigorous stirring. Afterward, the obtained slurry was aged for 3 h at 80 °C in the mother liquor. The resulting light-colored slurry was precipitated, filtered and washed several times with sufficient deionized water and alcohol until it was completely free from sodium ions and surfactant. Finally, the obtained precipitate was oven dried for 12 h at 110 °C and calcined in the air for 6 h at 550 °C at a heating rate of 2 °C/min. According to the molar ratios, the prepared samples are denoted as Ce80Co20, Ce80Co15Fe5, Ce80Co10Fe10, Ce80Co5Fe15 and Ce80Fe20, respectively.",
            "synthesis" : "coprecipitation",
            "description" : "solid solution",
            "particle_size_nm": null,
            "crystallite_size_nm": 6.9,
            "phase_types": "Fluorite",
            "phase_flag": "single",
            "microscopy": null,
            "image_path": "",
            "morphology": null,
            "pretreatment_temp": null,
            "pretreatment_o2_vol%": null,
            "pretreatment_time_h": null, 
            "hierarchical": false,
            "lattice_parameter_A": 5.40107,
            "reactions": [],
            "osc_entries": [
                {
                    "value_raw": 1.37,
                    "temperature": 500,
                    "units_raw": "mmol H2 g^-1",
                    "measurement_class": "b",
                    "method": "H2_TPR",
                    "pulse_duration_min": null,
                    "pulse_volume_ml": null,
                    "basis": "g_catalyst",
                    "species_basis": "H2_equiv",
                    "measure": "red_cons",
                    "h2_vol%": 5,
                    "co_vol%": null,
                    "o2_vol%": null,
                    "value_O_umol_per_g_catalyst": 1370
                }
            ],
            "h2_tpr_peaks": {
                "temps": [361, 529, 794],
                "h2_vol%": 5,
                "flow_rate_mL_min": 50,
                "mass_catalyst_g": 0.05,
                "pretreatment_temp": 500,
                "pretreatment_time": 0.5,
                "pretreatment_oxidising": false,
                "start_temp": 100,
                "ramp_rate_C_min": 10
            }
        },
        {
            "doi": "10.1007/s10853-019-03973-z",
            "name": "Ce80Co10Fe0.10",
            "Ce": 0.8,
            "Co": 0.10,
            "Fe": 0.10,
            "deposit": null,
            "Sbet" : 92.0,
            "calcination_temp" : 550,
            "calcination_time" : 6,
            "Dpore": 6.0,
            "Vtotal": 0.174,
            "calcination_flowing_gas" : null,
            "calcination_reactive_gas" : null,
            "synthesis_para" : "Nanocomposite Ce80Co20−xFexO2 (x = 0, 5, 10, 15, 20) catalysts were synthesized using the CTAB-assisted co-precipitation method. In detail, Ce(NO3)3·6H2O, Fe(NO3)3·9H2O and Co(NO3)3·6H2O were dissolved in deionized water in molar ratios of Ce/Co/Fe = (80:20:0, 80:15:5, 80:10:10, 80:5:15, 80:0:20). Then, a certain amount of CTAB was added into the aforementioned salt solution (with a molar ratio of CTAB to metal ions = 1.5:1) and mixed together under stirring conditions to obtain a clear homogeneous precursor solution. To maintain the pH value of the solution at approximately 11, the mixture solution was precipitated by drop-wise addition of a 1 M NaOH solution under vigorous stirring. Afterward, the obtained slurry was aged for 3 h at 80 °C in the mother liquor. The resulting light-colored slurry was precipitated, filtered and washed several times with sufficient deionized water and alcohol until it was completely free from sodium ions and surfactant. Finally, the obtained precipitate was oven dried for 12 h at 110 °C and calcined in the air for 6 h at 550 °C at a heating rate of 2 °C/min. According to the molar ratios, the prepared samples are denoted as Ce80Co20, Ce80Co15Fe5, Ce80Co10Fe10, Ce80Co5Fe15 and Ce80Fe20, respectively.",
            "synthesis" : "coprecipitation",
            "description" : "solid solution",
            "particle_size_nm": null,
            "crystallite_size_nm": 7.3,
            "phase_types": "Fluorite",
            "phase_flag": "single",
            "microscopy": null,
            "image_path": "",
            "morphology": null,
            "pretreatment_temp": null,
            "pretreatment_o2_vol%": null,
            "pretreatment_time_h": null, 
            "hierarchical": false,
            "lattice_parameter_A": 5.3937,
            "reactions": [],
            "osc_entries": [
                {
                    "value_raw": 1.67,
                    "temperature": 500,
                    "units_raw": "mmol H2 g^-1",
                    "measurement_class": "b",
                    "method": "H2_TPR",
                    "pulse_duration_min": null,
                    "pulse_volume_ml": null,
                    "basis": "g_catalyst",
                    "species_basis": "H2_equiv",
                    "measure": "red_cons",
                    "h2_vol%": 5,
                    "co_vol%": null,
                    "o2_vol%": null,
                    "value_O_umol_per_g_catalyst": 1670
                }
            ],
            "h2_tpr_peaks": {
                "temps": [382, 509],
                "h2_vol%": 5,
                "flow_rate_mL_min": 50,
                "mass_catalyst_g": 0.05,
                "pretreatment_temp": 500,
                "pretreatment_time": 0.5,
                "pretreatment_oxidising": false,
                "start_temp": 100,
                "ramp_rate_C_min": 10
            }
        },
        {
            "doi": "10.1007/s10853-019-03973-z",
            "name": "Ce80Co05Fe0.15",
            "Ce": 0.8,
            "Co": 0.05,
            "Fe": 0.15,
            "deposit": null,
            "Sbet" : 115.3,
            "calcination_temp" : 550,
            "calcination_time" : 6,
            "Dpore": 4.1,
            "Vtotal": 0.139,
            "calcination_flowing_gas" : null,
            "calcination_reactive_gas" : null,
            "synthesis_para" : "Nanocomposite Ce80Co20−xFexO2 (x = 0, 5, 10, 15, 20) catalysts were synthesized using the CTAB-assisted co-precipitation method. In detail, Ce(NO3)3·6H2O, Fe(NO3)3·9H2O and Co(NO3)3·6H2O were dissolved in deionized water in molar ratios of Ce/Co/Fe = (80:20:0, 80:15:5, 80:10:10, 80:5:15, 80:0:20). Then, a certain amount of CTAB was added into the aforementioned salt solution (with a molar ratio of CTAB to metal ions = 1.5:1) and mixed together under stirring conditions to obtain a clear homogeneous precursor solution. To maintain the pH value of the solution at approximately 11, the mixture solution was precipitated by drop-wise addition of a 1 M NaOH solution under vigorous stirring. Afterward, the obtained slurry was aged for 3 h at 80 °C in the mother liquor. The resulting light-colored slurry was precipitated, filtered and washed several times with sufficient deionized water and alcohol until it was completely free from sodium ions and surfactant. Finally, the obtained precipitate was oven dried for 12 h at 110 °C and calcined in the air for 6 h at 550 °C at a heating rate of 2 °C/min. According to the molar ratios, the prepared samples are denoted as Ce80Co20, Ce80Co15Fe5, Ce80Co10Fe10, Ce80Co5Fe15 and Ce80Fe20, respectively.",
            "synthesis" : "coprecipitation",
            "description" : "solid solution",
            "particle_size_nm": null,
            "crystallite_size_nm": 5.5,
            "phase_types": "Fluorite",
            "phase_flag": "single",
            "microscopy": null,
            "image_path": "",
            "morphology": null,
            "pretreatment_temp": null,
            "pretreatment_o2_vol%": null,
            "pretreatment_time_h": null, 
            "hierarchical": false,
            "lattice_parameter_A": 5.41109,
            "reactions": [],
            "osc_entries": [
                {
                    "value_raw": 1.49,
                    "temperature": 500,
                    "units_raw": "mmol H2 g^-1",
                    "measurement_class": "b",
                    "method": "H2_TPR",
                    "pulse_duration_min": null,
                    "pulse_volume_ml": null,
                    "basis": "g_catalyst",
                    "species_basis": "H2_equiv",
                    "measure": "red_cons",
                    "h2_vol%": 5,
                    "co_vol%": null,
                    "o2_vol%": null,
                    "value_O_umol_per_g_catalyst": 1490
                }
            ],
            "h2_tpr_peaks": {
                "temps": [393, 575],
                "h2_vol%": 5,
                "flow_rate_mL_min": 50,
                "mass_catalyst_g": 0.05,
                "pretreatment_temp": 500,
                "pretreatment_time": 0.5,
                "pretreatment_oxidising": false,
                "start_temp": 100,
                "ramp_rate_C_min": 10
            }
        },
        {
            "doi": "10.1007/s10853-019-03973-z",
            "name": "Ce80Fe0.20",
            "Ce": 0.8,
            "Fe": 0.20,
            "deposit": null,
            "Sbet" : 116.3,
            "calcination_temp" : 550,
            "calcination_time" : 6,
            "Dpore": 4.5,
            "Vtotal": 0.168,
            "calcination_flowing_gas" : null,
            "calcination_reactive_gas" : null,
            "synthesis_para" : "Nanocomposite Ce80Co20−xFexO2 (x = 0, 5, 10, 15, 20) catalysts were synthesized using the CTAB-assisted co-precipitation method. In detail, Ce(NO3)3·6H2O, Fe(NO3)3·9H2O and Co(NO3)3·6H2O were dissolved in deionized water in molar ratios of Ce/Co/Fe = (80:20:0, 80:15:5, 80:10:10, 80:5:15, 80:0:20). Then, a certain amount of CTAB was added into the aforementioned salt solution (with a molar ratio of CTAB to metal ions = 1.5:1) and mixed together under stirring conditions to obtain a clear homogeneous precursor solution. To maintain the pH value of the solution at approximately 11, the mixture solution was precipitated by drop-wise addition of a 1 M NaOH solution under vigorous stirring. Afterward, the obtained slurry was aged for 3 h at 80 °C in the mother liquor. The resulting light-colored slurry was precipitated, filtered and washed several times with sufficient deionized water and alcohol until it was completely free from sodium ions and surfactant. Finally, the obtained precipitate was oven dried for 12 h at 110 °C and calcined in the air for 6 h at 550 °C at a heating rate of 2 °C/min. According to the molar ratios, the prepared samples are denoted as Ce80Co20, Ce80Co15Fe5, Ce80Co10Fe10, Ce80Co5Fe15 and Ce80Fe20, respectively.",
            "synthesis" : "coprecipitation",
            "description" : "solid solution",
            "particle_size_nm": null,
            "crystallite_size_nm": 5.3,
            "phase_types": "Fluorite",
            "phase_flag": "single",
            "microscopy": null,
            "image_path": "",
            "morphology": null,
            "pretreatment_temp": null,
            "pretreatment_o2_vol%": null,
            "pretreatment_time_h": null, 
            "hierarchical": false,
            "lattice_parameter_A": 5.38998,
            "reactions": [],
            "osc_entries": [
                {
                    "value_raw": 1.40,
                    "temperature": 500,
                    "units_raw": "mmol H2 g^-1",
                    "measurement_class": "b",
                    "method": "H2_TPR",
                    "pulse_duration_min": null,
                    "pulse_volume_ml": null,
                    "basis": "g_catalyst",
                    "species_basis": "H2_equiv",
                    "measure": "red_cons",
                    "h2_vol%": 5,
                    "co_vol%": null,
                    "o2_vol%": null,
                    "value_O_umol_per_g_catalyst": 1490
                }
            ],
            "h2_tpr_peaks": {
                "temps": [410, 600, 789],
                "h2_vol%": 5,
                "flow_rate_mL_min": 50,
                "mass_catalyst_g": 0.05,
                "pretreatment_temp": 500,
                "pretreatment_time": 0.5,
                "pretreatment_oxidising": false,
                "start_temp": 100,
                "ramp_rate_C_min": 10
            }
        },
        {
            "doi": "10.1016/j.seppur.2023.124993",
            "name": "CoCeOx-0.5-NP",
            "Ce": 1,
            "Co": 0.5,
            "deposit": null,
            "Sbet" : null,
            "calcination_temp" : 500,
            "calcination_time" : 3,
            "Dpore": null,
            "Vtotal": null,
            "calcination_flowing_gas" : null,
            "calcination_reactive_gas" : null,
            "synthesis_para" : "The CoCeOx materials were synthesized through the hard-templating method. A certain amount of Co(NO3)2·6H2O and Ce(NO3)3·6H2O (mole ratio of Co/Ce = 0.5, 1, and 2) were dissolved in 20.0 mL mixed solution of methanol and ethylene glycol (volumetric ratio = 3:1). Besides, a certain amount of chelating agent (citric acid) was added and stirred for 3 h until a transparent mixed solution was obtained. Then, 5.0 g of PMMA was impregnated in the hybrid solution for 6 h and removed the excess solution by vacuum filtration. The obtained solids were dried at 30 °C for 48 h, then heated at 300 °C for 2 h in pure N2. Finally, the solids were calcinated at 500 °C for 3 h in the air. The obtained samples with different Co/Ce were denoted as CoCeOx-0.5-NP, CoCeOx-1-NP, and CoCeOx-2-NP. For comparison, Co3O4-NP and CeO2-NP were also synthesized in the same method as above.",
            "synthesis" : "templated sol-gel",
            "description" : "solid solution",
            "particle_size_nm": null,
            "crystallite_size_nm": null,
            "phase_types": "Fluorite",
            "phase_flag": "single",
            "microscopy": null,
            "image_path": "",
            "morphology": null,
            "pretreatment_temp": null,
            "pretreatment_o2_vol%": null,
            "pretreatment_time_h": null, 
            "hierarchical": true,
            "lattice_parameter_A": null,
            "reactions": [],
            "h2_tpr_peaks": {
                "temps": [210, 277, 364, 412, 695],
                "h2_vol%": 10,
                "flow_rate_mL_min": 30,
                "mass_catalyst_g": 0.05,
                "pretreatment_temp": null,
                "pretreatment_time": null,
                "pretreatment_oxidising": null,
                "start_temp": 50,
                "ramp_rate_C_min": 10
            },
            "o2_tpd_peaks": {
                "temps": [335, 786],
                "mass_catalyst_g": 0.1,
                "pretreatment_temp": 200,
                "pretreatment_time": 1,
                "pretreatment_gas_type": "inert",
                "adsorption_o2_vol%": 5,
                "adsorption_flow_ml_min": null,
                "adsorption_temp": 25,
                "adsorption_time": null,
                "ramp_rate_C_min": 10
            }
        },
        {
            "doi": "10.1016/j.apcata.2022.118565",
            "name": "Fe0.67Ce0.5O2",
            "Ce": 0.5,
            "Fe": 0.67,
            "deposit": null,
            "Sbet" : 36.3,
            "calcination_temp" : 600,
            "calcination_time" : 4,
            "Dpore": 27.9,
            "Vtotal": 0.25,
            "calcination_flowing_gas" : 1,
            "calcination_reactive_gas" : null,
            "synthesis_para" : "The solid solutions were synthesized by hydrothermal method. In a typical process, 8 mL of NaOH (6 M) aqueous solution was dropwise added into 88 mL of cerium nitrate (Ce(NO3)3⋅6 H2O) and the aqueous solution of second metal (0.1 M, Fe(NO3)3⋅9 H2O, Ni(NO3)2⋅6 H2O, Mn(NO3)2⋅6 H2O and Ti(C4H9O)4) under vigious stirring. The solution was then transferred into a Teflon lined Autoclave to proceed the hydrothermal treatment for 48 h at 90 °C. After that, the suspension was cooled down to room temperature and filtered. The solid was washed with deionized water and ethanol for several times, dried overnight at 60 °C and finally calcined at 600 °C for 4 h in air flow to get the catalysts which were named as Mn+(4–4x)/nCexO2 (here x = 0.5 for Fe, Mn and Ti, x = 0.975 for Ni).",
            "synthesis" : "hydrothermal",
            "description" : "solid solution",
            "particle_size_nm": null,
            "crystallite_size_nm": 1.7,
            "phase_types": "Fluorite & Fe2O3",
            "phase_flag": "multi",
            "microscopy": true,
            "image_path": "400_TEM_100nm.png",
            "morphology": "nanorod",
            "pretreatment_temp": null,
            "pretreatment_o2_vol%": null,
            "pretreatment_time_h": null, 
            "hierarchical": false,
            "lattice_parameter_A": 5.416,
            "reactions": [],
            "osc_entries": [
                {
                    "value_raw": 8.48,
                    "temperature": 800,
                    "units_raw": "mmol H2 g^-1",
                    "measurement_class": "b",
                    "method": "H2_TPR",
                    "pulse_duration_min": null,
                    "pulse_volume_ml":  null,
                    "basis": "g_catalyst",
                    "species_basis": "H2_equiv",
                    "measure": "red_cons",
                    "h2_vol%": 5,
                    "co_vol%": null,
                    "o2_vol%": null,
                    "value_O_umol_per_g_catalyst": 8480
                }
            ],
            "h2_tpr_peaks": {
                "temps": [402, 553, 686],
                "h2_vol%": 5,
                "flow_rate_mL_min": null,
                "mass_catalyst_g": 0.05,
                "pretreatment_temp": 300,
                "pretreatment_time": 3,
                "pretreatment_oxidising": false,
                "start_temp": null,
                "ramp_rate_C_min": 10
            },
            "o2_tpd_peaks": {
                "temps": [131, 216],
                "mass_catalyst_g": null,
                "pretreatment_temp": 200,
                "pretreatment_time": 2,
                "pretreatment_gas_type": "inert",
                "adsorption_o2_vol%": 10,
                "adsorption_flow_ml_min": null,
                "adsorption_temp": 50,
                "adsorption_time": null,
                "ramp_rate_C_min": 10
            },
            "co2_tpd_peaks": {
                "temps": [226, 428, 612],
                "mass_catalyst_g": null,
                "pretreatment_temp": 200,
                "pretreatment_time": 2,
                "pretreatment_gas_type": "inert",
                "adsorption_co2_vol%": 10,
                "adsorption_flow_ml_min": null,
                "adsorption_temp": 50,
                "adsorption_time": null,
                "ramp_rate_C_min": 10
            }
        },
        {
            "doi": "10.1016/j.apcata.2022.118565",
            "name": "Ni0.05Ce0.975O2",
            "Ce": 0.975,
            "Ni": 0.05,
            "deposit": null,
            "Sbet" : 89.2,
            "calcination_temp" : 600,
            "calcination_time" : 4,
            "Dpore": 15.0,
            "Vtotal": 0.33,
            "calcination_flowing_gas" : 1,
            "calcination_reactive_gas" : null,
            "synthesis_para" : "The solid solutions were synthesized by hydrothermal method. In a typical process, 8 mL of NaOH (6 M) aqueous solution was dropwise added into 88 mL of cerium nitrate (Ce(NO3)3⋅6 H2O) and the aqueous solution of second metal (0.1 M, Fe(NO3)3⋅9 H2O, Ni(NO3)2⋅6 H2O, Mn(NO3)2⋅6 H2O and Ti(C4H9O)4) under vigious stirring. The solution was then transferred into a Teflon lined Autoclave to proceed the hydrothermal treatment for 48 h at 90 °C. After that, the suspension was cooled down to room temperature and filtered. The solid was washed with deionized water and ethanol for several times, dried overnight at 60 °C and finally calcined at 600 °C for 4 h in air flow to get the catalysts which were named as Mn+(4–4x)/nCexO2 (here x = 0.5 for Fe, Mn and Ti, x = 0.975 for Ni).",
            "synthesis" : "hydrothermal",
            "description" : "solid solution",
            "particle_size_nm": null,
            "crystallite_size_nm": 0.8,
            "phase_types": "Fluorite",
            "phase_flag": "single",
            "microscopy": false,
            "image_path": null,
            "morphology": "nanorod",
            "pretreatment_temp": null,
            "pretreatment_o2_vol%": null,
            "pretreatment_time_h": null, 
            "hierarchical": false,
            "lattice_parameter_A": 5.409,
            "reactions": [],
            "osc_entries": [
                {
                    "value_raw": 0.93,
                    "temperature": 800,
                    "units_raw": "mmol H2 g^-1",
                    "measurement_class": "b",
                    "method": "H2_TPR",
                    "pulse_duration_min": null,
                    "pulse_volume_ml":  null,
                    "basis": "g_catalyst",
                    "species_basis": "H2_equiv",
                    "measure": "red_cons",
                    "h2_vol%": 5,
                    "co_vol%": null,
                    "o2_vol%": null,
                    "value_O_umol_per_g_catalyst": 930
                }
            ],
            "h2_tpr_peaks": {
                "temps": [232, 274, 357],
                "h2_vol%": 5,
                "flow_rate_mL_min": null,
                "mass_catalyst_g": 0.05,
                "pretreatment_temp": 300,
                "pretreatment_time": 3,
                "pretreatment_oxidising": false,
                "start_temp": null,
                "ramp_rate_C_min": 10
            },
            "o2_tpd_peaks": {
                "temps": [286, 837],
                "mass_catalyst_g": null,
                "pretreatment_temp": 200,
                "pretreatment_time": 2,
                "pretreatment_gas_type": "inert",
                "adsorption_o2_vol%": 10,
                "adsorption_flow_ml_min": null,
                "adsorption_temp": 50,
                "adsorption_time": null,
                "ramp_rate_C_min": 10
            },
            "co2_tpd_peaks": {
                "temps": [185, 287, 485, 806],
                "mass_catalyst_g": null,
                "pretreatment_temp": 200,
                "pretreatment_time": 2,
                "pretreatment_gas_type": "inert",
                "adsorption_co2_vol%": 10,
                "adsorption_flow_ml_min": null,
                "adsorption_temp": 50,
                "adsorption_time": null,
                "ramp_rate_C_min": 10
            }
        },
        {
            "doi": "10.1016/j.apcata.2022.118565",
            "name": "Mn0.5Ce0.5O2",
            "Ce": 0.5,
            "Mn": 0.5,
            "deposit": null,
            "Sbet" : 94.2,
            "calcination_temp" : 600,
            "calcination_time" : 4,
            "Dpore": 20.0,
            "Vtotal": 0.47,
            "calcination_flowing_gas" : 1,
            "calcination_reactive_gas" : null,
            "synthesis_para" : "The solid solutions were synthesized by hydrothermal method. In a typical process, 8 mL of NaOH (6 M) aqueous solution was dropwise added into 88 mL of cerium nitrate (Ce(NO3)3⋅6 H2O) and the aqueous solution of second metal (0.1 M, Fe(NO3)3⋅9 H2O, Ni(NO3)2⋅6 H2O, Mn(NO3)2⋅6 H2O and Ti(C4H9O)4) under vigious stirring. The solution was then transferred into a Teflon lined Autoclave to proceed the hydrothermal treatment for 48 h at 90 °C. After that, the suspension was cooled down to room temperature and filtered. The solid was washed with deionized water and ethanol for several times, dried overnight at 60 °C and finally calcined at 600 °C for 4 h in air flow to get the catalysts which were named as Mn+(4–4x)/nCexO2 (here x = 0.5 for Fe, Mn and Ti, x = 0.975 for Ni).",
            "synthesis" : "hydrothermal",
            "description" : "solid solution",
            "particle_size_nm": null,
            "crystallite_size_nm": 0.4,
