Repository: Iwanap1/co_oxidation

# Training an Extrapolatable Model for CO Oxidation Light-Off Prediction over Cerium-Based Catalysts
Extrapolatable NNs for CO Oxidation light-off prediction



The exact architecture can be dictated by the provided model configs. In the most physically-informed scenario, the archictecture includes latent states for both the H<sub>2</sub>-TPR and dynamic oxygen storage capacity (OSC), which are trained both on those experimental measurements and the conversion itself. The weight-hourly space velocity is not included in the features for the conversion net, rather is used to calculate conversion using the solution for a simple first-order kinetic model in a PFR.

File: src/db/migrations/18-5-26.json (part 1 of 4)
{
    "create": [
        {
            "doi": "10.1016/j.jece.2025.119143",
            "name": "Cu1Ce3",
            "Ce": 0.75,
            "Cu": 0.25,
            "deposit": null,
            "Sbet" : 62.31,
            "calcination_temp" : 500,
            "calcination_time" : 5,
            "Dpore": 8.95,
            "Vtotal": 0.16,
            "calcination_flowing_gas" : null,
            "calcination_reactive_gas" : null,
            "synthesis_para" : "A series of CuxCey-pre (x=0, 1, 2, 3, 4, y=0, 1, 2, 3, 4) catalysts with different molar ratios were prepared using the co-precipitation method. Certain amounts of Cu(NO3)2⋅6H2O and Ce(NO3)3⋅6H2O with designated Cu/Ce molar ratios were dissolved in 20 mL of deionized water. Next, NaOH aqueous solution (1 mol/L) was added and stirred vigorously at room temperature (RT) for 2 h. Then, the precipitant powder was collected and washed four times with deionized water. Later, the collected solid was dried at 110 °C for 12 h and calcined in air at 500 °C (10 °C /min) for 5 h to obtain the CuxCey-pre catalyst.",
            "synthesis" : "coprecipitation",
            "description" : "solid solution",
            "particle_size_nm": null,
            "crystallite_size_nm": null,
            "phase_types": "Fluorite & CuO",
            "phase_flag": "multi",
            "microscopy": null,
            "image_path": "",
            "morphology": null,
            "pretreatment_temp": null,
            "pretreatment_o2_vol%": null,
            "pretreatment_time_h": null, 
            "hierarchical": false,
            "lattice_parameter_A": null,
            "reactions": [],
            "osc_entries": [],
            "h2_tpr_peaks": {
                "temps": [157, 192, 214, 376],
                "h2_vol%": 5,
                "flow_rate_mL_min": 30,
                "mass_catalyst_g": 0.1,
                "pretreatment_temp": 200,
                "pretreatment_time": 1,
                "pretreatment_oxidising": false,
                "start_temp": 100,
                "ramp_rate_C_min": 10
            },
            "o2_tpd_peaks": {
                "temps": [203, 356],
                "T_surface": null,
                "T_beta": 203,
                "T_bulk": null,
                "mass_catalyst_g": 0.1,
                "pretreatment_temp": 200,
                "pretreatment_time": 1,
                "pretreatment_gas_type": "inert",
                "adsorption_o2_vol%": 5,
                "adsorption_flow_ml_min": 30,
                "adsorption_temp": 25,
                "adsorption_time": 1,
                "ramp_rate_C_min": 10
            }
        },
        {
            "doi": "10.1016/S1002-0721(17)60988-8",
            "name": "Ce0.8Co0.2",
            "Ce": 0.8,
            "Co": 0.2,
            "deposit": null,
            "Sbet" : 43.1,
            "calcination_temp" : null,
            "calcination_time" : null,
            "Dpore": null,
            "Vtotal": null,
            "calcination_flowing_gas" : null,
            "calcination_reactive_gas" : null,
            "synthesis_para" : "The CeO2-Co3O4 mixed oxide catalysts with different Co/(Co+Ce) atomic ratios were prepared by citric acid sol-gel method as follows. Appropriate amounts of Co(NO3)2 . 6H2O, Ce(NO3)3 . 6H2O and citric acid (citric acid/((Co+Ce)=1.2, molar ratio) were dissolved in distilled water at room temperature and stirred for 15 min, then gradually heated to 80 ºC and kept at this temperature for 3 h with stirring, resulting in the formation of gel. Further, the resultant gel was dried at 100 ºC for 12 h, followed by calcination at 450 ºC for 4 h in air. The prepared catalysts are thus referred to as Ce1–xCox (x indicates the atomic ratio of Co/(Co+Ce)). For comparison, pure Co3O4 and CeO2 were also prepared following the same procedure.",
            "synthesis" : "sol-gel",
            "description" : "solid solution",
            "particle_size_nm": null,
            "crystallite_size_nm": 19,
            "phase_types": "Fluorite & Co3O4",
            "phase_flag": "multi",
            "microscopy": null,
            "image_path": "",
            "morphology": null,
            "pretreatment_temp": null,
            "pretreatment_o2_vol%": null,
            "pretreatment_time_h": null, 
            "hierarchical": false,
            "lattice_parameter_A": null,
            "reactions": [],
            "osc_entries": [],
            "h2_tpr_peaks": {
                "temps": [300, 500],
                "h2_vol%": 10,
                "flow_rate_mL_min": 60,
                "mass_catalyst_g": 0.05,
                "pretreatment_temp": null,
                "pretreatment_time": null,
                "pretreatment_oxidising": null,
                "start_temp": null,
                "ramp_rate_C_min": 10
            },
            "o2_tpd_peaks": {
                "temps": [300, 400],
                "T_surface": null,
                "T_beta": 300,
                "T_bulk": null,
                "mass_catalyst_g": 0.06,
                "pretreatment_temp": 300,
                "pretreatment_time": 0.5,
                "pretreatment_gas_type": "inert",
                "adsorption_o2_vol%": 21,
                "adsorption_flow_ml_min": 20,
                "adsorption_temp": 50,
                "adsorption_time": 1,
                "ramp_rate_C_min": 10
            }
        },
        {
            "doi": "10.1016/j.cattod.2010.03.017",
            "name": "Cu0.05Ce0.95-CP",
            "Ce": 0.95,
            "Cu": 0.05,
            "deposit": null,
            "Sbet" : 36.6,
            "calcination_temp" : 550,
            "calcination_time" : 5,
            "Dpore": null,
            "Vtotal": null,
            "calcination_flowing_gas" : null,
            "calcination_reactive_gas" : null,
            "synthesis_para" : "Coprecipitation: This method was described in detail elsewhere [43], and CeO2 is prepared for contrast test using the same procedure as that of CuO doped CeO2, with only Ce(NO3)3·6H2O as nitrate precursor. The final catalysts are denoted as Cu0.05Ce0.95-CP and CeO2-CP [16], respectively.",
            "synthesis" : "coprecipitation",
            "description" : "solid solution",
            "particle_size_nm": null,
            "crystallite_size_nm": 31.4,
            "phase_types": "Fluorite",
            "phase_flag": "single",
            "microscopy": null,
            "image_path": "",
            "morphology": null,
            "pretreatment_temp": null,
            "pretreatment_o2_vol%": null,
            "pretreatment_time_h": null, 
            "hierarchical": false,
            "lattice_parameter_A": null,
            "reactions": [],
            "osc_entries": [],
            "h2_tpr_peaks": {
                "temps": [198, 288],
                "h2_vol%": 10,
                "flow_rate_mL_min": 60,
                "mass_catalyst_g": 0.05,
                "pretreatment_temp": 300,
                "pretreatment_time": 0.25,
                "pretreatment_oxidising": false,
                "start_temp": null,
                "ramp_rate_C_min": 10 
            },
            "o2_tpd_peaks": {
                "temps": [235],
                "T_surface": null,
                "T_beta": 235,
                "T_bulk": 600,
                "mass_catalyst_g": 0.05,
                "pretreatment_temp": 400,
                "pretreatment_time": 1,
                "pretreatment_gas_type": "inert",
                "adsorption_o2_vol%": null,
                "adsorption_flow_ml_min": 20,
                "adsorption_temp": 80,
                "adsorption_time": null,
                "ramp_rate_C_min": 10
            }
        },
        {
            "doi": "10.1016/j.cattod.2010.03.017",
            "name": "Cu0.05Ce0.95-CA",
            "Ce": 0.95,
            "Cu": 0.05,
            "deposit": null,
            "Sbet" : 51.6,
            "calcination_temp" : 550,
            "calcination_time" : 5,
            "Dpore": null,
            "Vtotal": null,
            "calcination_flowing_gas" : null,
            "calcination_reactive_gas" : null,
            "synthesis_para" : "Citrate acid complex-combustion synthesis: Ce(NO3)3·6H2O, and Cu(NO3)2·3H2O are used as precursors, with the Cu/Ce molar ratio of 0.05:0.95 and 0:1, respectively [44]. Synthesis is controlled at 70 °C, citrate acid is dropped until pH reaches 1.0. Temperature increases to 100 °C, paste is formed and temperature arrives at 150 °C until the combustion is over and powder is formed, then it is ground, baked at 100 °C for 2 h, conveyed to a muffle and calcined at 550 °C for 5 h. The final catalysts are marked as Cu0.05Ce0.95-CA and CeO2-CA, respectively.",
            "synthesis" : "citric acid complex-combustion",
            "description" : "solid solution",
            "particle_size_nm": null,
            "crystallite_size_nm": 13.3,
            "phase_types": "Fluorite",
            "phase_flag": "single",
            "microscopy": null,
            "image_path": "",
            "morphology": null,
            "pretreatment_temp": null,
            "pretreatment_o2_vol%": null,
            "pretreatment_time_h": null, 
            "hierarchical": false,
            "lattice_parameter_A": null,
            "reactions": [],
            "osc_entries": [],
            "h2_tpr_peaks": {
                "temps": [202],
                "h2_vol%": 10,
                "flow_rate_mL_min": 60,
                "mass_catalyst_g": 0.05,
                "pretreatment_temp": 300,
                "pretreatment_time": 0.25,
                "pretreatment_oxidising": false,
                "start_temp": null,
                "ramp_rate_C_min": 10 
            },
            "o2_tpd_peaks": {
                "temps": [215, 550],
                "T_surface": null,
                "T_beta": 215,
                "T_bulk": 550,
                "mass_catalyst_g": 0.05,
                "pretreatment_temp": 400,
                "pretreatment_time": 1,
                "pretreatment_gas_type": "inert",
                "adsorption_o2_vol%": null,
                "adsorption_flow_ml_min": 20,
                "adsorption_temp": 80,
                "adsorption_time": null,
                "ramp_rate_C_min": 10
            }
        },
        {
            "doi": "10.1002/asia.201600516",
            "name": "CeZr",
            "Ce": 20,
            "Zr": 1,
            "deposit": null,
            "calcination_temp" : 500,
            "calcination_time" : 4,
            "calcination_flowing_gas" : null,
            "calcination_reactive_gas" : null,
            "synthesis_para" : "A series of Ce20M1Ox (M=Zr, Cr, Mn, Fe, Co, Sn) composite oxides (molar ratio Ce/M=20:1) were prepared by coprecipitation involving participation of the surfactant Pluronic P123 [HO(CH2CH2O)20(CH2CH(CH3)O)70(CH2CH2O)20H] in the process. The precursors of Ce3+, Zr4+, Cr3+, Mn2+, Fe3+, Co2+, and Sn4+ were Ce(NO3)3⋅6 H2O, ZrOCl2⋅8 H2O, Cr(NO3)3⋅9H2O, Mn(NO3)2 (50 % solution), Fe(NO3)3⋅9 H2O, Co(NO3)2⋅6 H2O, and SnCl4⋅5 H2O, respectively. Taking the Ce20Zr1Ox composite oxide as an example, Ce(NO3)3⋅6 H2O (0.03 mol), ZrOCl2⋅8 H2O (0.0015 mol), and P123 (0.001 mol) were separately dissolved in deionized water (100 mL). Then, the solutions were mixed with vigorous stirring until a clear homogeneous solution was achieved. After approximately 2 h, an excess amount of ammonia solution was added into the solution, drop by drop, with vigorously stirring until pH 9.5. After stirring for 6 h, the mixture was transferred into a Teflon autoclave and kept for 24 h at 80 °C to increase the extent of condensation. Then, the mixture was filtered and washed several times with deionized water and absolute alcohol. The obtained solid was dried at 80 °C for approximately 10 h and then calcined in a muffle furnace at 500 °C for 4 h. The other composite oxides were obtained by the same procedure. For comparison, pure CeO2 was synthesized by using a similar method. For convenience, the Ce20M1Ox (M=Zr, Cr, Mn, Fe, Co, Sn) composite oxides are hereafter denoted CeZr, CeCr, CeMn, CeFe, CeCo, and CeSn, respectively.",
            "synthesis" : "surfactant templated coprecipitation",
            "description" : "solid solution",
            "particle_size_nm": null,
            "phase_types": "Fluorite",
            "phase_flag": "single",
            "microscopy": null,
            "image_path": "",
            "morphology": null,
            "pretreatment_temp": null,
            "pretreatment_o2_vol%": null,
            "pretreatment_time_h": null, 
            "hierarchical": false,
            "Sbet" : 87.2,
            "crystallite_size_nm": 13.96,
            "Dpore": 8.05,
            "Vtotal": 0.176,
            "lattice_parameter_A": 5.4164,
            "reactions": [],
            "osc_entries": [
                {
                    "value_raw": 735.8,
                    "temperature": 800,
                    "units_raw": "umol H2 g^-1",
                    "measurement_class": "b",
                    "method": "H2_TPR",
                    "pulse_duration_min": null,
                    "pulse_volume_ml": null,
                    "basis": "g_catalyst",
                    "species_basis": "H2_equiv",
                    "measure": "red_cons",
                    "h2_vol%": 7,
                    "co_vol%": null,
                    "o2_vol%": null,
                    "value_O_umol_per_g_catalyst": 735.8
                }
            ],
            "o2_tpd_peaks": {
                "temps": [128, 336],
                "T_surface": 128,
                "T_beta": 336,
                "T_bulk": null,
                "mass_catalyst_g": 0.2,
                "pretreatment_temp": 200,
                "pretreatment_time": 1,
                "pretreatment_gas_type": "inert",
                "adsorption_o2_vol%": 100,
                "adsorption_flow_ml_min": 10,
                "adsorption_temp": 25,
                "adsorption_time": 0.5,
                "ramp_rate_C_min": 10
            }
        },
        {
            "doi": "10.1002/asia.201600516",
            "name": "CeCr",
            "Ce": 20,
            "Cr": 1,
            "deposit": null,
            "calcination_temp" : 500,
            "calcination_time" : 4,
            "calcination_flowing_gas" : null,
            "calcination_reactive_gas" : null,
            "synthesis_para" : "A series of Ce20M1Ox (M=Zr, Cr, Mn, Fe, Co, Sn) composite oxides (molar ratio Ce/M=20:1) were prepared by coprecipitation involving participation of the surfactant Pluronic P123 [HO(CH2CH2O)20(CH2CH(CH3)O)70(CH2CH2O)20H] in the process. The precursors of Ce3+, Zr4+, Cr3+, Mn2+, Fe3+, Co2+, and Sn4+ were Ce(NO3)3⋅6 H2O, ZrOCl2⋅8 H2O, Cr(NO3)3⋅9H2O, Mn(NO3)2 (50 % solution), Fe(NO3)3⋅9 H2O, Co(NO3)2⋅6 H2O, and SnCl4⋅5 H2O, respectively. Taking the Ce20Zr1Ox composite oxide as an example, Ce(NO3)3⋅6 H2O (0.03 mol), ZrOCl2⋅8 H2O (0.0015 mol), and P123 (0.001 mol) were separately dissolved in deionized water (100 mL). Then, the solutions were mixed with vigorous stirring until a clear homogeneous solution was achieved. After approximately 2 h, an excess amount of ammonia solution was added into the solution, drop by drop, with vigorously stirring until pH 9.5. After stirring for 6 h, the mixture was transferred into a Teflon autoclave and kept for 24 h at 80 °C to increase the extent of condensation. Then, the mixture was filtered and washed several times with deionized water and absolute alcohol. The obtained solid was dried at 80 °C for approximately 10 h and then calcined in a muffle furnace at 500 °C for 4 h. The other composite oxides were obtained by the same procedure. For comparison, pure CeO2 was synthesized by using a similar method. For convenience, the Ce20M1Ox (M=Zr, Cr, Mn, Fe, Co, Sn) composite oxides are hereafter denoted CeZr, CeCr, CeMn, CeFe, CeCo, and CeSn, respectively.",
            "synthesis" : "surfactant templated coprecipitation",
            "description" : "solid solution",
            "particle_size_nm": null,
            "phase_types": "Fluorite",
            "phase_flag": "single",
            "microscopy": null,
            "image_path": "",
            "morphology": null,
            "pretreatment_temp": null,
            "pretreatment_o2_vol%": null,
            "pretreatment_time_h": null, 
            "hierarchical": false,
            "Sbet" : 96.6,
            "crystallite_size_nm": 14.31,
            "Dpore": 9.21,
            "Vtotal": 0.223,
            "lattice_parameter_A": 5.4153,
            "reactions": [],
            "osc_entries": [
                {
                    "value_raw": 1063.2,
                    "temperature": 800,
                    "units_raw": "umol H2 g^-1",
                    "measurement_class": "b",
                    "method": "H2_TPR",
                    "pulse_duration_min": null,
                    "pulse_volume_ml": null,
                    "basis": "g_catalyst",
                    "species_basis": "H2_equiv",
                    "measure": "red_cons",
                    "h2_vol%": 7,
                    "co_vol%": null,
                    "o2_vol%": null,
                    "value_O_umol_per_g_catalyst": 1063.2
                }
            ],
            "h2_tpr_peaks": {
                "temps": [344, 425, 836],
                "h2_vol%": 7,
                "flow_rate_mL_min": 10,
                "mass_catalyst_g": 0.05,
                "pretreatment_temp": 110,
                "pretreatment_time": 1,
                "pretreatment_oxidising": false,
                "start_temp": 25,
                "ramp_rate_C_min": 10 
            },
            "o2_tpd_peaks": {
                "temps": [145, 313],
                "T_surface": 145,
                "T_beta": 313,
                "T_bulk": null,
                "mass_catalyst_g": 0.2,
                "pretreatment_temp": 200,
                "pretreatment_time": 1,
                "pretreatment_gas_type": "inert",
                "adsorption_o2_vol%": 100,
                "adsorption_flow_ml_min": 10,
                "adsorption_temp": 25,
                "adsorption_time": 0.5,
                "ramp_rate_C_min": 10
            }
        },
        {
            "doi": "10.1002/asia.201600516",
            "name": "CeMn",
            "Ce": 20,
            "Mn": 1,
            "deposit": null,
            "calcination_temp" : 500,
            "calcination_time" : 4,
            "calcination_flowing_gas" : null,
            "calcination_reactive_gas" : null,
            "synthesis_para" : "A series of Ce20M1Ox (M=Zr, Cr, Mn, Fe, Co, Sn) composite oxides (molar ratio Ce/M=20:1) were prepared by coprecipitation involving participation of the surfactant Pluronic P123 [HO(CH2CH2O)20(CH2CH(CH3)O)70(CH2CH2O)20H] in the process. The precursors of Ce3+, Zr4+, Cr3+, Mn2+, Fe3+, Co2+, and Sn4+ were Ce(NO3)3⋅6 H2O, ZrOCl2⋅8 H2O, Cr(NO3)3⋅9H2O, Mn(NO3)2 (50 % solution), Fe(NO3)3⋅9 H2O, Co(NO3)2⋅6 H2O, and SnCl4⋅5 H2O, respectively. Taking the Ce20Zr1Ox composite oxide as an example, Ce(NO3)3⋅6 H2O (0.03 mol), ZrOCl2⋅8 H2O (0.0015 mol), and P123 (0.001 mol) were separately dissolved in deionized water (100 mL). Then, the solutions were mixed with vigorous stirring until a clear homogeneous solution was achieved. After approximately 2 h, an excess amount of ammonia solution was added into the solution, drop by drop, with vigorously stirring until pH 9.5. After stirring for 6 h, the mixture was transferred into a Teflon autoclave and kept for 24 h at 80 °C to increase the extent of condensation. Then, the mixture was filtered and washed several times with deionized water and absolute alcohol. The obtained solid was dried at 80 °C for approximately 10 h and then calcined in a muffle furnace at 500 °C for 4 h. The other composite oxides were obtained by the same procedure. For comparison, pure CeO2 was synthesized by using a similar method. For convenience, the Ce20M1Ox (M=Zr, Cr, Mn, Fe, Co, Sn) composite oxides are hereafter denoted CeZr, CeCr, CeMn, CeFe, CeCo, and CeSn, respectively.",
            "synthesis" : "surfactant templated coprecipitation",
            "description" : "solid solution",
            "particle_size_nm": null,
            "phase_types": "Fluorite",
            "phase_flag": "single",
            "microscopy": null,
            "image_path": "",
            "morphology": null,
            "pretreatment_temp": null,
            "pretreatment_o2_vol%": null,
            "pretreatment_time_h": null, 
            "hierarchical": false,
            "Sbet" : 131.6,
            "crystallite_size_nm": 13.11,
            "Dpore": 8.54,
            "Vtotal": 0.281,
            "lattice_parameter_A": 5.4086,
            "reactions": [],
            "osc_entries": [
                {
                    "value_raw": 1036.8,
                    "temperature": 800,
                    "units_raw": "umol H2 g^-1",
                    "measurement_class": "b",
                    "method": "H2_TPR",
                    "pulse_duration_min": null,
                    "pulse_volume_ml": null,
                    "basis": "g_catalyst",
                    "species_basis": "H2_equiv",
                    "measure": "red_cons",
                    "h2_vol%": 7,
                    "co_vol%": null,
                    "o2_vol%": null,
                    "value_O_umol_per_g_catalyst": 1036.8
                }
            ],
            "h2_tpr_peaks": {
                "temps": [256.5],
                "h2_vol%": 7,
                "flow_rate_mL_min": 10,
                "mass_catalyst_g": 0.05,
                "pretreatment_temp": 110,
                "pretreatment_time": 1,
                "pretreatment_oxidising": false,
                "start_temp": 25,
                "ramp_rate_C_min": 10 
            },
            "o2_tpd_peaks": {
                "temps": [145, 297],
                "T_surface": 145,
                "T_beta": 297,
                "T_bulk": null,
                "mass_catalyst_g": 0.2,
                "pretreatment_temp": 200,
                "pretreatment_time": 1,
                "pretreatment_gas_type": "inert",
                "adsorption_o2_vol%": 100,
                "adsorption_flow_ml_min": 10,
                "adsorption_temp": 25,
                "adsorption_time": 0.5,
                "ramp_rate_C_min": 10
            }
        },
        {
            "doi": "10.1002/asia.201600516",
            "name": "CeFe",
            "Ce": 20,
            "Fe": 1,
            "deposit": null,
            "calcination_temp" : 500,
            "calcination_time" : 4,
            "calcination_flowing_gas" : null,
            "calcination_reactive_gas" : null,
            "synthesis_para" : "A series of Ce20M1Ox (M=Zr, Cr, Mn, Fe, Co, Sn) composite oxides (molar ratio Ce/M=20:1) were prepared by coprecipitation involving participation of the surfactant Pluronic P123 [HO(CH2CH2O)20(CH2CH(CH3)O)70(CH2CH2O)20H] in the process. The precursors of Ce3+, Zr4+, Cr3+, Mn2+, Fe3+, Co2+, and Sn4+ were Ce(NO3)3⋅6 H2O, ZrOCl2⋅8 H2O, Cr(NO3)3⋅9H2O, Mn(NO3)2 (50 % solution), Fe(NO3)3⋅9 H2O, Co(NO3)2⋅6 H2O, and SnCl4⋅5 H2O, respectively. Taking the Ce20Zr1Ox composite oxide as an example, Ce(NO3)3⋅6 H2O (0.03 mol), ZrOCl2⋅8 H2O (0.0015 mol), and P123 (0.001 mol) were separately dissolved in deionized water (100 mL). Then, the solutions were mixed with vigorous stirring until a clear homogeneous solution was achieved. After approximately 2 h, an excess amount of ammonia solution was added into the solution, drop by drop, with vigorously stirring until pH 9.5. After stirring for 6 h, the mixture was transferred into a Teflon autoclave and kept for 24 h at 80 °C to increase the extent of condensation. Then, the mixture was filtered and washed several times with deionized water and absolute alcohol. The obtained solid was dried at 80 °C for approximately 10 h and then calcined in a muffle furnace at 500 °C for 4 h. The other composite oxides were obtained by the same procedure. For comparison, pure CeO2 was synthesized by using a similar method. For convenience, the Ce20M1Ox (M=Zr, Cr, Mn, Fe, Co, Sn) composite oxides are hereafter denoted CeZr, CeCr, CeMn, CeFe, CeCo, and CeSn, respectively.",
            "synthesis" : "surfactant templated coprecipitation",
            "description" : "solid solution",
            "particle_size_nm": null,
            "phase_types": "Fluorite",
            "phase_flag": "single",
            "microscopy": null,
            "image_path": "",
            "morphology": null,
            "pretreatment_temp": null,
            "pretreatment_o2_vol%": null,
            "pretreatment_time_h": null, 
            "hierarchical": false,
            "Sbet" : 117.8,
            "crystallite_size_nm": 13.99,
            "Dpore": 7.81,
            "Vtotal": 0.230,
            "lattice_parameter_A": 5.4057,
            "reactions": [],
            "osc_entries": [
                {
                    "value_raw": 1029.8,
                    "temperature": 800,
                    "units_raw": "umol H2 g^-1",
                    "measurement_class": "b",
                    "method": "H2_TPR",
                    "pulse_duration_min": null,
                    "pulse_volume_ml": null,
                    "basis": "g_catalyst",
                    "species_basis": "H2_equiv",
                    "measure": "red_cons",
                    "h2_vol%": 7,
                    "co_vol%": null,
                    "o2_vol%": null,
                    "value_O_umol_per_g_catalyst": 1029.8
                }
            ],
            "h2_tpr_peaks": {
                "temps": [300, 409],
                "h2_vol%": 7,
                "flow_rate_mL_min": 10,
                "mass_catalyst_g": 0.05,
                "pretreatment_temp": 110,
                "pretreatment_time": 1,
                "pretreatment_oxidising": false,
                "start_temp": 25,
                "ramp_rate_C_min": 10 
            },
            "o2_tpd_peaks": {
                "temps": [146, 339],
                "T_surface": 146,
                "T_beta": 339,
                "T_bulk": null,
                "mass_catalyst_g": 0.2,
                "pretreatment_temp": 200,
                "pretreatment_time": 1,
                "pretreatment_gas_type": "inert",
                "adsorption_o2_vol%": 100,
                "adsorption_flow_ml_min": 10,
                "adsorption_temp": 25,
                "adsorption_time": 0.5,
                "ramp_rate_C_min": 10
            }
        },
        {
            "doi": "10.1002/asia.201600516",
            "name": "CeCo",
            "Ce": 20,
            "Co": 1,
            "deposit": null,
            "calcination_temp" : 500,
            "calcination_time" : 4,
            "calcination_flowing_gas" : null,
            "calcination_reactive_gas" : null,
            "synthesis_para" : "A series of Ce20M1Ox (M=Zr, Cr, Mn, Fe, Co, Sn) composite oxides (molar ratio Ce/M=20:1) were prepared by coprecipitation involving participation of the surfactant Pluronic P123 [HO(CH2CH2O)20(CH2CH(CH3)O)70(CH2CH2O)20H] in the process. The precursors of Ce3+, Zr4+, Cr3+, Mn2+, Fe3+, Co2+, and Sn4+ were Ce(NO3)3⋅6 H2O, ZrOCl2⋅8 H2O, Cr(NO3)3⋅9H2O, Mn(NO3)2 (50 % solution), Fe(NO3)3⋅9 H2O, Co(NO3)2⋅6 H2O, and SnCl4⋅5 H2O, respectively. Taking the Ce20Zr1Ox composite oxide as an example, Ce(NO3)3⋅6 H2O (0.03 mol), ZrOCl2⋅8 H2O (0.0015 mol), and P123 (0.001 mol) were separately dissolved in deionized water (100 mL). Then, the solutions were mixed with vigorous stirring until a clear homogeneous solution was achieved. After approximately 2 h, an excess amount of ammonia solution was added into the solution, drop by drop, with vigorously stirring until pH 9.5. After stirring for 6 h, the mixture was transferred into a Teflon autoclave and kept for 24 h at 80 °C to increase the extent of condensation. Then, the mixture was filtered and washed several times with deionized water and absolute alcohol. The obtained solid was dried at 80 °C for approximately 10 h and then calcined in a muffle furnace at 500 °C for 4 h. The other composite oxides were obtained by the same procedure. For comparison, pure CeO2 was synthesized by using a similar method. For convenience, the Ce20M1Ox (M=Zr, Cr, Mn, Fe, Co, Sn) composite oxides are hereafter denoted CeZr, CeCr, CeMn, CeFe, CeCo, and CeSn, respectively.",
            "synthesis" : "surfactant templated coprecipitation",
            "description" : "solid solution",
            "particle_size_nm": null,
            "phase_types": "Fluorite",
            "phase_flag": "single",
            "microscopy": null,
            "image_path": "",
            "morphology": null,
            "pretreatment_temp": null,
            "pretreatment_o2_vol%": null,
            "pretreatment_time_h": null, 
            "hierarchical": false,
            "Sbet" : 109.0,
            "crystallite_size_nm": 13.19,
            "Dpore": 8.75,
            "Vtotal": 0.238,
            "lattice_parameter_A": 5.4099,
            "reactions": [],
            "osc_entries": [
                {
                    "value_raw": 846.4,
                    "temperature": 800,
                    "units_raw": "umol H2 g^-1",
                    "measurement_class": "b",
                    "method": "H2_TPR",
                    "pulse_duration_min": null,
                    "pulse_volume_ml": null,
                    "basis": "g_catalyst",
                    "species_basis": "H2_equiv",
                    "measure": "red_cons",
                    "h2_vol%": 7,
                    "co_vol%": null,
                    "o2_vol%": null,
                    "value_O_umol_per_g_catalyst": 846.4
                }
            ],
            "h2_tpr_peaks": {
                "temps": [259, 329],
                "h2_vol%": 7,
                "flow_rate_mL_min": 10,
                "mass_catalyst_g": 0.05,
                "pretreatment_temp": 110,
                "pretreatment_time": 1,
                "pretreatment_oxidising": false,
                "start_temp": 25,
                "ramp_rate_C_min": 10 
            },
            "o2_tpd_peaks": {
                "temps": [143, 298],
                "T_surface": 143,
                "T_beta": 298,
                "T_bulk": null,
                "mass_catalyst_g": 0.2,
                "pretreatment_temp": 200,
                "pretreatment_time": 1,
                "pretreatment_gas_type": "inert",
                "adsorption_o2_vol%": 100,
                "adsorption_flow_ml_min": 10,
                "adsorption_temp": 25,
                "adsorption_time": 0.5,
                "ramp_rate_C_min": 10
            }
        },
        {
            "doi": "10.1002/asia.201600516",
            "name": "CeSn",
            "Ce": 20,
            "Sn": 1,
            "deposit": null,
            "calcination_temp" : 500,
            "calcination_time" : 4,
            "calcination_flowing_gas" : null,
            "calcination_reactive_gas" : null,
            "synthesis_para" : "A series of Ce20M1Ox (M=Zr, Cr, Mn, Fe, Co, Sn) composite oxides (molar ratio Ce/M=20:1) were prepared by coprecipitation involving participation of the surfactant Pluronic P123 [HO(CH2CH2O)20(CH2CH(CH3)O)70(CH2CH2O)20H] in the process. The precursors of Ce3+, Zr4+, Cr3+, Mn2+, Fe3+, Co2+, and Sn4+ were Ce(NO3)3⋅6 H2O, ZrOCl2⋅8 H2O, Cr(NO3)3⋅9H2O, Mn(NO3)2 (50 % solution), Fe(NO3)3⋅9 H2O, Co(NO3)2⋅6 H2O, and SnCl4⋅5 H2O, respectively. Taking the Ce20Zr1Ox composite oxide as an example, Ce(NO3)3⋅6 H2O (0.03 mol), ZrOCl2⋅8 H2O (0.0015 mol), and P123 (0.001 mol) were separately dissolved in deionized water (100 mL). Then, the solutions were mixed with vigorous stirring until a clear homogeneous solution was achieved. After approximately 2 h, an excess amount of ammonia solution was added into the solution, drop by drop, with vigorously stirring until pH 9.5. After stirring for 6 h, the mixture was transferred into a Teflon autoclave and kept for 24 h at 80 °C to increase the extent of condensation. Then, the mixture was filtered and washed several times with deionized water and absolute alcohol. The obtained solid was dried at 80 °C for approximately 10 h and then calcined in a muffle furnace at 500 °C for 4 h. The other composite oxides were obtained by the same procedure. For comparison, pure CeO2 was synthesized by using a similar method. For convenience, the Ce20M1Ox (M=Zr, Cr, Mn, Fe, Co, Sn) composite oxides are hereafter denoted CeZr, CeCr, CeMn, CeFe, CeCo, and CeSn, respectively.",
            "synthesis" : "surfactant templated coprecipitation",
            "description" : "solid solution",
            "particle_size_nm": null,
            "phase_types": "Fluorite",
            "phase_flag": "single",
            "microscopy": null,
            "image_path": "",
            "morphology": null,
            "pretreatment_temp": null,
            "pretreatment_o2_vol%": null,
            "pretreatment_time_h": null, 
            "hierarchical": false,
            "Sbet" : 90.6,
            "crystallite_size_nm": 15.28,
            "Dpore": 9.06,
            "Vtotal": 0.205,
            "lattice_parameter_A": 5.4055,
            "reactions": [],
            "osc_entries": [
                {
                    "value_raw": 769.5,
                    "temperature": 800,
                    "units_raw": "umol H2 g^-1",
                    "measurement_class": "b",
                    "method": "H2_TPR",
                    "pulse_duration_min": null,
                    "pulse_volume_ml": null,
                    "basis": "g_catalyst",
                    "species_basis": "H2_equiv",
                    "measure": "red_cons",
                    "h2_vol%": 7,
                    "co_vol%": null,
                    "o2_vol%": null,
                    "value_O_umol_per_g_catalyst": 769.5
                }
            ],
            "h2_tpr_peaks": {
                "temps": [259, 329],
                "h2_vol%": 7,
                "flow_rate_mL_min": 10,
                "mass_catalyst_g": 0.05,
                "pretreatment_temp": 110,
                "pretreatment_time": 1,
                "pretreatment_oxidising": false,
                "start_temp": 25,
                "ramp_rate_C_min": 10 
            },
            "o2_tpd_peaks": {
                "temps": [125, 324],
                "T_surface": 125,
                "T_beta": 324,
                "T_bulk": null,
                "mass_catalyst_g": 0.2,
                "pretreatment_temp": 200,
                "pretreatment_time": 1,
                "pretreatment_gas_type": "inert",
                "adsorption_o2_vol%": 100,
                "adsorption_flow_ml_min": 10,
                "adsorption_temp": 25,
                "adsorption_time": 0.5,
                "ramp_rate_C_min": 10
            }
        },
        {
            "doi": "10.1002/asia.201600516",
            "name": "CeO2",
            "Ce": 1,
            "deposit": null,
            "calcination_temp" : 500,
            "calcination_time" : 4,
            "calcination_flowing_gas" : null,
            "calcination_reactive_gas" : null,
            "synthesis_para" : "A series of Ce20M1Ox (M=Zr, Cr, Mn, Fe, Co, Sn) composite oxides (molar ratio Ce/M=20:1) were prepared by coprecipitation involving participation of the surfactant Pluronic P123 [HO(CH2CH2O)20(CH2CH(CH3)O)70(CH2CH2O)20H] in the process. The precursors of Ce3+, Zr4+, Cr3+, Mn2+, Fe3+, Co2+, and Sn4+ were Ce(NO3)3⋅6 H2O, ZrOCl2⋅8 H2O, Cr(NO3)3⋅9H2O, Mn(NO3)2 (50 % solution), Fe(NO3)3⋅9 H2O, Co(NO3)2⋅6 H2O, and SnCl4⋅5 H2O, respectively. Taking the Ce20Zr1Ox composite oxide as an example, Ce(NO3)3⋅6 H2O (0.03 mol), ZrOCl2⋅8 H2O (0.0015 mol), and P123 (0.001 mol) were separately dissolved in deionized water (100 mL). Then, the solutions were mixed with vigorous stirring until a clear homogeneous solution was achieved. After approximately 2 h, an excess amount of ammonia solution was added into the solution, drop by drop, with vigorously stirring until pH 9.5. After stirring for 6 h, the mixture was transferred into a Teflon autoclave and kept for 24 h at 80 °C to increase the extent of condensation. Then, the mixture was filtered and washed several times with deionized water and absolute alcohol. The obtained solid was dried at 80 °C for approximately 10 h and then calcined in a muffle furnace at 500 °C for 4 h. The other composite oxides were obtained by the same procedure. For comparison, pure CeO2 was synthesized by using a similar method. For convenience, the Ce20M1Ox (M=Zr, Cr, Mn, Fe, Co, Sn) composite oxides are hereafter denoted CeZr, CeCr, CeMn, CeFe, CeCo, and CeSn, respectively.",
            "synthesis" : "surfactant templated coprecipitation",
            "description" : "solid solution",
            "particle_size_nm": null,
            "phase_types": "Fluorite",
            "phase_flag": "single",
            "microscopy": null,
            "image_path": "",
            "morphology": null,
            "pretreatment_temp": null,
            "pretreatment_o2_vol%": null,
            "pretreatment_time_h": null, 
            "hierarchical": false,
            "Sbet" : 85.8,
            "crystallite_size_nm": 14.59,
            "Dpore": 7.5,
            "Vtotal": 0.161,
            "lattice_parameter_A": 5.4205,
            "reactions": [],
            "osc_entries": [
                {
                    "value_raw": 749.2,
                    "temperature": 800,
                    "units_raw": "umol H2 g^-1",
                    "measurement_class": "b",
                    "method": "H2_TPR",
                    "pulse_duration_min": null,
                    "pulse_volume_ml": null,
                    "basis": "g_catalyst",
                    "species_basis": "H2_equiv",
                    "measure": "red_cons",
                    "h2_vol%": 7,
                    "co_vol%": null,
                    "o2_vol%": null,
                    "value_O_umol_per_g_catalyst": 749.2
                }
            ],
            "o2_tpd_peaks": {
                "temps": [127, 324],
                "T_surface": 127,
                "T_beta": 324,
                "T_bulk": null,
                "mass_catalyst_g": 0.2,
                "pretreatment_temp": 200,
                "pretreatment_time": 1,
                "pretreatment_gas_type": "inert",
                "adsorption_o2_vol%": 100,
                "adsorption_flow_ml_min": 10,
                "adsorption_temp": 25,
                "adsorption_time": 0.5,
                "ramp_rate_C_min": 10
            }
        },
        {
            "doi": "10.1039/D4MA00968A",
            "name": "5 Mn-CP",
            "Ce": 0.855,
            "Pr": 0.095,
            "Mn": 0.05,
            "deposit": null,
            "calcination_temp" : 600,
            "calcination_time" : 5,
            "calcination_flowing_gas" : null,
            "calcination_reactive_gas" : null,
