Repository: Iwanap1/co_oxidation

# Training an Extrapolatable Model for CO Oxidation Light-Off Prediction over Cerium-Based Catalysts
Extrapolatable NNs for CO Oxidation light-off prediction



The exact architecture can be dictated by the provided model configs. In the most physically-informed scenario, the archictecture includes latent states for both the H<sub>2</sub>-TPR and dynamic oxygen storage capacity (OSC), which are trained both on those experimental measurements and the conversion itself. The weight-hourly space velocity is not included in the features for the conversion net, rather is used to calculate conversion using the solution for a simple first-order kinetic model in a PFR.

File: src/db/migrations/20-5-26.json (part 1 of 4)
{
    "create": [
        {
            "doi": "10.1016/j.jcis.2004.11.049",
            "name": "CuCe-1",
            "Ce": 0.85,
            "Cu": 0.15,
            "deposit": null,
            "calcination_temp" : 500,
            "calcination_time" : 1,
            "calcination_flowing_gas" : null,
            "calcination_reactive_gas" : null,
            "synthesis_para" : "The Cu0.15Ce0.85O2−y mixed oxide sample was synthesized by co-precipitation according to the procedure described in the literature [6]. Briefly, the sample was obtained from well-mixed (stirrer speed of 4000 rpm) Cu(NO3)2 · 3H2O (99.5 wt% purity, Merck) and Ce(NO3)3 · 6H2O (99 wt% purity, Aldrich) solutions by dropping the solution of sodium carbonate (Na2CO3 · 10H2O, 99 wt% purity, Kemika, Croatia) and keeping the pH below 5.5 as described in detail in [14]. The precipitate was filtered, thoroughly washed with hot distilled water, dried overnight at 110 ◦C, and calcined in a dry air flow at 500 ◦C for 1 h to prepare a mixed oxide sample. The formulation Cu0.15Ce0.85O2−y means that Cu/(Cu + Ce) = 0.15 and Ce/(Cu + Ce) = 0.85 (the mole fractions of copper and cerium, respectively)",
            "synthesis" : "coprecipitation",
            "description" : "solid solution",
            "particle_size_nm": null,
            "phase_types": "Fluorite",
            "phase_flag": "single",
            "microscopy": null,
            "image_path": "",
            "morphology": null,
            "pretreatment_temp": null,
            "pretreatment_o2_vol%": null,
            "pretreatment_time_h": null, 
            "hierarchical": false,
            "Sbet" : 44,
            "Dpore": null,
            "Vtotal": null,
            "crystallite_size_nm": 11.5,
            "lattice_parameter_A": null,
            "reactions": [],
            "osc_entries": [],
            "h2_tpr_peaks": {
                "temps": [177],
                "h2_vol%": 5,
                "flow_rate_mL_min": null,
                "mass_catalyst_g": 0.1,
                "pretreatment_temp": null,
                "pretreatment_time": null,
                "pretreatment_oxidising": true,
                "start_temp": null,
                "ramp_rate_C_min": 10
            }
        },
        {
            "doi": "10.1016/j.jcis.2004.11.049",
            "name": "CuCe-2",
            "Ce": 0.85,
            "Cu": 0.15,
            "deposit": null,
            "calcination_temp" : 400,
            "calcination_time" : 6,
            "calcination_flowing_gas" : null,
            "calcination_reactive_gas" : null,
            "synthesis_para" : "Two CuxCe1−xO2−y oxide samples, where x varies as 0.15 (CuCe-2) and 0.10 (CuCe-2a), were prepared by the sol–gel peroxide route method [15] by reacting CuCl2 · 2H2O (99 wt% purity, Aldrich) with an H2O2 water solution (30 wt%, p.a., Merck) and in a separate vessel by reacting H2O2 water solution with CeCl3 · 7H2O (99.9 wt% purity, Aldrich). The concentration of each metal chloride in aqueous H2O2 solutions was altered to attain the desired (Cu:Ce) molar ratio in the oxide samples. After the reactions in both vessels were completed, the two solutions were vigorously mixed and the excess peroxide was decomposed at about 60 ◦C and then the ethanol was added slowly during continuous stirring at room temperature. The solvent was removed by evaporation at about 40 ◦C, and then the remaining viscous product was slowly dried to obtain the xerogel, which was calcined at 400 ◦C for 6 h in dry air.",
            "synthesis" : "sol-gel",
            "description" : "solid solution",
            "particle_size_nm": null,
            "phase_types": "Fluorite",
            "phase_flag": "single",
            "microscopy": null,
            "image_path": "",
            "morphology": null,
            "pretreatment_temp": null,
            "pretreatment_o2_vol%": null,
            "pretreatment_time_h": null, 
            "hierarchical": false,
            "Sbet" : 31,
            "Dpore": null,
            "Vtotal": null,
            "crystallite_size_nm": 41.6,
            "lattice_parameter_A": null,
            "reactions": [],
            "osc_entries": [],
            "h2_tpr_peaks": {
                "temps": [140, 210],
                "h2_vol%": 5,
                "flow_rate_mL_min": null,
                "mass_catalyst_g": 0.1,
                "pretreatment_temp": null,
                "pretreatment_time": null,
                "pretreatment_oxidising": true,
                "start_temp": null,
                "ramp_rate_C_min": 10
            }
        },
        {
            "doi": "10.1007/s10562-017-2215-1",
            "name": "Ce0.9Pr0.1O2-reference",
            "Ce": 0.9,
            "Pr": 0.1,
            "deposit": null,
            "calcination_temp" : 500,
            "calcination_time" :1,
            "calcination_flowing_gas" : null,
            "calcination_reactive_gas" : null,
            "synthesis_para" : "The metal precursors were dissolved in 9:1 molar ratio in ethyleneglycol (total concentration 2.4 g/mL) and methanol was added (0.13 gmethanol/gethyleneglycol dissolution). For Ce0.9Pr0.1O2-infiltrated preparation, this solution was dropped to the colloidal crystal template avoiding excess of liquid, and the impregnated template was dried at 100 °C overnight. For Ce0.9Pr0.1O2-reference preparation, the dissolution was dried overnight in the same conditions (without impregnation). Finally, both solids were calcined at 500 °C for 2 h with a heating rate of 1 °C/min.",
            "synthesis" : "coprecipitation",
            "description" : "solid solution",
            "particle_size_nm": null,
            "phase_types": "Fluorite",
            "phase_flag": "single",
            "microscopy": null,
            "image_path": "",
            "morphology": null,
            "pretreatment_temp": null,
            "pretreatment_o2_vol%": null,
            "pretreatment_time_h": null, 
            "hierarchical": false,
            "Sbet" : 87,
            "Dpore": null,
            "Vtotal": null,
            "crystallite_size_nm": 16,
            "lattice_parameter_A": null,
            "reactions": [],
            "osc_entries": [],
            "h2_tpr_peaks": {
                "temps": [530, 740],
                "h2_vol%": 5,
                "flow_rate_mL_min": 100,
                "mass_catalyst_g": 0.02,
                "pretreatment_temp": null,
                "pretreatment_time": null,
                "pretreatment_oxidising": null,
                "start_temp": 25,
                "ramp_rate_C_min": 10 
            }
        },
        {
            "doi": "10.1016/j.apcata.2018.08.019",
            "name": "CH0",
            "Ce": 1,
            "deposit": null,
            "calcination_temp" : 600,
            "calcination_time" : 5,
            "calcination_flowing_gas" : null,
            "calcination_reactive_gas" : null,
            "synthesis_para" : "Stoichiometric ratios of metal precursors were added in such a way that the composition of HfO2 on CeO2 varies from 0 to 100 mol % with 10 mol % difference between each sample. Synthesis procedure of EDTA-Citrate complexing method was followed as reported previously [16,23]. Oven drying of the obtained gel at 150 °C/24 h resulted in the formation of black precursor solid. Further, two-stage calcinations at 350 °C/12 h and 600 °C/5 h were carried out to get the corresponding metal oxide nanomaterials. The obtained metal oxides, CexHf1-xO2 (where x = 0.0–1.0) was represented as CHx where x varies from 0 to 100 where, CH0 and CH100 correspond to CeO2 and HfO2, respectively.",
            "synthesis" : "sol-gel",
            "description" : "solid solution",
            "particle_size_nm": null,
            "phase_types": "Fluorite",
            "phase_flag": "single",
            "microscopy": null,
            "image_path": "",
            "morphology": null,
            "pretreatment_temp": null,
            "pretreatment_o2_vol%": null,
            "pretreatment_time_h": null, 
            "hierarchical": false,
            "Sbet" : 41,
            "Dpore": null,
            "Vtotal": 0.054,
            "crystallite_size_nm": 10.6,
            "lattice_parameter_A": null,
            "reactions": [],
            "osc_entries": [],
            "xps_entries": {
                "O_beta_frac_3_peaks": 0.41,
                "O_alpha_BE": 529.21,
                "O_beta_BE": 531.14,
                "O_gamma_BE": 532.37,
                "Ce3_fraction": null 
            }
        },
        {
            "doi": "10.1016/j.apcata.2018.08.019",
            "name": "CH10",
            "Ce": 0.9,
            "Hf": 0.1,
            "deposit": null,
            "calcination_temp" : 600,
            "calcination_time" : 5,
            "calcination_flowing_gas" : null,
            "calcination_reactive_gas" : null,
            "synthesis_para" : "Stoichiometric ratios of metal precursors were added in such a way that the composition of HfO2 on CeO2 varies from 0 to 100 mol % with 10 mol % difference between each sample. Synthesis procedure of EDTA-Citrate complexing method was followed as reported previously [16,23]. Oven drying of the obtained gel at 150 °C/24 h resulted in the formation of black precursor solid. Further, two-stage calcinations at 350 °C/12 h and 600 °C/5 h were carried out to get the corresponding metal oxide nanomaterials. The obtained metal oxides, CexHf1-xO2 (where x = 0.0–1.0) was represented as CHx where x varies from 0 to 100 where, CH0 and CH100 correspond to CeO2 and HfO2, respectively.",
            "synthesis" : "sol-gel",
            "description" : "solid solution",
            "particle_size_nm": null,
            "phase_types": "Fluorite",
            "phase_flag": "single",
            "microscopy": null,
            "image_path": "",
            "morphology": null,
            "pretreatment_temp": null,
            "pretreatment_o2_vol%": null,
            "pretreatment_time_h": null, 
            "hierarchical": false,
            "Sbet" : 29,
            "Dpore": null,
            "Vtotal": 0.043,
            "crystallite_size_nm": 9.6,
            "lattice_parameter_A": null,
            "reactions": [],
            "osc_entries": [],
            "xps_entries": {
                "O_beta_frac_3_peaks": 0.44,
                "O_alpha_BE": 529.31,
                "O_beta_BE": 531.39,
                "O_gamma_BE": 532.60,
                "Ce3_fraction": null 
            }
        },
        {
            "doi": "10.1016/j.apcata.2018.08.019",
            "name": "CH20",
            "Ce": 0.8,
            "Hf": 0.2,
            "deposit": null,
            "calcination_temp" : 600,
            "calcination_time" : 5,
            "calcination_flowing_gas" : null,
            "calcination_reactive_gas" : null,
            "synthesis_para" : "Stoichiometric ratios of metal precursors were added in such a way that the composition of HfO2 on CeO2 varies from 0 to 100 mol % with 10 mol % difference between each sample. Synthesis procedure of EDTA-Citrate complexing method was followed as reported previously [16,23]. Oven drying of the obtained gel at 150 °C/24 h resulted in the formation of black precursor solid. Further, two-stage calcinations at 350 °C/12 h and 600 °C/5 h were carried out to get the corresponding metal oxide nanomaterials. The obtained metal oxides, CexHf1-xO2 (where x = 0.0–1.0) was represented as CHx where x varies from 0 to 100 where, CH0 and CH100 correspond to CeO2 and HfO2, respectively.",
            "synthesis" : "sol-gel",
            "description" : "solid solution",
            "particle_size_nm": null,
            "phase_types": "Fluorite",
            "phase_flag": "single",
            "microscopy": null,
            "image_path": "",
            "morphology": null,
            "pretreatment_temp": null,
            "pretreatment_o2_vol%": null,
            "pretreatment_time_h": null, 
            "hierarchical": false,
            "Sbet" : 29,
            "Dpore": null,
            "Vtotal": 0.043,
            "crystallite_size_nm": 9.6,
            "lattice_parameter_A": null,
            "reactions": [],
            "osc_entries": [],
            "xps_entries": {
                "O_beta_frac_3_peaks": 0.34,
                "O_alpha_BE": 529.12,
                "O_beta_BE": 531.13,
                "O_gamma_BE": 532.69,
                "Ce3_fraction": null 
            }
        },
        {
            "doi": "10.1016/j.apcata.2018.08.019",
            "name": "CH30",
            "Ce": 0.7,
            "Hf": 0.3,
            "deposit": null,
            "calcination_temp" : 600,
            "calcination_time" : 5,
            "calcination_flowing_gas" : null,
            "calcination_reactive_gas" : null,
            "synthesis_para" : "Stoichiometric ratios of metal precursors were added in such a way that the composition of HfO2 on CeO2 varies from 0 to 100 mol % with 10 mol % difference between each sample. Synthesis procedure of EDTA-Citrate complexing method was followed as reported previously [16,23]. Oven drying of the obtained gel at 150 °C/24 h resulted in the formation of black precursor solid. Further, two-stage calcinations at 350 °C/12 h and 600 °C/5 h were carried out to get the corresponding metal oxide nanomaterials. The obtained metal oxides, CexHf1-xO2 (where x = 0.0–1.0) was represented as CHx where x varies from 0 to 100 where, CH0 and CH100 correspond to CeO2 and HfO2, respectively.",
            "synthesis" : "sol-gel",
            "description" : "solid solution",
            "particle_size_nm": null,
            "phase_types": "Fluorite",
            "phase_flag": "single",
            "microscopy": null,
            "image_path": "",
            "morphology": null,
            "pretreatment_temp": null,
            "pretreatment_o2_vol%": null,
            "pretreatment_time_h": null, 
            "hierarchical": false,
            "Sbet" : 24,
            "Dpore": null,
            "Vtotal": 0.043,
            "crystallite_size_nm": 7.4,
            "lattice_parameter_A": null,
            "reactions": [],
            "osc_entries": [],
            "xps_entries": {
                "O_beta_frac_3_peaks": 0.36,
                "O_alpha_BE": 529.17,
                "O_beta_BE": 530.94,
                "O_gamma_BE": 533.61,
                "Ce3_fraction": null  
            }
        },
        {
            "doi": "10.1016/j.ssi.2014.03.008",
            "name": "SDC15",
            "Ce": 0.85,
            "Sm": 0.15,
            "deposit": null,
            "calcination_temp" : 400,
            "calcination_time" : 3,
            "calcination_flowing_gas" : null,
            "calcination_reactive_gas" : null,
            "synthesis_para" : "Gd/Sm-doped ceria samples with composition of Ce1 − xGd / SmxO2 − δ for (x = 0.05 to 0.30) were prepared by co-precipitation method using ammonium oxalate as the precipitating agent. Table 1 lists various compositions and their nomenclature used in the present work. All the chemicals were used as received without further purifications. The stock solution was made by dissolving cerium nitrate hexahydrate (Ce(NO3)3·6H2O Sigma Aldrich 99.9% purity), gadolinium nitrate hexahydrate (Gd(NO3)3·6H2O Sigma Aldrich 99.9% purity) and samarium nitrate hexahydrate (Sm(NO3)3·6H2O Sigma Aldrich 99.9% purity) in double distilled water of various molar ratio (x = 0.05 to 0.30) of dopant to cerium. Aqueous solutions of ammonium oxalate (NH4)2C2O4·H2) and 99.5% Merck with a concentration of 0.3 M were used as precipitating agent. In a typical procedure, 50 ml mixed salt solution was added at a rate of 5 ml/min into 150 ml oxalate solution under vigorous stirring at room temperature where white precipitate formed instantaneously. The resultant suspension was homogenenized for 1 h and then centrifuged at 7000 rpm for 15 min to separate precipitate from solvent. The precipitate was washed repeatedly with distilled water and ethanol, followed by drying at 80 °C to obtain the GDC/SDC oxalate precursor. Finally, the precursors were calcined at 400 °C in air for 3 h to convert into crystalline form",
            "synthesis" : "coprecipitation",
            "description" : "solid solution",
            "particle_size_nm": null,
            "phase_types": "Fluorite",
            "phase_flag": "single",
            "microscopy": null,
            "image_path": "",
            "morphology": null,
            "pretreatment_temp": null,
            "pretreatment_o2_vol%": null,
            "pretreatment_time_h": null, 
            "hierarchical": false,
            "Sbet" : null,
            "Dpore": null,
            "Vtotal": null,
            "crystallite_size_nm": 8,
            "lattice_parameter_A": 5.449,
            "reactions": [],
            "osc_entries": [],
            "xps_entries": {
                "O_beta_frac_3_peaks": null,
                "O_alpha_BE": null,
                "O_beta_BE": null,
                "O_gamma_BE": null,
                "Ce3_fraction": 0.267
            }
        },
        {
            "doi": "10.1016/j.ssi.2014.03.008",
            "name": "Pure Ceria",
            "Ce": 1,
            "deposit": null,
            "calcination_temp" : 400,
            "calcination_time" : 3,
            "calcination_flowing_gas" : null,
            "calcination_reactive_gas" : null,
            "synthesis_para" : "Gd/Sm-doped ceria samples with composition of Ce1 − xGd / SmxO2 − δ for (x = 0.05 to 0.30) were prepared by co-precipitation method using ammonium oxalate as the precipitating agent. Table 1 lists various compositions and their nomenclature used in the present work. All the chemicals were used as received without further purifications. The stock solution was made by dissolving cerium nitrate hexahydrate (Ce(NO3)3·6H2O Sigma Aldrich 99.9% purity), gadolinium nitrate hexahydrate (Gd(NO3)3·6H2O Sigma Aldrich 99.9% purity) and samarium nitrate hexahydrate (Sm(NO3)3·6H2O Sigma Aldrich 99.9% purity) in double distilled water of various molar ratio (x = 0.05 to 0.30) of dopant to cerium. Aqueous solutions of ammonium oxalate (NH4)2C2O4·H2) and 99.5% Merck with a concentration of 0.3 M were used as precipitating agent. In a typical procedure, 50 ml mixed salt solution was added at a rate of 5 ml/min into 150 ml oxalate solution under vigorous stirring at room temperature where white precipitate formed instantaneously. The resultant suspension was homogenenized for 1 h and then centrifuged at 7000 rpm for 15 min to separate precipitate from solvent. The precipitate was washed repeatedly with distilled water and ethanol, followed by drying at 80 °C to obtain the GDC/SDC oxalate precursor. Finally, the precursors were calcined at 400 °C in air for 3 h to convert into crystalline form",
            "synthesis" : "coprecipitation",
            "description" : "solid solution",
            "particle_size_nm": null,
            "phase_types": "Fluorite",
            "phase_flag": "single",
            "microscopy": null,
            "image_path": "",
            "morphology": null,
            "pretreatment_temp": null,
            "pretreatment_o2_vol%": null,
            "pretreatment_time_h": null, 
            "hierarchical": false,
            "Sbet" : null,
            "Dpore": null,
            "Vtotal": null,
            "crystallite_size_nm": 8,
            "lattice_parameter_A": 5.436,
            "reactions": [],
            "osc_entries": [],
            "xps_entries": {
                "O_beta_frac_3_peaks": null,
                "O_alpha_BE": null,
                "O_beta_BE": null,
                "O_gamma_BE": null,
                "Ce3_fraction": 0.315
            }
        },
        {
            "doi": "10.1016/j.ssi.2014.03.008",
            "name": "GDC15",
            "Ce": 0.85,
            "Gd": 0.15,
            "deposit": null,
            "calcination_temp" : 400,
            "calcination_time" : 3,
            "calcination_flowing_gas" : null,
            "calcination_reactive_gas" : null,
            "synthesis_para" : "Gd/Sm-doped ceria samples with composition of Ce1 − xGd / SmxO2 − δ for (x = 0.05 to 0.30) were prepared by co-precipitation method using ammonium oxalate as the precipitating agent. Table 1 lists various compositions and their nomenclature used in the present work. All the chemicals were used as received without further purifications. The stock solution was made by dissolving cerium nitrate hexahydrate (Ce(NO3)3·6H2O Sigma Aldrich 99.9% purity), gadolinium nitrate hexahydrate (Gd(NO3)3·6H2O Sigma Aldrich 99.9% purity) and samarium nitrate hexahydrate (Sm(NO3)3·6H2O Sigma Aldrich 99.9% purity) in double distilled water of various molar ratio (x = 0.05 to 0.30) of dopant to cerium. Aqueous solutions of ammonium oxalate (NH4)2C2O4·H2) and 99.5% Merck with a concentration of 0.3 M were used as precipitating agent. In a typical procedure, 50 ml mixed salt solution was added at a rate of 5 ml/min into 150 ml oxalate solution under vigorous stirring at room temperature where white precipitate formed instantaneously. The resultant suspension was homogenenized for 1 h and then centrifuged at 7000 rpm for 15 min to separate precipitate from solvent. The precipitate was washed repeatedly with distilled water and ethanol, followed by drying at 80 °C to obtain the GDC/SDC oxalate precursor. Finally, the precursors were calcined at 400 °C in air for 3 h to convert into crystalline form",
            "synthesis" : "coprecipitation",
            "description" : "solid solution",
            "particle_size_nm": null,
            "phase_types": "Fluorite",
            "phase_flag": "single",
            "microscopy": null,
            "image_path": "",
            "morphology": null,
            "pretreatment_temp": null,
            "pretreatment_o2_vol%": null,
            "pretreatment_time_h": null, 
            "hierarchical": false,
            "Sbet" : null,
            "Dpore": null,
            "Vtotal": null,
            "crystallite_size_nm": 8,
            "lattice_parameter_A": 5.442,
            "reactions": [],
            "osc_entries": [],
            "xps_entries": {
                "O_beta_frac_3_peaks": null,
                "O_alpha_BE": null,
                "O_beta_BE": null,
                "O_gamma_BE": null,
                "Ce3_fraction": 0.325
            }
        },
        {
            "doi": "10.1007/s11356-023-25981-y",
            "name": "5% La CeO2",
            "Ce":  0.95,
            "La": 0.05,
            "deposit": null,
            "calcination_temp" : 600,
            "calcination_time" : 2,
            "calcination_flowing_gas" : null,
            "calcination_reactive_gas" : null,
            "synthesis_para" : "Nanostructured CeCO3OH particles was synthesized by a simple hydrothermal method which can be found in our previous work (Mao et al. 2021a). Briefly, 0.790 g of NH4HCO3 was added in 20 mL of distilled water together with 7 mL of ethanol, 0.434 g of cerium nitrate and 0, 5, 10, or 15 mol. % of La(NO3)3·6H2O, Y(NO3)3·6H2O, or Sm(NO3)3·6H2O, were dissolved into 10 mL of distilled water. The two solutions were stirred for 30 min then transferred into a 100 mL Teflon lined stainless steel autoclave and heated at 115 °C for 8 h. After cooling down to the room temperature, the precipitate was washed with distilled water and ethanol for several times, and then dried at 35 °C for 12 h in a vacuum oven. The obtained powders were thereby named as X % RE CeCO3OH. The synthesized CeCO3OH was placed in a ceramic boat and then maintained in a tube furnace, before a calcination in H2, the air in tube furnace was repeatedly expelled out by alternately flowing argon and vacuuming for several times. Then, a 1.6 L/min of hydrogen was flowed into the tube furnace and the temperature was raised from room temperature to 600 °C then kept at 600 °C for 2 h to obtain X % RE CeO2, where X % was the mole ratio of RE (La, Sm, and Y) and Ce.",
            "synthesis" : "hydrothermal",
            "description" : "solid solution",
            "particle_size_nm": null,
            "phase_types": "Fluorite",
            "phase_flag": "single",
            "microscopy": null,
            "image_path": "",
            "morphology": null,
            "pretreatment_temp": null,
            "pretreatment_o2_vol%": null,
            "pretreatment_time_h": null, 
            "hierarchical": false,
            "Sbet" : null,
            "Dpore": null,
            "Vtotal": null,
            "crystallite_size_nm": 16.33,
            "lattice_parameter_A": 5.4135,
            "reactions": [],
            "osc_entries": [],
            "xps_entries": {
                "O_beta_frac_3_peaks": 0.17,
                "O_alpha_BE": null,
                "O_beta_BE": null,
                "O_gamma_BE": null,
                "Ce3_fraction": 0.172  
            }
        },
        {
            "doi": "10.1007/s11356-023-25981-y",
            "name": "10% La CeO2",
            "Ce":  0.9,
            "La": 0.1,
            "deposit": null,
            "calcination_temp" : 600,
            "calcination_time" : 2,
            "calcination_flowing_gas" : null,
            "calcination_reactive_gas" : null,
            "synthesis_para" : "Nanostructured CeCO3OH particles was synthesized by a simple hydrothermal method which can be found in our previous work (Mao et al. 2021a). Briefly, 0.790 g of NH4HCO3 was added in 20 mL of distilled water together with 7 mL of ethanol, 0.434 g of cerium nitrate and 0, 5, 10, or 15 mol. % of La(NO3)3·6H2O, Y(NO3)3·6H2O, or Sm(NO3)3·6H2O, were dissolved into 10 mL of distilled water. The two solutions were stirred for 30 min then transferred into a 100 mL Teflon lined stainless steel autoclave and heated at 115 °C for 8 h. After cooling down to the room temperature, the precipitate was washed with distilled water and ethanol for several times, and then dried at 35 °C for 12 h in a vacuum oven. The obtained powders were thereby named as X % RE CeCO3OH. The synthesized CeCO3OH was placed in a ceramic boat and then maintained in a tube furnace, before a calcination in H2, the air in tube furnace was repeatedly expelled out by alternately flowing argon and vacuuming for several times. Then, a 1.6 L/min of hydrogen was flowed into the tube furnace and the temperature was raised from room temperature to 600 °C then kept at 600 °C for 2 h to obtain X % RE CeO2, where X % was the mole ratio of RE (La, Sm, and Y) and Ce.",
            "synthesis" : "hydrothermal",
            "description" : "solid solution",
            "particle_size_nm": null,
            "phase_types": "Fluorite",
            "phase_flag": "single",
            "microscopy": null,
            "image_path": "",
            "morphology": null,
            "pretreatment_temp": null,
            "pretreatment_o2_vol%": null,
            "pretreatment_time_h": null, 
            "hierarchical": false,
            "Sbet" : null,
            "Dpore": null,
            "Vtotal": null,
            "crystallite_size_nm": 15.40,
            "lattice_parameter_A": 5.4515,
            "reactions": [],
            "osc_entries": [],
            "xps_entries": {
                "O_beta_frac_3_peaks": 0.245,
                "O_alpha_BE": null,
                "O_beta_BE": null,
                "O_gamma_BE": null,
                "Ce3_fraction": 0.143
            }
        },
        {
            "doi": "10.1007/s11356-023-25981-y",
            "name": "15% La CeO2",
            "Ce":  0.85,
            "La": 0.15,
            "deposit": null,
            "calcination_temp" : 600,
            "calcination_time" : 2,
            "calcination_flowing_gas" : null,
            "calcination_reactive_gas" : null,
            "synthesis_para" : "Nanostructured CeCO3OH particles was synthesized by a simple hydrothermal method which can be found in our previous work (Mao et al. 2021a). Briefly, 0.790 g of NH4HCO3 was added in 20 mL of distilled water together with 7 mL of ethanol, 0.434 g of cerium nitrate and 0, 5, 10, or 15 mol. % of La(NO3)3·6H2O, Y(NO3)3·6H2O, or Sm(NO3)3·6H2O, were dissolved into 10 mL of distilled water. The two solutions were stirred for 30 min then transferred into a 100 mL Teflon lined stainless steel autoclave and heated at 115 °C for 8 h. After cooling down to the room temperature, the precipitate was washed with distilled water and ethanol for several times, and then dried at 35 °C for 12 h in a vacuum oven. The obtained powders were thereby named as X % RE CeCO3OH. The synthesized CeCO3OH was placed in a ceramic boat and then maintained in a tube furnace, before a calcination in H2, the air in tube furnace was repeatedly expelled out by alternately flowing argon and vacuuming for several times. Then, a 1.6 L/min of hydrogen was flowed into the tube furnace and the temperature was raised from room temperature to 600 °C then kept at 600 °C for 2 h to obtain X % RE CeO2, where X % was the mole ratio of RE (La, Sm, and Y) and Ce.",
            "synthesis" : "hydrothermal",
            "description" : "solid solution",
            "particle_size_nm": null,
            "phase_types": "Fluorite",
            "phase_flag": "single",
            "microscopy": null,
            "image_path": "",
            "morphology": null,
            "pretreatment_temp": null,
            "pretreatment_o2_vol%": null,
            "pretreatment_time_h": null, 
            "hierarchical": false,
            "Sbet" : null,
            "Dpore": null,
            "Vtotal": null,
            "crystallite_size_nm": 15.40,
            "lattice_parameter_A": 5.4515,
            "reactions": [],
            "osc_entries": [],
            "xps_entries": {
                "O_beta_frac_3_peaks": 0.252,
                "O_alpha_BE": null,
                "O_beta_BE": null,
                "O_gamma_BE": null,
                "Ce3_fraction": 0.139
            }
        },
        {
            "doi": "10.1007/s11164-021-04604-6",
            "name": "Ce0.9Co0.1O2",
            "Ce":  0.9,
            "Co": 0.1,
            "deposit": null,
            "calcination_temp" : 550,
            "calcination_time" : 1,
            "calcination_flowing_gas" : null,
            "calcination_reactive_gas" : null,
            "synthesis_para" : "Preparation of mesoporous CeO2–Co3O4 mixed oxides, ceria, and Co3O4 was carried out using modified template-assisted method [38]. Cerium(III)nitrate hexahydrate (Ce(NO3)3.6H2O) and cobalt(II)nitrate hexahydrate (Co(NO3)2.6H2O) of Sigma-Aldrich AR grade were used as precursors and poly(ethylene glycol)-block-poly(propylene glycol)-block-poly(ethylene glycol) (P123) polymer was used as template. In typical procedure, desired amounts of Ce(NO3)3.6H2O, Co(NO3)2.6H2O, and 1-butanol were taken in a beaker, and desirable amount of P123 was added. While stirring, required amount of concentrated nitric acid was added to the above solution at room temperature until contents dissolved. Then the solution was heated to 120 °C on oil bath and stirring continued for 3 h at that temperature. After that obtained black powder was washed with ethanol several times to remove anion impurities, centrifuged, and dried at 120 °C for 12 h. Dried samples were calcinated with different heating cycles. After heating at 150 °C for 12 h, cooled to room temperature, then heated at 250 °C for 4 h, 350 °C for 3 h, 450 °C for 2 h, and 550 °C for 1 h.",
            "synthesis" : "hydrothermal",
            "description" : "solid solution",
            "particle_size_nm": null,
            "phase_types": "Fluorite",
            "phase_flag": "single",
            "microscopy": null,
            "image_path": "",
            "morphology": null,
            "pretreatment_temp": null,
            "pretreatment_o2_vol%": null,
            "pretreatment_time_h": null, 
            "hierarchical": false,
            "Sbet" : 90,
            "Dpore": null,
            "Vtotal": null,
            "crystallite_size_nm": 6.7,
            "lattice_parameter_A": null,
            "reactions": [],
            "osc_entries": [],
            "xps_entries": {
                "O_beta_frac_3_peaks": 0.737,
                "O_alpha_BE": null,
                "O_beta_BE": null,
                "O_gamma_BE": null,
                "Ce3_fraction": 0.301
            }
        },
        {
            "doi": "10.1007/s11164-021-04604-6",
            "name": "CeO2",
            "Ce":  1,
            "deposit": null,
            "calcination_temp" : 550,
            "calcination_time" : 1,
            "calcination_flowing_gas" : null,
            "calcination_reactive_gas" : null,
            "synthesis_para" : "Preparation of mesoporous CeO2–Co3O4 mixed oxides, ceria, and Co3O4 was carried out using modified template-assisted method [38]. Cerium(III)nitrate hexahydrate (Ce(NO3)3.6H2O) and cobalt(II)nitrate hexahydrate (Co(NO3)2.6H2O) of Sigma-Aldrich AR grade were used as precursors and poly(ethylene glycol)-block-poly(propylene glycol)-block-poly(ethylene glycol) (P123) polymer was used as template. In typical procedure, desired amounts of Ce(NO3)3.6H2O, Co(NO3)2.6H2O, and 1-butanol were taken in a beaker, and desirable amount of P123 was added. While stirring, required amount of concentrated nitric acid was added to the above solution at room temperature until contents dissolved. Then the solution was heated to 120 °C on oil bath and stirring continued for 3 h at that temperature. After that obtained black powder was washed with ethanol several times to remove anion impurities, centrifuged, and dried at 120 °C for 12 h. Dried samples were calcinated with different heating cycles. After heating at 150 °C for 12 h, cooled to room temperature, then heated at 250 °C for 4 h, 350 °C for 3 h, 450 °C for 2 h, and 550 °C for 1 h.",
            "synthesis" : "hydrothermal",
            "description" : "solid solution",
            "particle_size_nm": null,
            "phase_types": "Fluorite",
            "phase_flag": "single",
            "microscopy": null,
            "image_path": "",
            "morphology": null,
            "pretreatment_temp": null,
            "pretreatment_o2_vol%": null,
            "pretreatment_time_h": null, 
            "hierarchical": false,
            "Sbet" : 51,
            "Dpore": null,
            "Vtotal": null,
            "crystallite_size_nm": 8.5,
            "lattice_parameter_A": null,
            "reactions": [],
            "osc_entries": [],
            "xps_entries": {
                "O_beta_frac_3_peaks": 0.353,
                "O_alpha_BE": null,
                "O_beta_BE": null,
                "O_gamma_BE": null,
                "Ce3_fraction": 0.179
            }
        },
        {
            "doi": "10.1007/s11164-021-04604-6",
            "name": "Ce0.8Co0.2O2",
            "Ce":  0.8,
            "Co": 0.2,
            "deposit": null,
            "calcination_temp" : 550,
            "calcination_time" : 1,
            "calcination_flowing_gas" : null,
            "calcination_reactive_gas" : null,
            "synthesis_para" : "Preparation of mesoporous CeO2–Co3O4 mixed oxides, ceria, and Co3O4 was carried out using modified template-assisted method [38]. Cerium(III)nitrate hexahydrate (Ce(NO3)3.6H2O) and cobalt(II)nitrate hexahydrate (Co(NO3)2.6H2O) of Sigma-Aldrich AR grade were used as precursors and poly(ethylene glycol)-block-poly(propylene glycol)-block-poly(ethylene glycol) (P123) polymer was used as template. In typical procedure, desired amounts of Ce(NO3)3.6H2O, Co(NO3)2.6H2O, and 1-butanol were taken in a beaker, and desirable amount of P123 was added. While stirring, required amount of concentrated nitric acid was added to the above solution at room temperature until contents dissolved. Then the solution was heated to 120 °C on oil bath and stirring continued for 3 h at that temperature. After that obtained black powder was washed with ethanol several times to remove anion impurities, centrifuged, and dried at 120 °C for 12 h. Dried samples were calcinated with different heating cycles. After heating at 150 °C for 12 h, cooled to room temperature, then heated at 250 °C for 4 h, 350 °C for 3 h, 450 °C for 2 h, and 550 °C for 1 h.",
            "synthesis" : "hydrothermal",
            "description" : "solid solution",
            "particle_size_nm": null,
            "phase_types": "Fluorite",
            "phase_flag": "single",
            "microscopy": null,
            "image_path": "",
            "morphology": null,
            "pretreatment_temp": null,
            "pretreatment_o2_vol%": null,
            "pretreatment_time_h": null, 
            "hierarchical": false,
            "Sbet" : 90,
            "Dpore": null,
            "Vtotal": null,
            "crystallite_size_nm": 6.7,
            "lattice_parameter_A": null,
            "reactions": [],
            "osc_entries": [],
            "xps_entries": {
                "O_beta_frac_3_peaks": 0.433,
                "O_alpha_BE": null,
                "O_beta_BE": null,
                "O_gamma_BE": null,
                "Ce3_fraction": null
            }
        },
        {
            "doi": "10.1039/D2DT03198A",
            "name": "CeO2:2.5% Y3+",
            "Ce": 0.975,
            "Y": 0.025,
            "deposit": null,
            "calcination_temp" : 800,
            "calcination_time" : 4,
            "calcination_flowing_gas" : null,
            "calcination_reactive_gas" : null,
            "synthesis_para" : "Undoped and the three different trivalent rare-earths (Y3+ , Eu3+ and La3+) doped CeO2 samples were synthesized via gel combustion method using cerium nitrate hexahydrate and urea as the oxidant and fuel, respectively. The fuel to oxidant ratio was kept at 2:1 for all the samples. The trivalent ion doping was carried out at two different molar concentrations of 2.5% and 5% w.r.t. the number of moles of ceria To prepare the Y3+ and La3+ doped ceria samples, stoichiometric amounts of lanthanum nitrate hexahydrate and yttrium nitrate were directly added to the precursor mixture, whereas to synthesize the Eu3+ doped samples initially a stock solution of Eu3+ was prepared by dissolving Eu2O3 in dil. HNO3 and then requisite amount of that solution was added to the fuel-oxidant mixture. The sample solutions were heated under the IR lamp for approximately an hour to get converted into the gel form. The gel was then initially ignited for few minutes at 250 °C for the combustion of urea, followed by crushing, calcinations for three hours at 500 °C and then finally annealed at 800 °C for four hours.",
            "synthesis" : "gel combustion",
            "description" : "solid solution",
            "particle_size_nm": null,
            "phase_types": "Fluorite",
            "phase_flag": "single",
            "microscopy": null,
            "image_path": "",
            "morphology": null,
            "pretreatment_temp": null,
            "pretreatment_o2_vol%": null,
            "pretreatment_time_h": null, 
            "hierarchical": false,
            "Sbet" : null,
            "Dpore": null,
            "Vtotal": null,
            "crystallite_size_nm": null,
            "lattice_parameter_A": 5.4167,
            "reactions": [],
            "osc_entries": [],
            "xps_entries": {
                "O_beta_frac_3_peaks": 0.24,
                "O_alpha_BE": null,
                "O_beta_BE": null,
                "O_gamma_BE": null,
                "Ce3_fraction": 0.17
            }
        },
        {
            "doi": "10.1039/D2DT03198A",
            "name": "CeO2:5% Y3+",
            "Ce": 0.95,
            "Y": 0.05,
            "deposit": null,
            "calcination_temp" : 800,
            "calcination_time" : 4,
