Repository: Iwanap1/co_oxidation

# Training an Extrapolatable Model for CO Oxidation Light-Off Prediction over Cerium-Based Catalysts
Extrapolatable NNs for CO Oxidation light-off prediction



The exact architecture can be dictated by the provided model configs. In the most physically-informed scenario, the archictecture includes latent states for both the H<sub>2</sub>-TPR and dynamic oxygen storage capacity (OSC), which are trained both on those experimental measurements and the conversion itself. The weight-hourly space velocity is not included in the features for the conversion net, rather is used to calculate conversion using the solution for a simple first-order kinetic model in a PFR.

File: src/db/migrations/23-3-26.json (part 1 of 17)
{
    "create": [
        {
            "doi": "10.1021/jp805389k",
            "name": "Ce0.9Pr0.1O2-δ",
            "Ce": 0.9,
            "Pr": 0.1,
            "deposit": null,
            "Sbet" : 30,
            "calcination_temp" : 900,
            "calcination_time" : 4,
            "Dpore": null,
            "Vtotal": null,
            "calcination_flowing_gas" : null,
            "calcination_reactive_gas" : null,
            "synthesis_para" : "Ce0.9Pr0.1O2-δ, Ce0.95Cu0.05O2-δ, Ce0.9Pr0.05Cu0.05O2-δ mixed oxides, and pure CeO2 were prepared with a sol−gel method, using Ce(NO3)3 6H2O (99.9%), Cu(NO3)2 3H2O (99.9%), and Pr6O11 (99.9%) as the precursors. For the preparation of Ce0.9Pr0.05Cu0.05O2-δ catalyst, a certain amount of Pr6O11 was dissolved by the least amount of dense nitric acid required, and a mixed solution of Ce(NO3)3 and Cu(NO3)2 was added to form a Ce—Pr—Cu nitrate solution. Then, citric acid with the same molar amount of the cations (Ce + Cu + Pr) was added to the above solution. The mixture was heated at 90 °C under continuous stirring until a viscous gel was obtained. The gel was dried at 120 °C overnight and calcined at 900 °C in air for 4 h with a heating rate of 10 °C min−1. Other catalysts were prepared in a similar manner.",
            "synthesis" : "sol-gel",
            "description" : "solid solution",
            "particle_size_nm": null,
            "crystallite_size_nm": 24.5,
            "phase_types": "Fluorite",
            "phase_flag": "single",
            "microscopy": null,
            "image_path": "",
            "morphology": null,
            "pretreatment_temp": 0,
            "pretreatment_o2_vol%": 0,
            "pretreatment_time_h": 0, 
            "osc": null,
            "hierarchical": false,
            "lattice_parameter_A": 0.5413,
            "reactions": [
                {
                    "gas_co_content" : 1,
                    "gas_o2_content" : 1,
                    "gas_h2o_content" : 0,
                    "gas_co2_content" : 0,
                    "flow_mL_h_g" : 9600,
                    "flow_h-1": null,
                    "notes": null,
                    "mass_catalyst_g": 0.1,
                    "temps": [100.20593024833764, 120.07361921563306, 140.15979101642012, 180.0542814493147, 220.02951553806486, 239.9138281992129, 259.738770525173, 279.7845704980323, 319.6363142895915],
                    "conversion": [15.939433409312928, 21.866799471335263, 27.219529948091253, 46.47844158829275, 67.43061275307909, 79.40027199417702, 92.31903767693987, 99.99712682207367, 100]
                }
            ]
        },
        {
            "doi": "10.1021/jp805389k",
            "name": "Ce0.95Cu0.05O2-δ",
            "Ce": 0.95,
            "Cu": 0.05,
            "deposit": null,
            "Sbet" : 2,
            "calcination_temp" : 900,
            "calcination_time" : 4,
            "Dpore": null,
            "Vtotal": null,
            "calcination_flowing_gas" : null,
            "calcination_reactive_gas" : null,
            "synthesis_para" : "Ce0.9Pr0.1O2-δ, Ce0.95Cu0.05O2-δ, Ce0.9Pr0.05Cu0.05O2-δ mixed oxides, and pure CeO2 were prepared with a sol−gel method, using Ce(NO3)3 6H2O (99.9%), Cu(NO3)2 3H2O (99.9%), and Pr6O11 (99.9%) as the precursors. For the preparation of Ce0.9Pr0.05Cu0.05O2-δ catalyst, a certain amount of Pr6O11 was dissolved by the least amount of dense nitric acid required, and a mixed solution of Ce(NO3)3 and Cu(NO3)2 was added to form a Ce—Pr—Cu nitrate solution. Then, citric acid with the same molar amount of the cations (Ce + Cu + Pr) was added to the above solution. The mixture was heated at 90 °C under continuous stirring until a viscous gel was obtained. The gel was dried at 120 °C overnight and calcined at 900 °C in air for 4 h with a heating rate of 10 °C min−1. Other catalysts were prepared in a similar manner.",
            "synthesis" : "sol-gel",
            "description" : "solid solution",
            "particle_size_nm": null,
            "crystallite_size_nm": 100,
            "phase_types": "Fluorite",
            "phase_flag": "single",
            "microscopy": null,
            "image_path": "",
            "morphology": null,
            "pretreatment_temp": 0,
            "pretreatment_o2_vol%": 0,
            "pretreatment_time_h": 0, 
            "osc": null,
            "hierarchical": false,
            "lattice_parameter_A": 0.5412,
            "reactions": [
                {
                    "gas_co_content" : 1,
                    "gas_o2_content" : 1,
                    "gas_h2o_content" : 0,
                    "gas_co2_content" : 0,
                    "flow_mL_h_g" : 9600,
                    "flow_h-1": null,
                    "notes": null,
                    "mass_catalyst_g": 0.1,
                    "temps": [80.16487990229339, 100.06581625729407, 120.41559234631565, 140.22628579183063, 180.1753969330981, 200.21644727914236, 259.95012891844215],
                    "conversion": [8.397341352692168, 22.527630394391558, 43.14747064569885, 61.07993180991055, 83.42846744689409, 89.32614400367767, 99.9674373168349]
                }
            ]
        },
        {
            "doi": "10.1021/jp805389k",
            "name": "Ce0.9Pr0.05Cu0.05O2-δ",
            "Ce": 0.9,
            "Pr": 0.05,
            "Cu": 0.05,
            "deposit": null,
            "Sbet" : 8,
            "calcination_temp" : 900,
            "calcination_time" : 4,
            "Dpore": null,
            "Vtotal": null,
            "calcination_flowing_gas" : null,
            "calcination_reactive_gas" : null,
            "synthesis_para" : "Ce0.9Pr0.1O2-δ, Ce0.95Cu0.05O2-δ, Ce0.9Pr0.05Cu0.05O2-δ mixed oxides, and pure CeO2 were prepared with a sol−gel method, using Ce(NO3)3 6H2O (99.9%), Cu(NO3)2 3H2O (99.9%), and Pr6O11 (99.9%) as the precursors. For the preparation of Ce0.9Pr0.05Cu0.05O2-δ catalyst, a certain amount of Pr6O11 was dissolved by the least amount of dense nitric acid required, and a mixed solution of Ce(NO3)3 and Cu(NO3)2 was added to form a Ce—Pr—Cu nitrate solution. Then, citric acid with the same molar amount of the cations (Ce + Cu + Pr) was added to the above solution. The mixture was heated at 90 °C under continuous stirring until a viscous gel was obtained. The gel was dried at 120 °C overnight and calcined at 900 °C in air for 4 h with a heating rate of 10 °C min−1. Other catalysts were prepared in a similar manner.",
            "synthesis" : "sol-gel",
            "description" : "solid solution",
            "particle_size_nm": null,
            "crystallite_size_nm": 49.6,
            "phase_types": "Fluorite",
            "phase_flag": "single",
            "microscopy": null,
            "image_path": "",
            "morphology": null,
            "pretreatment_temp": 0,
            "pretreatment_o2_vol%": 0,
            "pretreatment_time_h": 0, 
            "osc": null,
            "hierarchical": false,
            "lattice_parameter_A": 0.5413,
            "reactions": [
                {
                    "gas_co_content" : 1,
                    "gas_o2_content" : 1,
                    "gas_h2o_content" : 0,
                    "gas_co2_content" : 0,
                    "flow_mL_h_g" : 9600,
                    "flow_h-1": null,
                    "notes": null,
                    "mass_catalyst_g": 0.1,
                    "temps": [60.02883701994843, 80.04376441850997, 100.23917763604288, 120.04987108155788, 140.0861718007871],
                    "conversion": [5.986745072499856, 23.12429367709311, 65.46823222939453, 95.8578351562051, 99.65138774493842]
                }
            ]
        },
        {
            "doi": "10.1007/s10562-010-0484-z",
            "name": "CZ",
            "Ce": 0.75,
            "Zr": 0.25,
            "deposit": null,
            "Sbet" : 84,
            "calcination_temp" : 500,
            "calcination_time" : 5,
            "Dpore": null,
            "Vtotal": null,
            "calcination_flowing_gas" : null,
            "calcination_reactive_gas" : null,
            "synthesis_para" : "The investigated CexZr1−xO2 (CZ, 50:50 mol%), CexHf1−xO2 (CH, 80:20 mol%), CexTb1−xO2−δ (CT, 80:20 mol%) and CexPr1−xO2−δ (CP, 80:20 mol%) solid solutions were prepared by a modified coprecipitation method. In a typical procedure, to prepare CZ sample, 37.2 g of ammonium cerium(IV) nitrate (Aldrich, AR grade) and 29.1 g of zirconium(IV) nitrate (Fluka, AR grade) were dissolved separately in 200 mL deionized water and mixed together. In a similar way to prepare CH, CT and CP solid solutions, 48.8 g of ammonium cerium(IV) nitrate (Aldrich, AR grade) and 7.1 g of hafnium(IV) chloride (Aldrich, AR grade), 48.8 g of ammonium cerium(IV) nitrate (Aldrich, AR grade) and 8.9 g of terbium nitrate (Aldrich, AR grade), and 38.6 g of cerium(III) nitrate hexahydrate (Aldrich, AR grade) and 9.5 g of praseodymium(III) nitrate hexahydrate (Aldrich, AR grade) were taken, respectively. Finally, the mixture solutions were diluted to 4000 mL with deionized water and the dilute aqueous ammonia was added drop-wise with vigorous stirring until the precipitation was complete (pH ~8.5). The obtained precipitates were filtered off, washed thoroughly until free from anion impurities, dried at 393 K for 12 h. After grinding the dried products, the obtained finely powdered samples were subsequently calcined at 773 K for 5 h at a heating rate of 5 K min−1 in air atmosphere to obtain the final oxide materials. To understand the thermal behavior, the obtained samples were subjected to additional calcination at 1073 K for 5 h. After cooling, the solid residues were ground using a ceramic mortar and pestle until the fine powders were obtained, and stored in dry atmosphere. Pure cerium oxide was also prepared for comparison purpose by adopting the same precipitation method.",
            "synthesis" : "coprecipitation",
            "description" : "solid solution",
            "particle_size_nm": null,
            "crystallite_size_nm": 4.7,
            "phase_types": "Fluorite",
            "phase_flag": "single",
            "microscopy": true,
            "image_path": "400_5nm_TEM.png",
            "morphology": "polyhedra",
            "pretreatment_temp": null,
            "pretreatment_o2_vol%": null,
            "pretreatment_time_h": null, 
            "hierarchical": false,
            "lattice_parameter_A": 5.354,
            "reactions": [],
            "osc_entries": [
                {
                    "value_raw": 167,
                    "units_raw": "umol O2 / g ceria",
                    "method": "TG",
                    "h2_vol%": 0,
                    "basis": "g_ceria",
                    "experiment_class": "a",
                    "measure": "weight_change",
                    "species_basis": "O2",
                    "temperature": 800,
                    "direct_measurement": true,
                    "estimated_from_other_samples": false,
                    "value_O_umol_per_g_catalyst": 334.0,
                    "reference_ceria_eqv": 40,
                    "reference_ceria_sbet": 41
                }
            ]
        },
        {
            "doi": "10.1007/s10562-010-0484-z",
            "name": "CH",
            "Ce": 0.8,
            "Hf": 0.2,
            "deposit": null,
            "Sbet" : 78,
            "calcination_temp" : 500,
            "calcination_time" : 5,
            "Dpore": null,
            "Vtotal": null,
            "calcination_flowing_gas" : null,
            "calcination_reactive_gas" : null,
            "synthesis_para" : "The investigated CexZr1−xO2 (CZ, 50:50 mol%), CexHf1−xO2 (CH, 80:20 mol%), CexTb1−xO2−δ (CT, 80:20 mol%) and CexPr1−xO2−δ (CP, 80:20 mol%) solid solutions were prepared by a modified coprecipitation method. In a typical procedure, to prepare CZ sample, 37.2 g of ammonium cerium(IV) nitrate (Aldrich, AR grade) and 29.1 g of zirconium(IV) nitrate (Fluka, AR grade) were dissolved separately in 200 mL deionized water and mixed together. In a similar way to prepare CH, CT and CP solid solutions, 48.8 g of ammonium cerium(IV) nitrate (Aldrich, AR grade) and 7.1 g of hafnium(IV) chloride (Aldrich, AR grade), 48.8 g of ammonium cerium(IV) nitrate (Aldrich, AR grade) and 8.9 g of terbium nitrate (Aldrich, AR grade), and 38.6 g of cerium(III) nitrate hexahydrate (Aldrich, AR grade) and 9.5 g of praseodymium(III) nitrate hexahydrate (Aldrich, AR grade) were taken, respectively. Finally, the mixture solutions were diluted to 4000 mL with deionized water and the dilute aqueous ammonia was added drop-wise with vigorous stirring until the precipitation was complete (pH ~8.5). The obtained precipitates were filtered off, washed thoroughly until free from anion impurities, dried at 393 K for 12 h. After grinding the dried products, the obtained finely powdered samples were subsequently calcined at 773 K for 5 h at a heating rate of 5 K min−1 in air atmosphere to obtain the final oxide materials. To understand the thermal behavior, the obtained samples were subjected to additional calcination at 1073 K for 5 h. After cooling, the solid residues were ground using a ceramic mortar and pestle until the fine powders were obtained, and stored in dry atmosphere. Pure cerium oxide was also prepared for comparison purpose by adopting the same precipitation method.",
            "synthesis" : "coprecipitation",
            "description" : "solid solution",
            "particle_size_nm": null,
            "crystallite_size_nm": 4.6,
            "phase_types": "Fluorite",
            "phase_flag": "single",
            "microscopy": true,
            "image_path": "401_5nm_TEM.png",
            "morphology": "polyhedra",
            "pretreatment_temp": null,
            "pretreatment_o2_vol%": null,
            "pretreatment_time_h": null, 
            "hierarchical": false,
            "lattice_parameter_A": 5.338,
            "reactions": [],
            "osc_entries": [
                {
                    "value_raw": 248,
                    "units_raw": "umol O2 / g ceria",
                    "method": "TG",
                    "basis": "g_ceria",
                    "experiment_class": "a",
                    "h2_vol%": 0,
                    "species_basis": "O2",
                    "measure": "weight_change",
                    "temperature": 800,
                    "direct_measurement": true,
                    "estimated_from_other_samples": false,
                    "value_O_umol_per_g_catalyst": 496.0,
                    "reference_ceria_eqv": 40,
                    "reference_ceria_sbet": 41
                }
            ]
        },
        {
            "doi": "10.1007/s10562-010-0484-z",
            "name": "CT",
            "Ce": 0.8,
            "Tb": 0.2,
            "deposit": null,
            "Sbet" : 85,
            "calcination_temp" : 500,
            "calcination_time" : 5,
            "Dpore": null,
            "Vtotal": null,
            "calcination_flowing_gas" : null,
            "calcination_reactive_gas" : null,
            "synthesis_para" : "The investigated CexZr1−xO2 (CZ, 50:50 mol%), CexHf1−xO2 (CH, 80:20 mol%), CexTb1−xO2−δ (CT, 80:20 mol%) and CexPr1−xO2−δ (CP, 80:20 mol%) solid solutions were prepared by a modified coprecipitation method. In a typical procedure, to prepare CZ sample, 37.2 g of ammonium cerium(IV) nitrate (Aldrich, AR grade) and 29.1 g of zirconium(IV) nitrate (Fluka, AR grade) were dissolved separately in 200 mL deionized water and mixed together. In a similar way to prepare CH, CT and CP solid solutions, 48.8 g of ammonium cerium(IV) nitrate (Aldrich, AR grade) and 7.1 g of hafnium(IV) chloride (Aldrich, AR grade), 48.8 g of ammonium cerium(IV) nitrate (Aldrich, AR grade) and 8.9 g of terbium nitrate (Aldrich, AR grade), and 38.6 g of cerium(III) nitrate hexahydrate (Aldrich, AR grade) and 9.5 g of praseodymium(III) nitrate hexahydrate (Aldrich, AR grade) were taken, respectively. Finally, the mixture solutions were diluted to 4000 mL with deionized water and the dilute aqueous ammonia was added drop-wise with vigorous stirring until the precipitation was complete (pH ~8.5). The obtained precipitates were filtered off, washed thoroughly until free from anion impurities, dried at 393 K for 12 h. After grinding the dried products, the obtained finely powdered samples were subsequently calcined at 773 K for 5 h at a heating rate of 5 K min−1 in air atmosphere to obtain the final oxide materials. To understand the thermal behavior, the obtained samples were subjected to additional calcination at 1073 K for 5 h. After cooling, the solid residues were ground using a ceramic mortar and pestle until the fine powders were obtained, and stored in dry atmosphere. Pure cerium oxide was also prepared for comparison purpose by adopting the same precipitation method.",
            "synthesis" : "coprecipitation",
            "description" : "solid solution",
            "particle_size_nm": null,
            "crystallite_size_nm": 5.5,
            "phase_types": "Fluorite",
            "phase_flag": "single",
            "microscopy": true,
            "image_path": "405_5nm_TEM.png",
            "morphology": "polyhedra",
            "pretreatment_temp": null,
            "pretreatment_o2_vol%": null,
            "pretreatment_time_h": null, 
            "hierarchical": false,
            "lattice_parameter_A": 5.405,
            "reactions": [],
            "osc_entries": [
                {
                    "value_raw": 217,
                    "units_raw": "umol O2 / g ceria",
                    "method": "TG",
                    "basis": "g_ceria",
                    "h2_vol%": 0,
                    "species_basis": "O2",
                    "experiment_class": "a",
                    "measure": "weight_change",
                    "temperature": 800,
                    "direct_measurement": true,
                    "estimated_from_other_samples": false,
                    "value_O_umol_per_g_catalyst": 434.0,
                    "reference_ceria_eqv": 40,
                    "reference_ceria_sbet": 41
                }
            ]
        },
        {
            "doi": "10.1007/s10562-010-0484-z",
            "name": "CP",
            "Ce": 0.8,
            "Pr": 0.2,
            "deposit": null,
            "Sbet" : 85,
            "calcination_temp" : 500,
            "calcination_time" : 5,
            "Dpore": null,
            "Vtotal": null,
            "calcination_flowing_gas" : null,
            "calcination_reactive_gas" : null,
            "synthesis_para" : "The investigated CexZr1−xO2 (CZ, 50:50 mol%), CexHf1−xO2 (CH, 80:20 mol%), CexTb1−xO2−δ (CT, 80:20 mol%) and CexPr1−xO2−δ (CP, 80:20 mol%) solid solutions were prepared by a modified coprecipitation method. In a typical procedure, to prepare CZ sample, 37.2 g of ammonium cerium(IV) nitrate (Aldrich, AR grade) and 29.1 g of zirconium(IV) nitrate (Fluka, AR grade) were dissolved separately in 200 mL deionized water and mixed together. In a similar way to prepare CH, CT and CP solid solutions, 48.8 g of ammonium cerium(IV) nitrate (Aldrich, AR grade) and 7.1 g of hafnium(IV) chloride (Aldrich, AR grade), 48.8 g of ammonium cerium(IV) nitrate (Aldrich, AR grade) and 8.9 g of terbium nitrate (Aldrich, AR grade), and 38.6 g of cerium(III) nitrate hexahydrate (Aldrich, AR grade) and 9.5 g of praseodymium(III) nitrate hexahydrate (Aldrich, AR grade) were taken, respectively. Finally, the mixture solutions were diluted to 4000 mL with deionized water and the dilute aqueous ammonia was added drop-wise with vigorous stirring until the precipitation was complete (pH ~8.5). The obtained precipitates were filtered off, washed thoroughly until free from anion impurities, dried at 393 K for 12 h. After grinding the dried products, the obtained finely powdered samples were subsequently calcined at 773 K for 5 h at a heating rate of 5 K min−1 in air atmosphere to obtain the final oxide materials. To understand the thermal behavior, the obtained samples were subjected to additional calcination at 1073 K for 5 h. After cooling, the solid residues were ground using a ceramic mortar and pestle until the fine powders were obtained, and stored in dry atmosphere. Pure cerium oxide was also prepared for comparison purpose by adopting the same precipitation method.",
            "synthesis" : "coprecipitation",
            "description" : "solid solution",
            "particle_size_nm": null,
            "crystallite_size_nm": 7.1,
            "phase_types": "Fluorite",
            "phase_flag": "single",
            "microscopy": true,
            "image_path": "406_5nm_TEM.png",
            "morphology": "polyhedra",
            "pretreatment_temp": null,
            "pretreatment_o2_vol%": null,
            "pretreatment_time_h": null, 
            "hierarchical": false,
            "lattice_parameter_A": 5.431,
            "reactions": [],
            "osc_entries": [
                {
                    "value_raw": 210,
                    "units_raw": "umol O2 / g ceria",
                    "method": "TG",
                    "basis": "g_ceria",
                    "h2_vol%": 0,
                    "species_basis": "O2",
                    "experiment_class": "a",
                    "measure": "weight_change",
                    "temperature": 800,
                    "direct_measurement": true,
                    "estimated_from_other_samples": false,
                    "value_O_umol_per_g_catalyst": 420.0,
                    "reference_ceria_eqv": 40,
                    "reference_ceria_sbet": 41
                }
            ]
        },
        {
            "doi": "10.1007/s10562-010-0484-z",
            "name": "C",
            "Ce": 1,
            "deposit": null,
            "Sbet" : 41,
            "calcination_temp" : 500,
            "calcination_time" : 5,
            "Dpore": null,
            "Vtotal": null,
            "calcination_flowing_gas" : null,
            "calcination_reactive_gas" : null,
            "synthesis_para" : "The investigated CexZr1−xO2 (CZ, 50:50 mol%), CexHf1−xO2 (CH, 80:20 mol%), CexTb1−xO2−δ (CT, 80:20 mol%) and CexPr1−xO2−δ (CP, 80:20 mol%) solid solutions were prepared by a modified coprecipitation method. In a typical procedure, to prepare CZ sample, 37.2 g of ammonium cerium(IV) nitrate (Aldrich, AR grade) and 29.1 g of zirconium(IV) nitrate (Fluka, AR grade) were dissolved separately in 200 mL deionized water and mixed together. In a similar way to prepare CH, CT and CP solid solutions, 48.8 g of ammonium cerium(IV) nitrate (Aldrich, AR grade) and 7.1 g of hafnium(IV) chloride (Aldrich, AR grade), 48.8 g of ammonium cerium(IV) nitrate (Aldrich, AR grade) and 8.9 g of terbium nitrate (Aldrich, AR grade), and 38.6 g of cerium(III) nitrate hexahydrate (Aldrich, AR grade) and 9.5 g of praseodymium(III) nitrate hexahydrate (Aldrich, AR grade) were taken, respectively. Finally, the mixture solutions were diluted to 4000 mL with deionized water and the dilute aqueous ammonia was added drop-wise with vigorous stirring until the precipitation was complete (pH ~8.5). The obtained precipitates were filtered off, washed thoroughly until free from anion impurities, dried at 393 K for 12 h. After grinding the dried products, the obtained finely powdered samples were subsequently calcined at 773 K for 5 h at a heating rate of 5 K min−1 in air atmosphere to obtain the final oxide materials. To understand the thermal behavior, the obtained samples were subjected to additional calcination at 1073 K for 5 h. After cooling, the solid residues were ground using a ceramic mortar and pestle until the fine powders were obtained, and stored in dry atmosphere. Pure cerium oxide was also prepared for comparison purpose by adopting the same precipitation method.",
            "synthesis" : "coprecipitation",
            "description" : "solid solution",
            "particle_size_nm": null,
            "crystallite_size_nm": 7.3,
            "phase_types": "Fluorite",
            "phase_flag": "single",
            "microscopy": false,
            "image_path": "",
            "morphology": null,
            "pretreatment_temp": null,
            "pretreatment_o2_vol%": null,
            "pretreatment_time_h": null, 
            "hierarchical": false,
            "lattice_parameter_A": 5.415,
            "reactions": [],
            "osc_entries": [
                {
                    "value_raw": 40,
                    "units_raw": "umol O2 / g ceria",
                    "method": "TG",
                    "basis": "g_ceria",
                    "h2_vol%": 0,
                    "species_basis": "O2",
                    "experiment_class": "a",
                    "measure": "weight_change",
                    "temperature": 800,
                    "direct_measurement": true,
                    "estimated_from_other_samples": false,
                    "value_O_umol_per_g_catalyst": 80.0,
                    "reference_ceria_eqv": 40,
                    "reference_ceria_sbet": 41
                }
            ]
        },
        {
            "doi": "10.1039/C2CY20610B",
            "name": "CZ",
            "Ce": 0.67,
            "Zr": 0.33,
            "deposit": null,
            "Sbet" : 70.1,
            "calcination_temp" : 550,
            "calcination_time" : 5,
            "Dpore": null,
            "Vtotal": null,
            "calcination_flowing_gas" : 1,
            "calcination_reactive_gas" : null,
            "synthesis_para" : "The Ce0.67M0.33O2 (M = Zr4+, Ti4+, Sn4+) solid solutions (Ce : M = 2 : 1 mol ratio) were prepared from their salt solutions as precursors by an inverse co-precipitation method.27 The precursors of Ce4+, Zr4+, Ti4+ and Sn4+ were ammonium cerium(iv) nitrate, zirconium(iv) nitrate, titanium(iv) tetrachloride and tin(iv) tetrachloride, respectively. To prepare the Ce0.67Sn0.33O2 solid solution, briefly, the desired quantities of ammonium cerium(iv) nitrate and tin(iv) tetrachloride were separately dissolved in distilled water, mixed together with magnetic stirring for 2 h and then slowly added into excess ammonia (25%) with vigorous stirring until pH = 10. The resulting suspension was kept stirring for another 3 h, aged for 24 h and then filtered, washed several times with distilled water until no pH change was seen and no Cl− was detected by a solution of AgNO3. The obtained cake was oven dried at 110 °C for 12 h and finally calcined at 550 °C in flowing air for 5 h. The Ce0.67Zr0.33O2 and Ce0.67Ti0.33O2 solid solutions were obtained via the same procedure. In addition, pure CeO2 was prepared by a similar method for comparison. These synthesized samples were the CeO2, Ce0.67Zr0.33O2 (hereafter denoted as CZ), Ce0.67Ti0.33O2 (hereafter denoted as CT), and Ce0.67Sn0.33O2 (hereafter denoted as CS) solid solutions.",
            "synthesis" : "coprecipitation",
            "description" : "solid solution",
            "particle_size_nm": null,
            "crystallite_size_nm": 7.7,
            "phase_types": "Fluorite",
            "phase_flag": "single",
            "microscopy": true,
            "image_path": "402_20nm_TEM.png",
            "morphology": "polyhedra",
            "pretreatment_temp": null,
            "pretreatment_o2_vol%": null,
            "pretreatment_time_h": null, 
            "hierarchical": false,
            "lattice_parameter_A": 5.3211,
            "reactions": [],
            "osc_entries": [
                {
                    "value_raw": 1593,
                    "units_raw": "umol g^-1 of H2",
                    "method": "H2_TPR",
                    "measurement_class": "b",
                    "basis": "g_catalyst",
                    "h2_vol%": 7,
                    "species_basis": "H2_equiv",
                    "measure": "red_cons",
                    "temperature": null,
                    "direct_measurement": true,
                    "estimated_from_other_samples": false,
                    "value_O_umol_per_g_catalyst": 876.0,
                    "reference_ceria_eqv": 876,
                    "reference_ceria_sbet": 36.5
                }
            ],
            "h2_tpr_peaks": {
                "temps": [553, 748],
                "h2_vol%": 7,
                "mass_catalyst_g": 0.05,
                "pretreatment_temp": 300,
                "pretreatment_time": 1,
                "start_temp": 50,
                "ramp_rate_C_min": 10 
            }
        },
        {
            "doi": "10.1039/C2CY20610B",
            "name": "CT",
            "Ce": 0.67,
            "Ti": 0.33,
            "deposit": null,
            "Sbet" : 72.3,
            "calcination_temp" : 550,
            "calcination_time" : 5,
            "Dpore": null,
            "Vtotal": null,
            "calcination_flowing_gas" : 1,
            "calcination_reactive_gas" : null,
            "synthesis_para" : "The Ce0.67M0.33O2 (M = Zr4+, Ti4+, Sn4+) solid solutions (Ce : M = 2 : 1 mol ratio) were prepared from their salt solutions as precursors by an inverse co-precipitation method.27 The precursors of Ce4+, Zr4+, Ti4+ and Sn4+ were ammonium cerium(iv) nitrate, zirconium(iv) nitrate, titanium(iv) tetrachloride and tin(iv) tetrachloride, respectively. To prepare the Ce0.67Sn0.33O2 solid solution, briefly, the desired quantities of ammonium cerium(iv) nitrate and tin(iv) tetrachloride were separately dissolved in distilled water, mixed together with magnetic stirring for 2 h and then slowly added into excess ammonia (25%) with vigorous stirring until pH = 10. The resulting suspension was kept stirring for another 3 h, aged for 24 h and then filtered, washed several times with distilled water until no pH change was seen and no Cl− was detected by a solution of AgNO3. The obtained cake was oven dried at 110 °C for 12 h and finally calcined at 550 °C in flowing air for 5 h. The Ce0.67Zr0.33O2 and Ce0.67Ti0.33O2 solid solutions were obtained via the same procedure. In addition, pure CeO2 was prepared by a similar method for comparison. These synthesized samples were the CeO2, Ce0.67Zr0.33O2 (hereafter denoted as CZ), Ce0.67Ti0.33O2 (hereafter denoted as CT), and Ce0.67Sn0.33O2 (hereafter denoted as CS) solid solutions.",
            "synthesis" : "coprecipitation",
            "description" : "solid solution",
            "particle_size_nm": null,
            "crystallite_size_nm": 5.3,
            "phase_types": "Fluorite",
            "phase_flag": "single",
            "microscopy": true,
            "image_path": "403_20nm_TEM.png",
            "morphology": "polyhedra",
            "pretreatment_temp": null,
            "pretreatment_o2_vol%": null,
            "pretreatment_time_h": null, 
            "hierarchical": false,
            "lattice_parameter_A": 5.3838,
            "reactions": [],
            "osc_entries": [
                {
                    "value_raw": 1622,
                    "units_raw": "umol g^-1 of H2",
                    "method": "H2_TPR",
                    "measurement_class": "b",
                    "basis": "g_catalyst",
                    "h2_vol%": 7,
                    "species_basis": "H2_equiv",
                    "measure": "red_cons",
                    "temperature": null,
                    "direct_measurement": true,
                    "estimated_from_other_samples": false,
                    "value_O_umol_per_g_catalyst": 876.0,
                    "reference_ceria_eqv": 876,
                    "reference_ceria_sbet": 36.5
                }
            ],
            "h2_tpr_peaks": {
                "temps": [553, 717],
                "h2_vol%": 7,
                "mass_catalyst_g": 0.05,
                "pretreatment_temp": 300,
                "pretreatment_time": 1,
                "start_temp": 50,
                "ramp_rate_C_min": 10 
            }
        },
        {
            "doi": "10.1039/C2CY20610B",
            "name": "CS",
            "Ce": 0.67,
            "Sn": 0.33,
            "deposit": null,
            "Sbet" : 82.9,
            "calcination_temp" : 550,
            "calcination_time" : 5,
            "Dpore": null,
            "Vtotal": null,
            "calcination_flowing_gas" : 1,
            "calcination_reactive_gas" : null,
            "synthesis_para" : "The Ce0.67M0.33O2 (M = Zr4+, Ti4+, Sn4+) solid solutions (Ce : M = 2 : 1 mol ratio) were prepared from their salt solutions as precursors by an inverse co-precipitation method.27 The precursors of Ce4+, Zr4+, Ti4+ and Sn4+ were ammonium cerium(iv) nitrate, zirconium(iv) nitrate, titanium(iv) tetrachloride and tin(iv) tetrachloride, respectively. To prepare the Ce0.67Sn0.33O2 solid solution, briefly, the desired quantities of ammonium cerium(iv) nitrate and tin(iv) tetrachloride were separately dissolved in distilled water, mixed together with magnetic stirring for 2 h and then slowly added into excess ammonia (25%) with vigorous stirring until pH = 10. The resulting suspension was kept stirring for another 3 h, aged for 24 h and then filtered, washed several times with distilled water until no pH change was seen and no Cl− was detected by a solution of AgNO3. The obtained cake was oven dried at 110 °C for 12 h and finally calcined at 550 °C in flowing air for 5 h. The Ce0.67Zr0.33O2 and Ce0.67Ti0.33O2 solid solutions were obtained via the same procedure. In addition, pure CeO2 was prepared by a similar method for comparison. These synthesized samples were the CeO2, Ce0.67Zr0.33O2 (hereafter denoted as CZ), Ce0.67Ti0.33O2 (hereafter denoted as CT), and Ce0.67Sn0.33O2 (hereafter denoted as CS) solid solutions.",
            "synthesis" : "coprecipitation",
            "description" : "solid solution",
            "particle_size_nm": null,
            "crystallite_size_nm": 3.0,
            "phase_types": "Fluorite",
            "phase_flag": "single",
            "microscopy": true,
            "image_path": "404_20nm_TEM.png",
            "morphology": "polyhedra",
            "pretreatment_temp": null,
            "pretreatment_o2_vol%": null,
            "pretreatment_time_h": null, 
            "hierarchical": false,
            "lattice_parameter_A": 5.3849,
            "reactions": [],
            "osc_entries": [
                {
                    "value_raw": 2443,
                    "units_raw": "umol g^-1 of H2",
                    "method": "H2_TPR",
                    "measurement_class": "b",
                    "basis": "g_catalyst",
                    "h2_vol%": 7,
                    "species_basis": "H2_equiv",
                    "measure": "red_cons",
                    "temperature": null,
                    "direct_measurement": true,
                    "estimated_from_other_samples": false,
                    "value_O_umol_per_g_catalyst": 876.0,
                    "reference_ceria_eqv": 876,
                    "reference_ceria_sbet": 36.5
                }
            ],
            "h2_tpr_peaks": {
                "temps": [312, 700],
                "h2_vol%": 7,
                "mass_catalyst_g": 0.05,
                "pretreatment_temp": 300,
                "pretreatment_time": 1,
                "start_temp": 50,
                "ramp_rate_C_min": 10 
            }
        },
        {
            "doi": "10.1039/C2CY20610B",
            "name": "CeO2",
            "Ce": 1,
            "deposit": null,
            "Sbet" : 36.5,
            "calcination_temp" : 550,
            "calcination_time" : 5,
            "Dpore": null,
            "Vtotal": null,
            "calcination_flowing_gas" : 1,
            "calcination_reactive_gas" : null,
            "synthesis_para" : "The Ce0.67M0.33O2 (M = Zr4+, Ti4+, Sn4+) solid solutions (Ce : M = 2 : 1 mol ratio) were prepared from their salt solutions as precursors by an inverse co-precipitation method.27 The precursors of Ce4+, Zr4+, Ti4+ and Sn4+ were ammonium cerium(iv) nitrate, zirconium(iv) nitrate, titanium(iv) tetrachloride and tin(iv) tetrachloride, respectively. To prepare the Ce0.67Sn0.33O2 solid solution, briefly, the desired quantities of ammonium cerium(iv) nitrate and tin(iv) tetrachloride were separately dissolved in distilled water, mixed together with magnetic stirring for 2 h and then slowly added into excess ammonia (25%) with vigorous stirring until pH = 10. The resulting suspension was kept stirring for another 3 h, aged for 24 h and then filtered, washed several times with distilled water until no pH change was seen and no Cl− was detected by a solution of AgNO3. The obtained cake was oven dried at 110 °C for 12 h and finally calcined at 550 °C in flowing air for 5 h. The Ce0.67Zr0.33O2 and Ce0.67Ti0.33O2 solid solutions were obtained via the same procedure. In addition, pure CeO2 was prepared by a similar method for comparison. These synthesized samples were the CeO2, Ce0.67Zr0.33O2 (hereafter denoted as CZ), Ce0.67Ti0.33O2 (hereafter denoted as CT), and Ce0.67Sn0.33O2 (hereafter denoted as CS) solid solutions.",
            "synthesis" : "coprecipitation",
            "description" : "solid solution",
            "particle_size_nm": null,
            "crystallite_size_nm": 20.2,
            "phase_types": "Fluorite",
            "phase_flag": "single",
            "microscopy": true,
            "image_path": "407_50nm_TEM.png",
            "morphology": "polyhedra",
            "pretreatment_temp": null,
            "pretreatment_o2_vol%": null,
            "pretreatment_time_h": null, 
            "hierarchical": false,
            "lattice_parameter_A": 5.4217,
            "reactions": [],
            "osc_entries": [
                {
                    "value_raw": 2443,
                    "units_raw": "umol g^-1 of H2",
                    "method": "H2_TPR",
                    "measurement_class": "b",
                    "h2_vol%": 7,
                    "basis": "g_catalyst",
                    "species_basis": "H2_equiv",
                    "measure": "red_cons",
                    "temperature": null,
                    "direct_measurement": true,
                    "estimated_from_other_samples": false,
                    "value_O_umol_per_g_catalyst": 876.0,
                    "reference_ceria_eqv": 876,
                    "reference_ceria_sbet": 36.5
                }
            ],
            "h2_tpr_peaks": {
                "temps": [504, 824],
                "h2_vol%": 7,
                "mass_catalyst_g": 0.05,
                "pretreatment_temp": 300,
                "pretreatment_time": 1,
                "start_temp": 50,
                "ramp_rate_C_min": 10 
            }
        },
        {
            "doi": "10.1007/s10853-015-8939-7",
            "name": "C3Z1",
            "Ce": 0.75,
            "Zr": 0.25,
            "deposit": null,
            "Sbet" : 68.5,
            "calcination_temp" : 500,
            "calcination_time" : 5,
            "Dpore": null,
            "Vtotal": null,
            "calcination_flowing_gas" : null,
            "calcination_reactive_gas" : null,
