Repository: Iwanap1/co_oxidation

# Training an Extrapolatable Model for CO Oxidation Light-Off Prediction over Cerium-Based Catalysts
Extrapolatable NNs for CO Oxidation light-off prediction



The exact architecture can be dictated by the provided model configs. In the most physically-informed scenario, the archictecture includes latent states for both the H<sub>2</sub>-TPR and dynamic oxygen storage capacity (OSC), which are trained both on those experimental measurements and the conversion itself. The weight-hourly space velocity is not included in the features for the conversion net, rather is used to calculate conversion using the solution for a simple first-order kinetic model in a PFR.

File: src/db/migrations/osc_exp_types.json
{
    "a": "cycle temperature up and down, measure 2nd cycle (dynamic)",
    "b": "single cycle H2-TPR (complete)",
    "c": "hold at consistent temperature, then pulse a reductant gas then oxygen/air (dynamic). Consider only 1 pulse",
    "d": "pulse reducing gas at constant temp followed by inert. Sum consumption from all pulses (complete)"
}

File: src/db/migrations/template.json
[
    {
        "doi": "",
        "name": "",
        "Ce": null,
        "Cu": null,
        "deposit": null,
        "calcination_temp" : null,
        "calcination_time" : null,
        "calcination_flowing_gas" : null,
        "calcination_reactive_gas" : null,
        "synthesis_para" : "",
        "synthesis" : "",
        "description" : "solid solution",
        "particle_size_nm": null,
        "phase_types": "Fluorite",
        "phase_flag": "single",
        "microscopy": null,
        "image_path": "",
        "morphology": null,
        "pretreatment_temp": null,
        "pretreatment_o2_vol%": null,
        "pretreatment_time_h": null, 
        "hierarchical": false,
        "Sbet" : null,
        "Dpore": null,
        "Vtotal": null,
        "crystallite_size_nm": null,
        "lattice_parameter_A": null,
        "reactions": [
            {
                "gas_co_content" : null,
                "gas_o2_content" : null,
                "gas_h2o_content" : 0,
                "gas_co2_content" : 0,
                "flow_mL_h_g" : null,
                "flow_h-1": null,
                "notes": null,
                "mass_catalyst_g": null,
                "temps": null,
                "conversion": null
            }
        ],
        "osc_entries": [
            {
                "value_raw": null,
                "temperature": null,
                "units_raw": "δ / umol g^-1 of H2 / O / CO / O2",
                "measurement_class": null,
                "method": "H2_TPR / CO_TPR / TG",
                "pulse_duration_min": null,
                "pulse_volume_ml": "FLOAT FOR CLASS c ONLY",
                "basis": "g_catalyst / g_ceria",
                "species_basis": "H2_equiv / O2 / O / CO_equiv",
                "measure": "weight_change / red_cons",
                "h2_vol%": null,
                "co_vol%": null,
                "o2_vol%": null,
                "value_O_umol_per_g_catalyst": null
            }
        ],
        "h2_tpr_peaks": {
            "temps": [],
            "h2_vol%": null,
            "flow_rate_mL_min": null,
            "mass_catalyst_g": null,
            "pretreatment_temp": null,
            "pretreatment_time": null,
            "pretreatment_oxidising": null,
            "start_temp": null,
            "ramp_rate_C_min": null 
        },
        "o2_tpd_peaks": {
            "temps": [],
            "T_surface": null,
            "T_beta": null,
            "T_bulk": null,
            "T_chemisorbed_strong_present": null,
            "T_chemisorbed_weak_present": null,
            "T_chemisorbed_strong": null,
            "T_chemisorbed_weak": null,
            "mass_catalyst_g": null,
            "pretreatment_temp": null,
            "pretreatment_time": null,
            "pretreatment_gas_type": "inert / reducing",
            "adsorption_o2_vol%": null,
            "adsorption_flow_ml_min": null,
            "adsorption_temp": null,
            "adsorption_time": null,
            "ramp_rate_C_min": null
        },
        "xps_entries": {
            "O_beta_frac_3_peaks": null,
            "O_beta_frac_2_peaks": null,
            "O_alpha_BE": null,
            "O_beta_BE": null,
            "O_gamma_BE": null,
            "Ce3_fraction": null,
            "Ce_u3_BE": null
        }
    },
    {
        "collection": "materials",
        "_id": null,
        "particle_size_nm": null,
        "crystallite_size_nm": null,
        "phase_types": "Fluorite",
        "phase_flag": "single",
        "microscopy": null,
        "image_path": "",
        "morphology": "",
        "pretreatment_temp": null,
        "pretreatment_o2_vol%": null,
        "pretreatment_time_h": null, 
        "osc": null,
        "hierarchical": false,
        "lattice_parameter_A": null
    }
]

File: src/db/migrations/15-5-26.json (part 2 of 2)
{
            "phase_types": "Fluorite",
            "phase_flag": "single",
            "microscopy": false,
            "image_path": null,
            "morphology": "nanorod",
            "pretreatment_temp": null,
            "pretreatment_o2_vol%": null,
            "pretreatment_time_h": null, 
            "hierarchical": false,
            "lattice_parameter_A": 5.397,
            "reactions": [],
            "osc_entries": [
                {
                    "value_raw": 2.94,
                    "temperature": 800,
                    "units_raw": "mmol H2 g^-1",
                    "measurement_class": "b",
                    "method": "H2_TPR",
                    "pulse_duration_min": null,
                    "pulse_volume_ml":  null,
                    "basis": "g_catalyst",
                    "species_basis": "H2_equiv",
                    "measure": "red_cons",
                    "h2_vol%": 5,
                    "co_vol%": null,
                    "o2_vol%": null,
                    "value_O_umol_per_g_catalyst": 2940
                }
            ],
            "h2_tpr_peaks": {
                "temps": [303, 387],
                "h2_vol%": 5,
                "flow_rate_mL_min": null,
                "mass_catalyst_g": 0.05,
                "pretreatment_temp": 300,
                "pretreatment_time": 3,
                "pretreatment_oxidising": false,
                "start_temp": null,
                "ramp_rate_C_min": 10
            },
            "o2_tpd_peaks": {
                "temps": [268, 622, 792],
                "mass_catalyst_g": null,
                "pretreatment_temp": 200,
                "pretreatment_time": 2,
                "pretreatment_gas_type": "inert",
                "adsorption_o2_vol%": 10,
                "adsorption_flow_ml_min": null,
                "adsorption_temp": 50,
                "adsorption_time": null,
                "ramp_rate_C_min": 10
            },
            "co2_tpd_peaks": {
                "temps": [402, 623, 790],
                "mass_catalyst_g": null,
                "pretreatment_temp": 200,
                "pretreatment_time": 2,
                "pretreatment_gas_type": "inert",
                "adsorption_co2_vol%": 10,
                "adsorption_flow_ml_min": null,
                "adsorption_temp": 50,
                "adsorption_time": null,
                "ramp_rate_C_min": 10
            }
        },
        {
            "doi": "10.1016/j.apcata.2022.118565",
            "name": "Ti0.5Ce0.5O2",
            "Ce": 0.5,
            "Ti": 0.5,
            "deposit": null,
            "Sbet" : 90.2,
            "calcination_temp" : 600,
            "calcination_time" : 4,
            "Dpore": 19.1,
            "Vtotal": 0.43,
            "calcination_flowing_gas" : 1,
            "calcination_reactive_gas" : null,
            "synthesis_para" : "The solid solutions were synthesized by hydrothermal method. In a typical process, 8 mL of NaOH (6 M) aqueous solution was dropwise added into 88 mL of cerium nitrate (Ce(NO3)3⋅6 H2O) and the aqueous solution of second metal (0.1 M, Fe(NO3)3⋅9 H2O, Ni(NO3)2⋅6 H2O, Mn(NO3)2⋅6 H2O and Ti(C4H9O)4) under vigious stirring. The solution was then transferred into a Teflon lined Autoclave to proceed the hydrothermal treatment for 48 h at 90 °C. After that, the suspension was cooled down to room temperature and filtered. The solid was washed with deionized water and ethanol for several times, dried overnight at 60 °C and finally calcined at 600 °C for 4 h in air flow to get the catalysts which were named as Mn+(4–4x)/nCexO2 (here x = 0.5 for Fe, Mn and Ti, x = 0.975 for Ni).",
            "synthesis" : "hydrothermal",
            "description" : "solid solution",
            "particle_size_nm": null,
            "crystallite_size_nm": 0.4,
            "phase_types": "Fluorite",
            "phase_flag": "single",
            "microscopy": false,
            "image_path": null,
            "morphology": "nanorod",
            "pretreatment_temp": null,
            "pretreatment_o2_vol%": null,
            "pretreatment_time_h": null, 
            "hierarchical": false,
            "lattice_parameter_A": 5.358,
            "reactions": [],
            "osc_entries": [
                {
                    "value_raw": 1.3,
                    "temperature": 800,
                    "units_raw": "mmol H2 g^-1",
                    "measurement_class": "b",
                    "method": "H2_TPR",
                    "pulse_duration_min": null,
                    "pulse_volume_ml":  null,
                    "basis": "g_catalyst",
                    "species_basis": "H2_equiv",
                    "measure": "red_cons",
                    "h2_vol%": 5,
                    "co_vol%": null,
                    "o2_vol%": null,
                    "value_O_umol_per_g_catalyst": 1300
                }
            ],
            "h2_tpr_peaks": {
                "temps": [513, 610],
                "h2_vol%": 5,
                "flow_rate_mL_min": null,
                "mass_catalyst_g": 0.05,
                "pretreatment_temp": 300,
                "pretreatment_time": 3,
                "pretreatment_oxidising": false,
                "start_temp": null,
                "ramp_rate_C_min": 10
            },
            "o2_tpd_peaks": {
                "temps": [193, 588, 682],
                "mass_catalyst_g": null,
                "pretreatment_temp": 200,
                "pretreatment_time": 2,
                "pretreatment_gas_type": "inert",
                "adsorption_o2_vol%": 10,
                "adsorption_flow_ml_min": null,
                "adsorption_temp": 50,
                "adsorption_time": null,
                "ramp_rate_C_min": 10
            },
            "co2_tpd_peaks": {
                "temps": [183, 303, 653],
                "mass_catalyst_g": null,
                "pretreatment_temp": 200,
                "pretreatment_time": 2,
                "pretreatment_gas_type": "inert",
                "adsorption_co2_vol%": 10,
                "adsorption_flow_ml_min": null,
                "adsorption_temp": 50,
                "adsorption_time": null,
                "ramp_rate_C_min": 10
            }
        },
        {
            "doi": "10.1021/acscatal.6b03387",
            "name": "Ce0.85Fe0.05Zr0.1O2",
            "Ce": 0.85,
            "Fe": 0.05,
            "Zr": 0.10,
            "deposit": null,
            "Sbet" : 25.7,
            "calcination_temp" : null,
            "calcination_time" : null,
            "Dpore": null,
            "Vtotal": null,
            "calcination_flowing_gas" : null,
            "calcination_reactive_gas" : null,
            "synthesis_para" : "",
            "synthesis" : "",
            "description" : "solid solution",
            "particle_size_nm": null,
            "crystallite_size_nm": 7.1,
            "phase_types": "Fluorite",
            "phase_flag": "single",
            "microscopy": null,
            "image_path": "",
            "morphology": null,
            "pretreatment_temp": null,
            "pretreatment_o2_vol%": null,
            "pretreatment_time_h": null, 
            "hierarchical": true,
            "lattice_parameter_A": null,
            "reactions": [],
            "osc_entries": [],
            "h2_tpr_peaks": {
                "temps": [450, 745],
                "h2_vol%": null,
                "flow_rate_mL_min": null,
                "mass_catalyst_g": null,
                "pretreatment_temp": null,
                "pretreatment_time": null,
                "pretreatment_oxidising": null,
                "start_temp": null,
                "ramp_rate_C_min": null 
            }
        },
        {
            "doi": "10.1021/acscatal.6b03387",
            "name": "Ce0.8Fe0.1Zr0.1O2",
            "Ce": 0.80,
            "Fe": 0.10,
            "Zr": 0.10,
            "deposit": null,
            "Sbet" : 27.3,
            "calcination_temp" : null,
            "calcination_time" : null,
            "Dpore": null,
            "Vtotal": null,
            "calcination_flowing_gas" : null,
            "calcination_reactive_gas" : null,
            "synthesis_para" : "",
            "synthesis" : "",
            "description" : "solid solution",
            "particle_size_nm": null,
            "crystallite_size_nm": 5.8,
            "phase_types": "Fluorite",
            "phase_flag": "single",
            "microscopy": null,
            "image_path": "",
            "morphology": null,
            "pretreatment_temp": null,
            "pretreatment_o2_vol%": null,
            "pretreatment_time_h": null, 
            "hierarchical": true,
            "lattice_parameter_A": null,
            "reactions": [],
            "osc_entries": [],
            "h2_tpr_peaks": {
                "temps": [425, 650],
                "h2_vol%": null,
                "flow_rate_mL_min": null,
                "mass_catalyst_g": null,
                "pretreatment_temp": null,
                "pretreatment_time": null,
                "pretreatment_oxidising": null,
                "start_temp": null,
                "ramp_rate_C_min": null 
            }
        },
        {
            "doi": "10.1021/acscatal.6b03387",
            "name": "Ce0.7Fe0.2Zr0.1O2",
            "Ce": 0.70,
            "Fe": 0.20,
            "Zr": 0.10,
            "deposit": null,
            "Sbet" : 25.3,
            "calcination_temp" : null,
            "calcination_time" : null,
            "Dpore": null,
            "Vtotal": null,
            "calcination_flowing_gas" : null,
            "calcination_reactive_gas" : null,
            "synthesis_para" : "",
            "synthesis" : "",
            "description" : "solid solution",
            "particle_size_nm": null,
            "crystallite_size_nm": 5.5,
            "phase_types": "Fluorite",
            "phase_flag": "single",
            "microscopy": null,
            "image_path": "",
            "morphology": null,
            "pretreatment_temp": null,
            "pretreatment_o2_vol%": null,
            "pretreatment_time_h": null, 
            "hierarchical": true,
            "lattice_parameter_A": null,
            "reactions": [],
            "osc_entries": [],
            "h2_tpr_peaks": {
                "temps": [456, 715],
                "h2_vol%": null,
                "flow_rate_mL_min": null,
                "mass_catalyst_g": null,
                "pretreatment_temp": null,
                "pretreatment_time": null,
                "pretreatment_oxidising": null,
                "start_temp": null,
                "ramp_rate_C_min": null 
            }
        },
        {
            "doi": "10.1007/s10562-025-05103-8",
            "name": "Ce-Mn",
            "Ce": 1,
            "Mn": 0.4,
            "deposit": null,
            "Sbet" : 68.9,
            "calcination_temp" : 600,
            "calcination_time" : 1,
            "Dpore": null,
            "Vtotal": null,
            "calcination_flowing_gas" : null,
            "calcination_reactive_gas" : null,
            "synthesis_para" : "The loofah sponges were cleaned with distilled water and cut into pieces approximately 2 mm thick. They were then treated in a 30% NaOH solution at 98 °C for 1 h. After washing alternately with anhydrous ethanol and distilled water, the treated loofah sponges were immersed in a 0.2 M mixed solution of water and ethanol (1:1 volume ratio) containing CeO2 and metal salts (M/Ce = 0.4, where M = Mn, Fe, Co, Ni, Cu, La) under ultrasonic vibration. The impregnated sponges were subsequently washed with anhydrous ethanol to remove excess salts and dried at 120 °C for 1 h under vacuum. Finally, the samples were placed in a quartz tube furnace and calcined at 600 °C in air for 1 h at a heating rate of 5 °C/min. The resulting catalysts were denoted as Ce-Mn, Ce-Fe, Ce-Co, Ce-Ni, Ce-Cu, and Ce-La, respectively.",
            "synthesis" : "templated precipitation",
            "description" : "solid solution",
            "particle_size_nm": null,
            "crystallite_size_nm": 2.69,
            "phase_types": "Fluorite",
            "phase_flag": "single",
            "microscopy": null,
            "image_path": "",
            "morphology": null,
            "pretreatment_temp": null,
            "pretreatment_o2_vol%": null,
            "pretreatment_time_h": null, 
            "hierarchical": false,
            "lattice_parameter_A": null,
            "reactions": [],
            "osc_entries": [],
            "h2_tpr_peaks": {
                "temps": [222, 258, 338, 496],
                "h2_vol%": 5,
                "flow_rate_mL_min": 30,
                "mass_catalyst_g": 0.05,
                "pretreatment_temp": 200,
                "pretreatment_time": 1,
                "pretreatment_oxidising": false,
                "start_temp": 30,
                "ramp_rate_C_min": 10 
            },
            "o2_tpd_peaks": {
                "temps": [290, 632],
                "mass_catalyst_g": 0.2,
                "pretreatment_temp": 200,
                "pretreatment_time": 1,
                "pretreatment_gas_type": "inert",
                "adsorption_o2_vol%": 100,
                "adsorption_flow_ml_min": 40,
                "adsorption_temp": 100,
                "adsorption_time": 1,
                "ramp_rate_C_min": 10
            }
        },
        {
            "doi": "10.1007/s10562-025-05103-8",
            "name": "Ce-Fe",
            "Ce": 1,
            "Fe": 0.4,
            "deposit": null,
            "Sbet" : 36.52,
            "calcination_temp" : 600,
            "calcination_time" : 1,
            "Dpore": null,
            "Vtotal": null,
            "calcination_flowing_gas" : null,
            "calcination_reactive_gas" : null,
            "synthesis_para" : "The loofah sponges were cleaned with distilled water and cut into pieces approximately 2 mm thick. They were then treated in a 30% NaOH solution at 98 °C for 1 h. After washing alternately with anhydrous ethanol and distilled water, the treated loofah sponges were immersed in a 0.2 M mixed solution of water and ethanol (1:1 volume ratio) containing CeO2 and metal salts (M/Ce = 0.4, where M = Mn, Fe, Co, Ni, Cu, La) under ultrasonic vibration. The impregnated sponges were subsequently washed with anhydrous ethanol to remove excess salts and dried at 120 °C for 1 h under vacuum. Finally, the samples were placed in a quartz tube furnace and calcined at 600 °C in air for 1 h at a heating rate of 5 °C/min. The resulting catalysts were denoted as Ce-Mn, Ce-Fe, Ce-Co, Ce-Ni, Ce-Cu, and Ce-La, respectively.",
            "synthesis" : "templated precipitation",
            "description" : "solid solution",
            "particle_size_nm": null,
            "crystallite_size_nm": 19.52,
            "phase_types": "Fluorite",
            "phase_flag": "single",
            "microscopy": null,
            "image_path": "",
            "morphology": null,
            "pretreatment_temp": null,
            "pretreatment_o2_vol%": null,
            "pretreatment_time_h": null, 
            "hierarchical": false,
            "lattice_parameter_A": null,
            "reactions": [],
            "osc_entries": [],
            "h2_tpr_peaks": {
                "temps": [397, 534],
                "h2_vol%": 5,
                "flow_rate_mL_min": 30,
                "mass_catalyst_g": 0.05,
                "pretreatment_temp": 200,
                "pretreatment_time": 1,
                "pretreatment_oxidising": false,
                "start_temp": 30,
                "ramp_rate_C_min": 10 
            },
            "o2_tpd_peaks": {
                "temps": [299, 628],
                "mass_catalyst_g": 0.2,
                "pretreatment_temp": 200,
                "pretreatment_time": 1,
                "pretreatment_gas_type": "inert",
                "adsorption_o2_vol%": 100,
                "adsorption_flow_ml_min": 40,
                "adsorption_temp": 100,
                "adsorption_time": 1,
                "ramp_rate_C_min": 10
            }
        },
        {
            "doi": "10.1007/s10562-025-05103-8",
            "name": "Ce-Co",
            "Ce": 1,
            "Co": 0.4,
            "deposit": null,
            "Sbet" : 53.26,
            "calcination_temp" : 600,
            "calcination_time" : 1,
            "Dpore": null,
            "Vtotal": null,
            "calcination_flowing_gas" : null,
            "calcination_reactive_gas" : null,
            "synthesis_para" : "The loofah sponges were cleaned with distilled water and cut into pieces approximately 2 mm thick. They were then treated in a 30% NaOH solution at 98 °C for 1 h. After washing alternately with anhydrous ethanol and distilled water, the treated loofah sponges were immersed in a 0.2 M mixed solution of water and ethanol (1:1 volume ratio) containing CeO2 and metal salts (M/Ce = 0.4, where M = Mn, Fe, Co, Ni, Cu, La) under ultrasonic vibration. The impregnated sponges were subsequently washed with anhydrous ethanol to remove excess salts and dried at 120 °C for 1 h under vacuum. Finally, the samples were placed in a quartz tube furnace and calcined at 600 °C in air for 1 h at a heating rate of 5 °C/min. The resulting catalysts were denoted as Ce-Mn, Ce-Fe, Ce-Co, Ce-Ni, Ce-Cu, and Ce-La, respectively.",
            "synthesis" : "templated precipitation",
            "description" : "solid solution",
            "particle_size_nm": null,
            "crystallite_size_nm": 11.75,
            "phase_types": "Fluorite",
            "phase_flag": "single",
            "microscopy": null,
            "image_path": "",
            "morphology": null,
            "pretreatment_temp": null,
            "pretreatment_o2_vol%": null,
            "pretreatment_time_h": null, 
            "hierarchical": false,
            "lattice_parameter_A": null,
            "reactions": [],
            "osc_entries": [],
            "h2_tpr_peaks": {
                "temps": [285, 326, 432, 485],
                "h2_vol%": 5,
                "flow_rate_mL_min": 30,
                "mass_catalyst_g": 0.05,
                "pretreatment_temp": 200,
                "pretreatment_time": 1,
                "pretreatment_oxidising": false,
                "start_temp": 30,
                "ramp_rate_C_min": 10 
            },
            "o2_tpd_peaks": {
                "temps": [342, 554, 637, 800],
                "mass_catalyst_g": 0.2,
                "pretreatment_temp": 200,
                "pretreatment_time": 1,
                "pretreatment_gas_type": "inert",
                "adsorption_o2_vol%": 100,
                "adsorption_flow_ml_min": 40,
                "adsorption_temp": 100,
                "adsorption_time": 1,
                "ramp_rate_C_min": 10
            }
        },
        {
            "doi": "10.1007/s10562-025-05103-8",
            "name": "Ce-Ni",
            "Ce": 1,
            "Ni": 0.4,
            "deposit": null,
            "Sbet" : 60.44,
            "calcination_temp" : 600,
            "calcination_time" : 1,
            "Dpore": null,
            "Vtotal": null,
            "calcination_flowing_gas" : null,
            "calcination_reactive_gas" : null,
            "synthesis_para" : "The loofah sponges were cleaned with distilled water and cut into pieces approximately 2 mm thick. They were then treated in a 30% NaOH solution at 98 °C for 1 h. After washing alternately with anhydrous ethanol and distilled water, the treated loofah sponges were immersed in a 0.2 M mixed solution of water and ethanol (1:1 volume ratio) containing CeO2 and metal salts (M/Ce = 0.4, where M = Mn, Fe, Co, Ni, Cu, La) under ultrasonic vibration. The impregnated sponges were subsequently washed with anhydrous ethanol to remove excess salts and dried at 120 °C for 1 h under vacuum. Finally, the samples were placed in a quartz tube furnace and calcined at 600 °C in air for 1 h at a heating rate of 5 °C/min. The resulting catalysts were denoted as Ce-Mn, Ce-Fe, Ce-Co, Ce-Ni, Ce-Cu, and Ce-La, respectively.",
            "synthesis" : "templated precipitation",
            "description" : "solid solution",
            "particle_size_nm": null,
            "crystallite_size_nm": 11.61,
            "phase_types": "Fluorite",
            "phase_flag": "single",
            "microscopy": null,
            "image_path": "",
            "morphology": null,
            "pretreatment_temp": null,
            "pretreatment_o2_vol%": null,
            "pretreatment_time_h": null, 
            "hierarchical": false,
            "lattice_parameter_A": null,
            "reactions": [],
            "osc_entries": [],
            "h2_tpr_peaks": {
                "temps": [383, 720],
                "h2_vol%": 5,
                "flow_rate_mL_min": 30,
                "mass_catalyst_g": 0.05,
                "pretreatment_temp": 200,
                "pretreatment_time": 1,
                "pretreatment_oxidising": false,
                "start_temp": 30,
                "ramp_rate_C_min": 10 
            },
            "o2_tpd_peaks": {
                "temps": [280, 572],
                "mass_catalyst_g": 0.2,
                "pretreatment_temp": 200,
                "pretreatment_time": 1,
                "pretreatment_gas_type": "inert",
                "adsorption_o2_vol%": 100,
                "adsorption_flow_ml_min": 40,
                "adsorption_temp": 100,
                "adsorption_time": 1,
                "ramp_rate_C_min": 10
            }
        },
        {
            "doi": "10.1007/s10562-025-05103-8",
            "name": "Ce-Cu",
            "Ce": 1,
            "Cu": 0.4,
            "deposit": null,
            "Sbet" : 40.75,
            "calcination_temp" : 600,
            "calcination_time" : 1,
            "Dpore": null,
            "Vtotal": null,
            "calcination_flowing_gas" : null,
            "calcination_reactive_gas" : null,
            "synthesis_para" : "The loofah sponges were cleaned with distilled water and cut into pieces approximately 2 mm thick. They were then treated in a 30% NaOH solution at 98 °C for 1 h. After washing alternately with anhydrous ethanol and distilled water, the treated loofah sponges were immersed in a 0.2 M mixed solution of water and ethanol (1:1 volume ratio) containing CeO2 and metal salts (M/Ce = 0.4, where M = Mn, Fe, Co, Ni, Cu, La) under ultrasonic vibration. The impregnated sponges were subsequently washed with anhydrous ethanol to remove excess salts and dried at 120 °C for 1 h under vacuum. Finally, the samples were placed in a quartz tube furnace and calcined at 600 °C in air for 1 h at a heating rate of 5 °C/min. The resulting catalysts were denoted as Ce-Mn, Ce-Fe, Ce-Co, Ce-Ni, Ce-Cu, and Ce-La, respectively.",
            "synthesis" : "templated precipitation",
            "description" : "solid solution",
            "particle_size_nm": null,
            "crystallite_size_nm": 15.08,
            "phase_types": "Fluorite",
            "phase_flag": "single",
            "microscopy": null,
            "image_path": "",
            "morphology": null,
            "pretreatment_temp": null,
            "pretreatment_o2_vol%": null,
            "pretreatment_time_h": null, 
            "hierarchical": false,
            "lattice_parameter_A": null,
            "reactions": [],
            "osc_entries": [],
            "h2_tpr_peaks": {
                "temps": [197, 239],
                "h2_vol%": 5,
                "flow_rate_mL_min": 30,
                "mass_catalyst_g": 0.05,
                "pretreatment_temp": 200,
                "pretreatment_time": 1,
                "pretreatment_oxidising": false,
                "start_temp": 30,
                "ramp_rate_C_min": 10 
            },
            "o2_tpd_peaks": {
                "temps": [157, 296],
                "mass_catalyst_g": 0.2,
                "pretreatment_temp": 200,
                "pretreatment_time": 1,
                "pretreatment_gas_type": "inert",
                "adsorption_o2_vol%": 100,
                "adsorption_flow_ml_min": 40,
                "adsorption_temp": 100,
                "adsorption_time": 1,
                "ramp_rate_C_min": 10
            }
        },
        {
            "doi": "10.1007/s10562-025-05103-8",
            "name": "Ce-La",
            "Ce": 1,
            "La": 0.4,
            "deposit": null,
            "Sbet" : 48.1,
            "calcination_temp" : 600,
            "calcination_time" : 1,
            "Dpore": null,
            "Vtotal": null,
            "calcination_flowing_gas" : null,
            "calcination_reactive_gas" : null,
            "synthesis_para" : "The loofah sponges were cleaned with distilled water and cut into pieces approximately 2 mm thick. They were then treated in a 30% NaOH solution at 98 °C for 1 h. After washing alternately with anhydrous ethanol and distilled water, the treated loofah sponges were immersed in a 0.2 M mixed solution of water and ethanol (1:1 volume ratio) containing CeO2 and metal salts (M/Ce = 0.4, where M = Mn, Fe, Co, Ni, Cu, La) under ultrasonic vibration. The impregnated sponges were subsequently washed with anhydrous ethanol to remove excess salts and dried at 120 °C for 1 h under vacuum. Finally, the samples were placed in a quartz tube furnace and calcined at 600 °C in air for 1 h at a heating rate of 5 °C/min. The resulting catalysts were denoted as Ce-Mn, Ce-Fe, Ce-Co, Ce-Ni, Ce-Cu, and Ce-La, respectively.",
            "synthesis" : "templated precipitation",
            "description" : "solid solution",
            "particle_size_nm": null,
            "crystallite_size_nm": 11.85,
            "phase_types": "Fluorite",
            "phase_flag": "single",
            "microscopy": null,
            "image_path": "",
            "morphology": null,
            "pretreatment_temp": null,
            "pretreatment_o2_vol%": null,
            "pretreatment_time_h": null, 
            "hierarchical": false,
            "lattice_parameter_A": null,
            "reactions": [],
            "osc_entries": [],
            "h2_tpr_peaks": {
                "temps": [493, 537],
                "h2_vol%": 5,
                "flow_rate_mL_min": 30,
                "mass_catalyst_g": 0.05,
                "pretreatment_temp": 200,
                "pretreatment_time": 1,
                "pretreatment_oxidising": false,
                "start_temp": 30,
                "ramp_rate_C_min": 10 
            },
            "o2_tpd_peaks": {
                "temps": [158, 338, 755],
                "mass_catalyst_g": 0.2,
                "pretreatment_temp": 200,
                "pretreatment_time": 1,
                "pretreatment_gas_type": "inert",
                "adsorption_o2_vol%": 100,
                "adsorption_flow_ml_min": 40,
                "adsorption_temp": 100,
                "adsorption_time": 1,
                "ramp_rate_C_min": 10
            }
        },
        {
            "doi": "10.1039/D2NJ06242A",
            "name": "Ce0.8Bi0.2O2",
            "Ce": 0.7,
            "Bi": 0.3,
            "deposit": null,
            "Sbet" : 28.2,
            "calcination_temp" : 500,
            "calcination_time" : 5,
            "Dpore": null,
            "Vtotal": null,
            "calcination_flowing_gas" : null,
            "calcination_reactive_gas" : null,
            "synthesis_para" : "Nanosized mixed oxides of cerium and bismuth (CeO2–Bi2O3) were synthesised using a coprecipitation method using metal precursor salts, Aldrich AR grade cerium(iii) nitrate hexahydrate and bismuth(iii) nitrate pentahydrate. Required quantities of the metal nitrate salts with respect to the required molar ratios were dissolved in deionized water and an aqueous ammonia solution (25% w/v) was added dropwise at room temperature under continuous stirring to obtain pH ≈ 8.5. Once the pH reached 8.5 the addition of ammonia solution was stopped and the solution was stirred for 24 h.35 The obtained solution was aged for 3 days and filtered to separate the precipitates. To remove the remaining anion impurities, the precipitate was washed with distilled water and dried in an oven at 120 °C overnight. The resulting solid compounds were ground into fine powders which were further calcined at 500 °C for 5 h with a temperature at 5 °C min−1 under an air atmosphere. Similarly, pure forms of CeO2 and Bi2O3 were also prepared with the abovementioned method.",
            "synthesis" : "coprecipitation",
            "description" : "solid solution",
            "particle_size_nm": null,
            "crystallite_size_nm": 6.7,
            "phase_types": "Fluorite",
            "phase_flag": "single",
            "microscopy": null,
            "image_path": "",
            "morphology": null,
            "pretreatment_temp": null,
            "pretreatment_o2_vol%": null,
            "pretreatment_time_h": null, 
            "hierarchical": false,
            "lattice_parameter_A": null,
            "reactions": [],
            "osc_entries": [],
            "h2_tpr_peaks": {
                "temps": [265, 328],
                "h2_vol%": null,
                "flow_rate_mL_min": null,
                "mass_catalyst_g": null,
                "pretreatment_temp": 200,
                "pretreatment_time": null,
                "pretreatment_oxidising": false,
                "start_temp": null,
                "ramp_rate_C_min": null 
            }
        },
        {
            "doi": "10.1016/S1002-0721(14)60541-X",
            "name": "CeO2-Sm2O3",
            "Ce": 0.6,
            "Sm": 0.4,
            "deposit": null,
            "Sbet" : 84,
            "calcination_temp" : 500,
            "calcination_time" : 5,
            "Dpore": null,
            "Vtotal": null,
            "calcination_flowing_gas" : null,
            "calcination_reactive_gas" : null,
            "synthesis_para" : "The CeO2-Sm2O3 and CeO2-La2O3 solid solutions with a reference CeO2 were synthesized using a precipitation method from ultra-high dilute aqueous solutions. The employed metal precursors are Ce(NO3)3·6H2O (Aldrich, AR grade), Sm(NO3)3·6H2O [Aldrich, AR grade] and La(NO3)3·6H2O (Aldrich, AR grade). Dilute aqueous ammonia solution was used as the precipitating agent. In brief, to synthesize the 40% Sm doped CeO2, the requisite quantities of metal precursors were dissolved in double distilled water separately, and mixed together under vigorous stirring conditions. The mixed solution was precipitated by drop-wise addition of aqueous ammonia solution over a period until the pH of the solution reached ~8.5. The resulting pale yellow colored slurry was decanted, filtered off, and washed several times with double distilled water. The obtained precipitate was oven-dried at 373 K for 12 h and finally calcined at 773 K for 5 h at a heating rate of 5 K/min in air atmosphere",
            "synthesis" : "coprecipitation",
            "description" : "solid solution",
            "particle_size_nm": null,
            "crystallite_size_nm": 7.6,
            "phase_types": "Fluorite",
            "phase_flag": "single",
            "microscopy": null,
            "image_path": "",
            "morphology": null,
            "pretreatment_temp": null,
            "pretreatment_o2_vol%": null,
            "pretreatment_time_h": null, 
            "hierarchical": false,
            "lattice_parameter_A": 0.545,
            "reactions": [],
            "osc_entries": [],
            "h2_tpr_peaks": {
                "temps": [252, 477],
                "h2_vol%": 5,
                "flow_rate_mL_min": 20,
                "mass_catalyst_g": 0.03,
                "pretreatment_temp": null,
                "pretreatment_time": null,
                "pretreatment_oxidising": null,
                "start_temp": 25,
                "ramp_rate_C_min": 10
            }
        },
        {
            "doi": "10.1016/S1002-0721(14)60541-X",
            "name": "CeO2-La2O3",
            "Ce": 0.6,
            "La": 0.4,
            "deposit": null,
            "Sbet" : 66,
            "calcination_temp" : 500,
            "calcination_time" : 5,
            "Dpore": null,
            "Vtotal": null,
            "calcination_flowing_gas" : null,
            "calcination_reactive_gas" : null,
            "synthesis_para" : "The CeO2-Sm2O3 and CeO2-La2O3 solid solutions with a reference CeO2 were synthesized using a precipitation method from ultra-high dilute aqueous solutions. The employed metal precursors are Ce(NO3)3·6H2O (Aldrich, AR grade), Sm(NO3)3·6H2O [Aldrich, AR grade] and La(NO3)3·6H2O (Aldrich, AR grade). Dilute aqueous ammonia solution was used as the precipitating agent. In brief, to synthesize the 40% Sm doped CeO2, the requisite quantities of metal precursors were dissolved in double distilled water separately, and mixed together under vigorous stirring conditions. The mixed solution was precipitated by drop-wise addition of aqueous ammonia solution over a period until the pH of the solution reached ~8.5. The resulting pale yellow colored slurry was decanted, filtered off, and washed several times with double distilled water. The obtained precipitate was oven-dried at 373 K for 12 h and finally calcined at 773 K for 5 h at a heating rate of 5 K/min in air atmosphere",
            "synthesis" : "coprecipitation",
            "description" : "solid solution",
            "particle_size_nm": null,
            "crystallite_size_nm": 8.3,
            "phase_types": "Fluorite",
            "phase_flag": "single",
            "microscopy": null,
            "image_path": "",
            "morphology": null,
            "pretreatment_temp": null,
            "pretreatment_o2_vol%": null,
            "pretreatment_time_h": null, 
            "hierarchical": false,
            "lattice_parameter_A": 0.545,
            "reactions": [],
            "osc_entries": [],
            "h2_tpr_peaks": {
                "temps": [398, 519],
                "h2_vol%": 5,
                "flow_rate_mL_min": 20,
                "mass_catalyst_g": 0.03,
                "pretreatment_temp": null,
                "pretreatment_time": null,
                "pretreatment_oxidising": null,
                "start_temp": 25,
                "ramp_rate_C_min": 10
            }
        }
    ]
}
