Repository: Iwanap1/co_oxidation

# Training an Extrapolatable Model for CO Oxidation Light-Off Prediction over Cerium-Based Catalysts
Extrapolatable NNs for CO Oxidation light-off prediction



The exact architecture can be dictated by the provided model configs. In the most physically-informed scenario, the archictecture includes latent states for both the H<sub>2</sub>-TPR and dynamic oxygen storage capacity (OSC), which are trained both on those experimental measurements and the conversion itself. The weight-hourly space velocity is not included in the features for the conversion net, rather is used to calculate conversion using the solution for a simple first-order kinetic model in a PFR.

File: src/db/migrations/18-5-26.json (part 2 of 4)
{
            "synthesis_para" : "The catalysts were synthesized via solution combustion synthesis (SCS). Metal nitrates [Ce(NO3)3·6H2O (Sigma-Aldrich ≥99%), Pr(NO3)3·6H2O (Sigma-Aldrich ≥99%), and Mn(NO3)3·6H2O (Sigma-Aldrich ≥98%)] and glycine were well dissolved in distilled water, according to the stoichiometric ratio maintaining a glycine (fuel) to nitrate (oxidizer) mole ratio (G/N) of 0.35. The solution was heated and agitated continuously at 70 °C until it became a viscous gel. The gel is then transferred to a preheated (350 °C) oven, where it is auto-ignited, and the obtained voluminous powder is calcined at 600 °C/5 h to eliminate impurities. The Mnx(x=0–0.2)(Ce0.9Pr0.1)1−xO2−δ catalysts with various Mn concentrations (5, 10, 15, 20 mol%, keeping ceria-praseodymium (CP) constant) were prepared and are herein denoted as 5 to 20 Mn-CP and Mn oxide.",
            "synthesis" : "solution combustion",
            "description" : "solid solution",
            "particle_size_nm": null,
            "phase_types": "Fluorite",
            "phase_flag": "single",
            "microscopy": null,
            "image_path": "",
            "morphology": null,
            "pretreatment_temp": null,
            "pretreatment_o2_vol%": null,
            "pretreatment_time_h": null, 
            "hierarchical": false,
            "Sbet" : 45,
            "Dpore": 4.92,
            "Vtotal": 0.110,
            "crystallite_size_nm": 7,
            "lattice_parameter_A": null,
            "reactions": [],
            "osc_entries": [],
            "h2_tpr_peaks": {
                "temps": [272, 448],
                "h2_vol%": 10,
                "flow_rate_mL_min": null,
                "mass_catalyst_g": 0.1,
                "pretreatment_temp": 500,
                "pretreatment_time": 1,
                "pretreatment_oxidising": true,
                "start_temp": 25,
                "ramp_rate_C_min": 10 
            },
            "o2_tpd_peaks": {
                "temps": [247, 431, 759],
                "T_surface": null,
                "T_beta": 247,
                "T_bulk": 759,
                "mass_catalyst_g": 0.1,
                "pretreatment_temp": 300,
                "pretreatment_time": 1,
                "pretreatment_gas_type": "inert",
                "adsorption_o2_vol%": 5,
                "adsorption_flow_ml_min": 30,
                "adsorption_temp": 25,
                "adsorption_time": 1,
                "ramp_rate_C_min": 10
            }
        },
        {
            "doi": "10.1039/D4MA00968A",
            "name": "10 Mn-CP",
            "Ce": 0.81,
            "Pr": 0.09,
            "Mn": 0.1,
            "deposit": null,
            "calcination_temp" : 600,
            "calcination_time" : 5,
            "calcination_flowing_gas" : null,
            "calcination_reactive_gas" : null,
            "synthesis_para" : "The catalysts were synthesized via solution combustion synthesis (SCS). Metal nitrates [Ce(NO3)3·6H2O (Sigma-Aldrich ≥99%), Pr(NO3)3·6H2O (Sigma-Aldrich ≥99%), and Mn(NO3)3·6H2O (Sigma-Aldrich ≥98%)] and glycine were well dissolved in distilled water, according to the stoichiometric ratio maintaining a glycine (fuel) to nitrate (oxidizer) mole ratio (G/N) of 0.35. The solution was heated and agitated continuously at 70 °C until it became a viscous gel. The gel is then transferred to a preheated (350 °C) oven, where it is auto-ignited, and the obtained voluminous powder is calcined at 600 °C/5 h to eliminate impurities. The Mnx(x=0–0.2)(Ce0.9Pr0.1)1−xO2−δ catalysts with various Mn concentrations (5, 10, 15, 20 mol%, keeping ceria-praseodymium (CP) constant) were prepared and are herein denoted as 5 to 20 Mn-CP and Mn oxide.",
            "synthesis" : "solution combustion",
            "description" : "solid solution",
            "particle_size_nm": null,
            "phase_types": "Fluorite",
            "phase_flag": "single",
            "microscopy": null,
            "image_path": "",
            "morphology": null,
            "pretreatment_temp": null,
            "pretreatment_o2_vol%": null,
            "pretreatment_time_h": null, 
            "hierarchical": false,
            "Sbet" : 36,
            "Dpore": 6.39,
            "Vtotal": 0.109,
            "crystallite_size_nm": 7,
            "lattice_parameter_A": null,
            "reactions": [],
            "osc_entries": [],
            "h2_tpr_peaks": {
                "temps": [274, 450],
                "h2_vol%": 10,
                "flow_rate_mL_min": null,
                "mass_catalyst_g": 0.1,
                "pretreatment_temp": 500,
                "pretreatment_time": 1,
                "pretreatment_oxidising": true,
                "start_temp": 25,
                "ramp_rate_C_min": 10 
            },
            "o2_tpd_peaks": {
                "temps": [248, 441, 775],
                "T_surface": null,
                "T_beta": 248,
                "T_bulk": 775,
                "mass_catalyst_g": 0.1,
                "pretreatment_temp": 300,
                "pretreatment_time": 1,
                "pretreatment_gas_type": "inert",
                "adsorption_o2_vol%": 5,
                "adsorption_flow_ml_min": 30,
                "adsorption_temp": 25,
                "adsorption_time": 1,
                "ramp_rate_C_min": 10
            }
        },
        {
            "doi": "10.1039/D4MA00968A",
            "name": "15 Mn-CP",
            "Ce": 0.765,
            "Pr": 0.085,
            "Mn": 0.15,
            "deposit": null,
            "calcination_temp" : 600,
            "calcination_time" : 5,
            "calcination_flowing_gas" : null,
            "calcination_reactive_gas" : null,
            "synthesis_para" : "The catalysts were synthesized via solution combustion synthesis (SCS). Metal nitrates [Ce(NO3)3·6H2O (Sigma-Aldrich ≥99%), Pr(NO3)3·6H2O (Sigma-Aldrich ≥99%), and Mn(NO3)3·6H2O (Sigma-Aldrich ≥98%)] and glycine were well dissolved in distilled water, according to the stoichiometric ratio maintaining a glycine (fuel) to nitrate (oxidizer) mole ratio (G/N) of 0.35. The solution was heated and agitated continuously at 70 °C until it became a viscous gel. The gel is then transferred to a preheated (350 °C) oven, where it is auto-ignited, and the obtained voluminous powder is calcined at 600 °C/5 h to eliminate impurities. The Mnx(x=0–0.2)(Ce0.9Pr0.1)1−xO2−δ catalysts with various Mn concentrations (5, 10, 15, 20 mol%, keeping ceria-praseodymium (CP) constant) were prepared and are herein denoted as 5 to 20 Mn-CP and Mn oxide.",
            "synthesis" : "solution combustion",
            "description" : "solid solution",
            "particle_size_nm": null,
            "phase_types": "Fluorite",
            "phase_flag": "single",
            "microscopy": null,
            "image_path": "",
            "morphology": null,
            "pretreatment_temp": null,
            "pretreatment_o2_vol%": null,
            "pretreatment_time_h": null, 
            "hierarchical": false,
            "Sbet" : 33,
            "Dpore": 5.92,
            "Vtotal": 0.333,
            "crystallite_size_nm": 6,
            "lattice_parameter_A": null,
            "reactions": [],
            "osc_entries": [],
            "h2_tpr_peaks": {
                "temps": [236, 442],
                "h2_vol%": 10,
                "flow_rate_mL_min": null,
                "mass_catalyst_g": 0.1,
                "pretreatment_temp": 500,
                "pretreatment_time": 1,
                "pretreatment_oxidising": true,
                "start_temp": 25,
                "ramp_rate_C_min": 10 
            },
            "o2_tpd_peaks": {
                "temps": [252, 439, 758],
                "T_surface": null,
                "T_beta": 248,
                "T_bulk": 758,
                "mass_catalyst_g": 0.1,
                "pretreatment_temp": 300,
                "pretreatment_time": 1,
                "pretreatment_gas_type": "inert",
                "adsorption_o2_vol%": 5,
                "adsorption_flow_ml_min": 30,
                "adsorption_temp": 25,
                "adsorption_time": 1,
                "ramp_rate_C_min": 10
            }
        },
        {
            "doi": "10.1039/D4MA00968A",
            "name": "20 Mn-CP",
            "Ce": 0.72,
            "Pr": 0.08,
            "Mn": 0.20,
            "deposit": null,
            "calcination_temp" : 600,
            "calcination_time" : 5,
            "calcination_flowing_gas" : null,
            "calcination_reactive_gas" : null,
            "synthesis_para" : "The catalysts were synthesized via solution combustion synthesis (SCS). Metal nitrates [Ce(NO3)3·6H2O (Sigma-Aldrich ≥99%), Pr(NO3)3·6H2O (Sigma-Aldrich ≥99%), and Mn(NO3)3·6H2O (Sigma-Aldrich ≥98%)] and glycine were well dissolved in distilled water, according to the stoichiometric ratio maintaining a glycine (fuel) to nitrate (oxidizer) mole ratio (G/N) of 0.35. The solution was heated and agitated continuously at 70 °C until it became a viscous gel. The gel is then transferred to a preheated (350 °C) oven, where it is auto-ignited, and the obtained voluminous powder is calcined at 600 °C/5 h to eliminate impurities. The Mnx(x=0–0.2)(Ce0.9Pr0.1)1−xO2−δ catalysts with various Mn concentrations (5, 10, 15, 20 mol%, keeping ceria-praseodymium (CP) constant) were prepared and are herein denoted as 5 to 20 Mn-CP and Mn oxide.",
            "synthesis" : "solution combustion",
            "description" : "solid solution",
            "particle_size_nm": null,
            "phase_types": "Fluorite",
            "phase_flag": "single",
            "microscopy": null,
            "image_path": "",
            "morphology": null,
            "pretreatment_temp": null,
            "pretreatment_o2_vol%": null,
            "pretreatment_time_h": null, 
            "hierarchical": false,
            "Sbet" : 35,
            "Dpore": 6.94,
            "Vtotal": 0.118,
            "crystallite_size_nm": 6,
            "lattice_parameter_A": null,
            "reactions": [],
            "osc_entries": [],
            "h2_tpr_peaks": {
                "temps": [240, 428],
                "h2_vol%": 10,
                "flow_rate_mL_min": null,
                "mass_catalyst_g": 0.1,
                "pretreatment_temp": 500,
                "pretreatment_time": 1,
                "pretreatment_oxidising": true,
                "start_temp": 25,
                "ramp_rate_C_min": 10 
            },
            "o2_tpd_peaks": {
                "temps": [250, 434, 745],
                "T_surface": null,
                "T_beta": 248,
                "T_bulk": 758,
                "mass_catalyst_g": 0.1,
                "pretreatment_temp": 300,
                "pretreatment_time": 1,
                "pretreatment_gas_type": "inert",
                "adsorption_o2_vol%": 5,
                "adsorption_flow_ml_min": 30,
                "adsorption_temp": 25,
                "adsorption_time": 1,
                "ramp_rate_C_min": 10
            }
        },
        {
            "doi": "10.1039/D4MA00968A",
            "name": "CP",
            "Ce": 0.9,
            "Pr": 0.1,
            "deposit": null,
            "calcination_temp" : 600,
            "calcination_time" : 5,
            "calcination_flowing_gas" : null,
            "calcination_reactive_gas" : null,
            "synthesis_para" : "The catalysts were synthesized via solution combustion synthesis (SCS). Metal nitrates [Ce(NO3)3·6H2O (Sigma-Aldrich ≥99%), Pr(NO3)3·6H2O (Sigma-Aldrich ≥99%), and Mn(NO3)3·6H2O (Sigma-Aldrich ≥98%)] and glycine were well dissolved in distilled water, according to the stoichiometric ratio maintaining a glycine (fuel) to nitrate (oxidizer) mole ratio (G/N) of 0.35. The solution was heated and agitated continuously at 70 °C until it became a viscous gel. The gel is then transferred to a preheated (350 °C) oven, where it is auto-ignited, and the obtained voluminous powder is calcined at 600 °C/5 h to eliminate impurities. The Mnx(x=0–0.2)(Ce0.9Pr0.1)1−xO2−δ catalysts with various Mn concentrations (5, 10, 15, 20 mol%, keeping ceria-praseodymium (CP) constant) were prepared and are herein denoted as 5 to 20 Mn-CP and Mn oxide.",
            "synthesis" : "solution combustion",
            "description" : "solid solution",
            "particle_size_nm": null,
            "phase_types": "Fluorite",
            "phase_flag": "single",
            "microscopy": null,
            "image_path": "",
            "morphology": null,
            "pretreatment_temp": null,
            "pretreatment_o2_vol%": null,
            "pretreatment_time_h": null, 
            "hierarchical": false,
            "Sbet" : 31,
            "Dpore": 11.46,
            "Vtotal": 0.217,
            "crystallite_size_nm": 14,
            "lattice_parameter_A": null,
            "reactions": [],
            "osc_entries": [],
            "h2_tpr_peaks": {
                "temps": [384, 469, 548],
                "h2_vol%": 10,
                "flow_rate_mL_min": null,
                "mass_catalyst_g": 0.1,
                "pretreatment_temp": 500,
                "pretreatment_time": 1,
                "pretreatment_oxidising": true,
                "start_temp": 25,
                "ramp_rate_C_min": 10 
            },
            "o2_tpd_peaks": {
                "temps": [402, 658],
                "T_surface": null,
                "T_beta": 248,
                "T_bulk": 758,
                "mass_catalyst_g": 0.1,
                "pretreatment_temp": 300,
                "pretreatment_time": 1,
                "pretreatment_gas_type": "inert",
                "adsorption_o2_vol%": 5,
                "adsorption_flow_ml_min": 30,
                "adsorption_temp": 25,
                "adsorption_time": 1,
                "ramp_rate_C_min": 10
            }
        },
        {
            "doi": "10.1016/j.apcata.2018.11.033",
            "name": "Ag-Mn0.1Ce0.9Oy",
            "Ce": 0.855,
            "Mn": 0.095,
            "Ag": 0.05,
            "deposit": null,
            "calcination_temp" : 500,
            "calcination_time" : 5,
            "calcination_flowing_gas" : null,
            "calcination_reactive_gas" : null,
            "synthesis_para" : "Ag-MnxCe1-xOy catalysts were synthesized by the facile co-precipitation method. In a typical preparation process, Ce(NO3)3 solution (0.2 M) and Mn(NO3)3 (0.2 M) solution were mixed and transferred to a funnel with constant pressure, while fresh silver ammonia solution (0.01 M) with the same volume was transferred to another funnel. These two solutions were then added dropwise into a KOH solution (1.0 M) at the same rate while stirring. The brownish black precipitation obtained was filtered and washed with deionized water repeatedly before it was placed in a drying oven (80 °C, 8 h). Finally, the dried precipitation was calcined at 500 °C for 5 h. Catalysts with different molar ratios of Mn/(Mn + Ce) = 0, 0.05, 0.1, 0.2, 0.3, 0.4, 0.5 were prepared, while the molar ratio of Ag/(Mn + Ce) was kept at 0.05, which gives a mass loading of Ag in the range of 3.0 ∼ 4.0 wt.%.",
            "synthesis" : "coprecipitation",
            "description" : "solid solution",
            "particle_size_nm": null,
            "phase_types": "Fluorite & Ag",
            "phase_flag": "multi",
            "microscopy": null,
            "image_path": "",
            "morphology": null,
            "pretreatment_temp": null,
            "pretreatment_o2_vol%": null,
            "pretreatment_time_h": null, 
            "hierarchical": false,
            "Sbet" : 63,
            "Dpore": 10.2,
            "Vtotal": 0.126,
            "crystallite_size_nm": 6.3,
            "lattice_parameter_A": 5.4129,
            "reactions": [],
            "osc_entries": [],
            "h2_tpr_peaks": {
                "temps": [138],
                "h2_vol%": 5,
                "flow_rate_mL_min": 50,
                "mass_catalyst_g": 0.03,
                "pretreatment_temp": 200,
                "pretreatment_time": 1,
                "pretreatment_oxidising": false,
                "start_temp": 25,
                "ramp_rate_C_min": 10 
            },
            "o2_tpd_peaks": {
                "temps": [100, 375, 530],
                "T_surface": 100,
                "T_beta": null,
                "T_bulk": null,
                "unsure": true,
                "mass_catalyst_g": 0.1,
                "pretreatment_temp": 300,
                "pretreatment_time": 1,
                "pretreatment_gas_type": "inert",
                "adsorption_o2_vol%": 3,
                "adsorption_flow_ml_min": 30,
                "adsorption_temp": 50,
                "adsorption_time": 0.5,
                "ramp_rate_C_min": 10
            }
        },
        {
            "doi": "10.1016/j.mcat.2020.111027",
            "name": "0.5 % Sm/CeO2",
            "Ce": 0.9947,
            "Sm": 0.0053,
            "deposit": null,
            "calcination_temp" : 350,
            "calcination_time" : 3,
            "calcination_flowing_gas" : null,
            "calcination_reactive_gas" : null,
            "synthesis_para" : "Firstly, a series of mesoporous Sm doped cerium oxide (x% Sm/CeO2) catalysts with nanorod morphology were synthesized by pyrolysis of Sm/Ce-MOF precursors. Typically, 8.64 g Ce(NO3)3·6H2O and a predetermined amount of Sm(NO3)3·4H2O (i.e., 0.0432, 0.0864, or 0.259 g, corresponding to x% = 0.5, 1, or 3 wt%) were dissolved in 100 mL of deionized (DI) water to get a homogeneous solution (A solution). Meanwhile, 2.1 g of 1,3,5-benzenetricarboxylic acid (H3BTC) was dissolved in 100 mL of DI water-ethanol mixing solution (v/v = 1:1) as B solution, which was heated to 60 °C. Subsequently, the A solution was added into the B solution by a liquid feeding pump with a feeding speed of 10 mL/min under vigorous magnetic stirring at 60 °C. After aging for 3 h, the obtained white precipitate (i.e., Sm doping Ce-MOF) was collected by centrifugation and washed for several times with ethanol and DI water successively to remove the impurities and then dried at 60 °C for 12 h. Finally, the Sm doping Ce-MOF precursor was annealed in air at 350 °C for 3 h with a heating rate of 5 °C/min. As such, the x% Sm/CeO2 catalysts were obtained. Hereafter, the catalysts with different Sm doping contents are named as 0.5 % Sm/CeO2, 1% Sm/CeO2, and 3% Sm/CeO2. For comparison, the single cerium element contained catalyst (referred as pure CeO2) was also obtained via the same process without the addition of Sm species.",
            "synthesis" : "templated coprecipitation",
            "description" : "solid solution",
            "particle_size_nm": null,
            "phase_types": "Fluorite",
            "phase_flag": "single",
            "microscopy": null,
            "image_path": "",
            "morphology": "nanorod",
            "pretreatment_temp": null,
            "pretreatment_o2_vol%": null,
            "pretreatment_time_h": null, 
            "hierarchical": true,
            "Sbet" : 117,
            "Dpore": null,
            "Vtotal": 0.17,
            "crystallite_size_nm": null,
            "lattice_parameter_A": null,
            "reactions": [],
            "osc_entries": [],
            "h2_tpr_peaks": {
                "temps": [565.5],
                "h2_vol%": 5,
                "flow_rate_mL_min": 50,
                "mass_catalyst_g": 0.05,
                "pretreatment_temp": 300,
                "pretreatment_time": null,
                "pretreatment_oxidising": false,
                "start_temp": null,
                "ramp_rate_C_min": 10
            },
            "o2_tpd_peaks": {
                "temps": [164.1, 245.2, 314.6],
                "T_surface": 164.1,
                "T_beta": 245.2,
                "T_bulk": null,
                "mass_catalyst_g": 0.1,
                "pretreatment_temp": 110,
                "pretreatment_time": 1,
                "pretreatment_gas_type": "inert",
                "adsorption_o2_vol%": 100,
                "adsorption_flow_ml_min": 50,
                "adsorption_temp": 30,
                "adsorption_time": 1,
                "ramp_rate_C_min": 10
            }
        },
        {
            "doi": "10.1016/j.mcat.2020.111027",
            "name": "1 % Sm/CeO2",
            "Ce": 0.9895,
            "Sm": 0.0105,
            "deposit": null,
            "calcination_temp" : 350,
            "calcination_time" : 3,
            "calcination_flowing_gas" : null,
            "calcination_reactive_gas" : null,
            "synthesis_para" : "Firstly, a series of mesoporous Sm doped cerium oxide (x% Sm/CeO2) catalysts with nanorod morphology were synthesized by pyrolysis of Sm/Ce-MOF precursors. Typically, 8.64 g Ce(NO3)3·6H2O and a predetermined amount of Sm(NO3)3·4H2O (i.e., 0.0432, 0.0864, or 0.259 g, corresponding to x% = 0.5, 1, or 3 wt%) were dissolved in 100 mL of deionized (DI) water to get a homogeneous solution (A solution). Meanwhile, 2.1 g of 1,3,5-benzenetricarboxylic acid (H3BTC) was dissolved in 100 mL of DI water-ethanol mixing solution (v/v = 1:1) as B solution, which was heated to 60 °C. Subsequently, the A solution was added into the B solution by a liquid feeding pump with a feeding speed of 10 mL/min under vigorous magnetic stirring at 60 °C. After aging for 3 h, the obtained white precipitate (i.e., Sm doping Ce-MOF) was collected by centrifugation and washed for several times with ethanol and DI water successively to remove the impurities and then dried at 60 °C for 12 h. Finally, the Sm doping Ce-MOF precursor was annealed in air at 350 °C for 3 h with a heating rate of 5 °C/min. As such, the x% Sm/CeO2 catalysts were obtained. Hereafter, the catalysts with different Sm doping contents are named as 0.5 % Sm/CeO2, 1% Sm/CeO2, and 3% Sm/CeO2. For comparison, the single cerium element contained catalyst (referred as pure CeO2) was also obtained via the same process without the addition of Sm species.",
            "synthesis" : "templated coprecipitation",
            "description" : "solid solution",
            "particle_size_nm": null,
            "phase_types": "Fluorite",
            "phase_flag": "single",
            "microscopy": null,
            "image_path": "",
            "morphology": "nanorod",
            "pretreatment_temp": null,
            "pretreatment_o2_vol%": null,
            "pretreatment_time_h": null, 
            "hierarchical": true,
            "Sbet" : 129,
            "Dpore": null,
            "Vtotal": 0.12,
            "crystallite_size_nm": null,
            "lattice_parameter_A": null,
            "reactions": [],
            "osc_entries": [],
            "h2_tpr_peaks": {
                "temps": [561.6],
                "h2_vol%": 5,
                "flow_rate_mL_min": 50,
                "mass_catalyst_g": 0.05,
                "pretreatment_temp": 300,
                "pretreatment_time": null,
                "pretreatment_oxidising": false,
                "start_temp": null,
                "ramp_rate_C_min": 10
            },
            "o2_tpd_peaks": {
                "temps": [153.8, 233.1, 305.5],
                "T_surface": 153.8,
                "T_beta": 233.1,
                "T_bulk": null,
                "mass_catalyst_g": 0.1,
                "pretreatment_temp": 110,
                "pretreatment_time": 1,
                "pretreatment_gas_type": "inert",
                "adsorption_o2_vol%": 100,
                "adsorption_flow_ml_min": 50,
                "adsorption_temp": 30,
                "adsorption_time": 1,
                "ramp_rate_C_min": 10
            }
        },
        {
            "doi": "10.1016/j.mcat.2020.111027",
            "name": "3 % Sm/CeO2",
            "Ce": 0.9691,
            "Sm": 0.0309,
            "deposit": null,
            "calcination_temp" : 350,
            "calcination_time" : 3,
            "calcination_flowing_gas" : null,
            "calcination_reactive_gas" : null,
            "synthesis_para" : "Firstly, a series of mesoporous Sm doped cerium oxide (x% Sm/CeO2) catalysts with nanorod morphology were synthesized by pyrolysis of Sm/Ce-MOF precursors. Typically, 8.64 g Ce(NO3)3·6H2O and a predetermined amount of Sm(NO3)3·4H2O (i.e., 0.0432, 0.0864, or 0.259 g, corresponding to x% = 0.5, 1, or 3 wt%) were dissolved in 100 mL of deionized (DI) water to get a homogeneous solution (A solution). Meanwhile, 2.1 g of 1,3,5-benzenetricarboxylic acid (H3BTC) was dissolved in 100 mL of DI water-ethanol mixing solution (v/v = 1:1) as B solution, which was heated to 60 °C. Subsequently, the A solution was added into the B solution by a liquid feeding pump with a feeding speed of 10 mL/min under vigorous magnetic stirring at 60 °C. After aging for 3 h, the obtained white precipitate (i.e., Sm doping Ce-MOF) was collected by centrifugation and washed for several times with ethanol and DI water successively to remove the impurities and then dried at 60 °C for 12 h. Finally, the Sm doping Ce-MOF precursor was annealed in air at 350 °C for 3 h with a heating rate of 5 °C/min. As such, the x% Sm/CeO2 catalysts were obtained. Hereafter, the catalysts with different Sm doping contents are named as 0.5 % Sm/CeO2, 1% Sm/CeO2, and 3% Sm/CeO2. For comparison, the single cerium element contained catalyst (referred as pure CeO2) was also obtained via the same process without the addition of Sm species.",
            "synthesis" : "templated coprecipitation",
            "description" : "solid solution",
            "particle_size_nm": null,
            "phase_types": "Fluorite",
            "phase_flag": "single",
            "microscopy": null,
            "image_path": "",
            "morphology": "nanorod",
            "pretreatment_temp": null,
            "pretreatment_o2_vol%": null,
            "pretreatment_time_h": null, 
            "hierarchical": true,
            "Sbet" : 94,
            "Dpore": null,
            "Vtotal": 0.13,
            "crystallite_size_nm": null,
            "lattice_parameter_A": null,
            "reactions": [],
            "osc_entries": [],
            "h2_tpr_peaks": {
                "temps": [562.6],
                "h2_vol%": 5,
                "flow_rate_mL_min": 50,
                "mass_catalyst_g": 0.05,
                "pretreatment_temp": 300,
                "pretreatment_time": null,
                "pretreatment_oxidising": false,
                "start_temp": null,
                "ramp_rate_C_min": 10
            },
            "o2_tpd_peaks": {
                "temps": [166, 250.2, 330.5],
                "T_surface": 153.8,
                "T_beta": 233.1,
                "T_bulk": null,
                "mass_catalyst_g": 0.1,
                "pretreatment_temp": 110,
                "pretreatment_time": 1,
                "pretreatment_gas_type": "inert",
                "adsorption_o2_vol%": 100,
                "adsorption_flow_ml_min": 50,
                "adsorption_temp": 30,
                "adsorption_time": 1,
                "ramp_rate_C_min": 10
            }
        },
        {
            "doi": "10.1016/j.jelechem.2022.116902",
            "name": "STDC",
            "Ce": 0.73,
            "Ti": 0.07,
            "Sm": 0.2,
            "deposit": null,
            "calcination_temp" : 600,
            "calcination_time" : 6,
            "calcination_flowing_gas" : null,
            "calcination_reactive_gas" : null,
            "synthesis_para" : "STDC and SDC20 were synthesized by well-known urea combustion method. The procedure adopted for the synthesis of the samples was same as reported by Han et al. [20]. The stoichiometric amounts of Ce(NO3)3·6H2O (Alfa Aesar, 99.99 % purity), Sm(NO3)2·6H2O (Alfa Aesar, 99.9 % purity) and Urea (Alfa Aesar, 99.5 % purity) were dissolved in deionized water with continuous stirring (sample A). Titanium tetrachloride (Alfa Aesar, 99.99 % purity) in stoichiometric amount was first dissolved in acidified water (0.15 M per liter HCl) in an ice-water bath to form TiOCl2. Ammonium hydroxide (dilute) solution was dropwise added into the TiOCl2 to form white precipitates of TiO(OH)2. The collected precipitates washed and then dissolved into 10 mol/L nitric acid solution to obtain the TiO(NO3)2 solution (solution B). The solution B was added into solution A with constant stirring on hot plate. After combustion, the collected powder was calcined at 600 °C for 6 h. Finally, the calcined powders were used for further analysis.",
            "synthesis" : "urea combustion",
            "description" : "solid solution",
            "particle_size_nm": null,
            "phase_types": "Fluorite",
            "phase_flag": "single",
            "microscopy": null,
            "image_path": "",
            "morphology": null,
            "pretreatment_temp": null,
            "pretreatment_o2_vol%": null,
            "pretreatment_time_h": null, 
            "hierarchical": false,
            "Sbet" : 52.8,
            "Dpore": 17.34,
            "Vtotal": 0.229,
            "crystallite_size_nm": 12,
            "lattice_parameter_A": 5.529,
            "reactions": [],
            "osc_entries": [],
            "h2_tpr_peaks": {
                "temps": [497, 737],
                "h2_vol%": 10,
                "flow_rate_mL_min": 10,
                "mass_catalyst_g": null,
                "pretreatment_temp": 900,
                "pretreatment_time": 0.5,
                "pretreatment_oxidising": false,
                "start_temp": null,
                "ramp_rate_C_min": 10
            }
        },
        {
            "doi": "10.1016/j.jelechem.2022.116902",
            "name": "SDC20",
            "Ce": 0.8,
            "Sm": 0.2,
            "deposit": null,
            "calcination_temp" : 600,
            "calcination_time" : 6,
            "calcination_flowing_gas" : null,
            "calcination_reactive_gas" : null,
            "synthesis_para" : "STDC and SDC20 were synthesized by well-known urea combustion method. The procedure adopted for the synthesis of the samples was same as reported by Han et al. [20]. The stoichiometric amounts of Ce(NO3)3·6H2O (Alfa Aesar, 99.99 % purity), Sm(NO3)2·6H2O (Alfa Aesar, 99.9 % purity) and Urea (Alfa Aesar, 99.5 % purity) were dissolved in deionized water with continuous stirring (sample A). Titanium tetrachloride (Alfa Aesar, 99.99 % purity) in stoichiometric amount was first dissolved in acidified water (0.15 M per liter HCl) in an ice-water bath to form TiOCl2. Ammonium hydroxide (dilute) solution was dropwise added into the TiOCl2 to form white precipitates of TiO(OH)2. The collected precipitates washed and then dissolved into 10 mol/L nitric acid solution to obtain the TiO(NO3)2 solution (solution B). The solution B was added into solution A with constant stirring on hot plate. After combustion, the collected powder was calcined at 600 °C for 6 h. Finally, the calcined powders were used for further analysis.",
            "synthesis" : "urea combustion",
            "description" : "solid solution",
            "particle_size_nm": null,
            "phase_types": "Fluorite",
            "phase_flag": "single",
            "microscopy": null,
            "image_path": "",
            "morphology": null,
            "pretreatment_temp": null,
            "pretreatment_o2_vol%": null,
            "pretreatment_time_h": null, 
            "hierarchical": false,
            "Sbet" : 13.4,
            "Dpore": 13.82,
            "Vtotal": 0.046,
            "crystallite_size_nm": 8,
            "lattice_parameter_A": 5.448,
            "reactions": [],
            "osc_entries": [],
            "h2_tpr_peaks": {
                "temps": [543],
                "h2_vol%": 10,
                "flow_rate_mL_min": 10,
                "mass_catalyst_g": null,
                "pretreatment_temp": 900,
                "pretreatment_time": 0.5,
                "pretreatment_oxidising": false,
                "start_temp": null,
                "ramp_rate_C_min": 10
            }
        },
        {
            "doi": "10.1002/slct.201601297",
            "name": "CM773",
            "Ce": 0.8,
            "Mn": 0.2,
            "deposit": null,
            "calcination_temp" : 500,
            "calcination_time" : 5,
            "calcination_flowing_gas" : null,
            "calcination_reactive_gas" : null,
            "synthesis_para" : "The Ce0.8Mn0.1Co0.1O2‒δ mixed oxides were synthesized by a simple and economical co-precipitation method. The employed metal precursors were Co(NO3)2.6H2O (Sigma Aldrich, AR grade), Mn(NO3)2.4H2O (Sigma Aldrich, AR grade), Ce(NO3)3·6H2O (Aldrich, AR grade), respectively. To synthesize Ce0.8Mn0.1Co0.1O2-δ, the required quantity of Ce(NO3)3·6H2O, Co(NO3)2.6H2O, and Mn(NO3)2.4H2O were dissolved in distilled water. The solution was then stirred for 1 h under vigorous conditions. Afterward, the precipitating agent aq. NH3 solution was added to the solution mixture by dropwise until the pH of the solution reached ~8.5. The obtained slurry was decanted, filtered off, and washed thoroughly with distilled water several times. The collected precipitates were oven-dried at 393 K for 12 h and calcined at 773 K for 5 h. CeO2, CeO2-MnOx and CeO2-CoOx catalysts also prepared by adopting the above procedure. For convenience, the prepared Ce0.8Mn0.1Co0.1O2-δ, Ce0.8Mn0.2O2-δ, and Ce0.8Co0.2O2‒δ catalysts are represented as CMC773, CM773, and CC773, respectively. ",
            "synthesis" : "coprecipitation",
            "description" : "solid solution",
            "particle_size_nm": null,
            "phase_types": "Fluorite",
            "phase_flag": "single",
            "microscopy": null,
            "image_path": "",
            "morphology": null,
            "pretreatment_temp": null,
            "pretreatment_o2_vol%": null,
            "pretreatment_time_h": null, 
            "hierarchical": false,
            "Sbet" : 99.1,
            "Dpore": 14,
            "Vtotal": 0.324,
            "crystallite_size_nm": 6.8,
            "lattice_parameter_A": 0.535,
            "reactions": [],
            "osc_entries": [],
            "h2_tpr_peaks": {
                "temps": [269, 367, 780],
                "h2_vol%": 5,
                "flow_rate_mL_min": 30,
                "mass_catalyst_g": 0.04,
                "pretreatment_temp": 200,
                "pretreatment_time": 0.5,
                "pretreatment_oxidising": false,
                "start_temp": 25,
                "ramp_rate_C_min": 10
            }
        },
        {
            "doi": "10.1002/slct.201601297",
            "name": "CC773",
            "Ce": 0.8,
            "Co": 0.2,
            "deposit": null,
            "calcination_temp" : 500,
            "calcination_time" : 5,
            "calcination_flowing_gas" : null,
            "calcination_reactive_gas" : null,
            "synthesis_para" : "The Ce0.8Mn0.1Co0.1O2‒δ mixed oxides were synthesized by a simple and economical co-precipitation method. The employed metal precursors were Co(NO3)2.6H2O (Sigma Aldrich, AR grade), Mn(NO3)2.4H2O (Sigma Aldrich, AR grade), Ce(NO3)3·6H2O (Aldrich, AR grade), respectively. To synthesize Ce0.8Mn0.1Co0.1O2-δ, the required quantity of Ce(NO3)3·6H2O, Co(NO3)2.6H2O, and Mn(NO3)2.4H2O were dissolved in distilled water. The solution was then stirred for 1 h under vigorous conditions. Afterward, the precipitating agent aq. NH3 solution was added to the solution mixture by dropwise until the pH of the solution reached ~8.5. The obtained slurry was decanted, filtered off, and washed thoroughly with distilled water several times. The collected precipitates were oven-dried at 393 K for 12 h and calcined at 773 K for 5 h. CeO2, CeO2-MnOx and CeO2-CoOx catalysts also prepared by adopting the above procedure. For convenience, the prepared Ce0.8Mn0.1Co0.1O2-δ, Ce0.8Mn0.2O2-δ, and Ce0.8Co0.2O2‒δ catalysts are represented as CMC773, CM773, and CC773, respectively. ",
            "synthesis" : "coprecipitation",
            "description" : "solid solution",
            "particle_size_nm": null,
            "phase_types": "Fluorite",
            "phase_flag": "single",
            "microscopy": null,
            "image_path": "",
            "morphology": null,
            "pretreatment_temp": null,
            "pretreatment_o2_vol%": null,
            "pretreatment_time_h": null, 
            "hierarchical": false,
            "Sbet" : 104.5,
            "Dpore":  13.52,
            "Vtotal": 0.543,
            "crystallite_size_nm": 5.3,
            "lattice_parameter_A": 0.540,
            "reactions": [],
            "osc_entries": [],
            "h2_tpr_peaks": {
                "temps": [152, 185, 379, 698],
                "h2_vol%": 5,
                "flow_rate_mL_min": 30,
                "mass_catalyst_g": 0.04,
                "pretreatment_temp": 200,
                "pretreatment_time": 0.5,
                "pretreatment_oxidising": false,
                "start_temp": 25,
                "ramp_rate_C_min": 10
            }
        },
        {
            "doi": "10.1002/slct.201601297",
            "name": "CMC773",
            "Ce": 0.8,
            "Co": 0.1,
            "Mn": 0.1,
            "deposit": null,
            "calcination_temp" : 500,
            "calcination_time" : 5,
            "calcination_flowing_gas" : null,
            "calcination_reactive_gas" : null,
            "synthesis_para" : "The Ce0.8Mn0.1Co0.1O2‒δ mixed oxides were synthesized by a simple and economical co-precipitation method. The employed metal precursors were Co(NO3)2.6H2O (Sigma Aldrich, AR grade), Mn(NO3)2.4H2O (Sigma Aldrich, AR grade), Ce(NO3)3·6H2O (Aldrich, AR grade), respectively. To synthesize Ce0.8Mn0.1Co0.1O2-δ, the required quantity of Ce(NO3)3·6H2O, Co(NO3)2.6H2O, and Mn(NO3)2.4H2O were dissolved in distilled water. The solution was then stirred for 1 h under vigorous conditions. Afterward, the precipitating agent aq. NH3 solution was added to the solution mixture by dropwise until the pH of the solution reached ~8.5. The obtained slurry was decanted, filtered off, and washed thoroughly with distilled water several times. The collected precipitates were oven-dried at 393 K for 12 h and calcined at 773 K for 5 h. CeO2, CeO2-MnOx and CeO2-CoOx catalysts also prepared by adopting the above procedure. For convenience, the prepared Ce0.8Mn0.1Co0.1O2-δ, Ce0.8Mn0.2O2-δ, and Ce0.8Co0.2O2‒δ catalysts are represented as CMC773, CM773, and CC773, respectively. ",
            "synthesis" : "coprecipitation",
            "description" : "solid solution",
            "particle_size_nm": null,
            "phase_types": "Fluorite",
            "phase_flag": "single",
            "microscopy": null,
            "image_path": "",
            "morphology": null,
            "pretreatment_temp": null,
            "pretreatment_o2_vol%": null,
            "pretreatment_time_h": null, 
            "hierarchical": false,
            "Sbet" : 108.5,
            "Dpore":  8.55,
            "Vtotal": 0.574,
            "crystallite_size_nm": 4.2,
            "lattice_parameter_A": 0.533,
            "reactions": [],
            "osc_entries": [],
            "h2_tpr_peaks": {
                "temps": [136, 355, 606],
                "h2_vol%": 5,
                "flow_rate_mL_min": 30,
                "mass_catalyst_g": 0.04,
                "pretreatment_temp": 200,
                "pretreatment_time": 0.5,
                "pretreatment_oxidising": false,
                "start_temp": 25,
                "ramp_rate_C_min": 10
            }
        },
        {
            "doi": "10.1002/fuce.201300163",
            "name": "La 0.05 Ce0.8Mn 0.15O2–d ",
            "Ce": 0.8,
            "La": 0.05,
