Repository: Iwanap1/co_oxidation

# Training an Extrapolatable Model for CO Oxidation Light-Off Prediction over Cerium-Based Catalysts
Extrapolatable NNs for CO Oxidation light-off prediction



The exact architecture can be dictated by the provided model configs. In the most physically-informed scenario, the archictecture includes latent states for both the H<sub>2</sub>-TPR and dynamic oxygen storage capacity (OSC), which are trained both on those experimental measurements and the conversion itself. The weight-hourly space velocity is not included in the features for the conversion net, rather is used to calculate conversion using the solution for a simple first-order kinetic model in a PFR.

File: src/db/migrations/20-5-26.json (part 2 of 4)
{
            "calcination_flowing_gas" : null,
            "calcination_reactive_gas" : null,
            "synthesis_para" : "Undoped and the three different trivalent rare-earths (Y3+ , Eu3+ and La3+) doped CeO2 samples were synthesized via gel combustion method using cerium nitrate hexahydrate and urea as the oxidant and fuel, respectively. The fuel to oxidant ratio was kept at 2:1 for all the samples. The trivalent ion doping was carried out at two different molar concentrations of 2.5% and 5% w.r.t. the number of moles of ceria To prepare the Y3+ and La3+ doped ceria samples, stoichiometric amounts of lanthanum nitrate hexahydrate and yttrium nitrate were directly added to the precursor mixture, whereas to synthesize the Eu3+ doped samples initially a stock solution of Eu3+ was prepared by dissolving Eu2O3 in dil. HNO3 and then requisite amount of that solution was added to the fuel-oxidant mixture. The sample solutions were heated under the IR lamp for approximately an hour to get converted into the gel form. The gel was then initially ignited for few minutes at 250 °C for the combustion of urea, followed by crushing, calcinations for three hours at 500 °C and then finally annealed at 800 °C for four hours.",
            "synthesis" : "gel combustion",
            "description" : "solid solution",
            "particle_size_nm": null,
            "phase_types": "Fluorite",
            "phase_flag": "single",
            "microscopy": null,
            "image_path": "",
            "morphology": null,
            "pretreatment_temp": null,
            "pretreatment_o2_vol%": null,
            "pretreatment_time_h": null, 
            "hierarchical": false,
            "Sbet" : null,
            "Dpore": null,
            "Vtotal": null,
            "crystallite_size_nm": null,
            "lattice_parameter_A": 5.4138,
            "reactions": [],
            "osc_entries": [],
            "xps_entries": {
                "O_beta_frac_3_peaks": 0.255,
                "O_alpha_BE": null,
                "O_beta_BE": null,
                "O_gamma_BE": null,
                "Ce3_fraction": 0.15
            }
        },
        {
            "doi": "10.1039/D2DT03198A",
            "name": "CeO2:5% Eu3+",
            "Ce": 0.95,
            "Eu": 0.05,
            "deposit": null,
            "calcination_temp" : 800,
            "calcination_time" : 4,
            "calcination_flowing_gas" : null,
            "calcination_reactive_gas" : null,
            "synthesis_para" : "Undoped and the three different trivalent rare-earths (Y3+ , Eu3+ and La3+) doped CeO2 samples were synthesized via gel combustion method using cerium nitrate hexahydrate and urea as the oxidant and fuel, respectively. The fuel to oxidant ratio was kept at 2:1 for all the samples. The trivalent ion doping was carried out at two different molar concentrations of 2.5% and 5% w.r.t. the number of moles of ceria To prepare the Y3+ and La3+ doped ceria samples, stoichiometric amounts of lanthanum nitrate hexahydrate and yttrium nitrate were directly added to the precursor mixture, whereas to synthesize the Eu3+ doped samples initially a stock solution of Eu3+ was prepared by dissolving Eu2O3 in dil. HNO3 and then requisite amount of that solution was added to the fuel-oxidant mixture. The sample solutions were heated under the IR lamp for approximately an hour to get converted into the gel form. The gel was then initially ignited for few minutes at 250 °C for the combustion of urea, followed by crushing, calcinations for three hours at 500 °C and then finally annealed at 800 °C for four hours.",
            "synthesis" : "gel combustion",
            "description" : "solid solution",
            "particle_size_nm": null,
            "phase_types": "Fluorite",
            "phase_flag": "single",
            "microscopy": null,
            "image_path": "",
            "morphology": null,
            "pretreatment_temp": null,
            "pretreatment_o2_vol%": null,
            "pretreatment_time_h": null, 
            "hierarchical": false,
            "Sbet" : null,
            "Dpore": null,
            "Vtotal": null,
            "crystallite_size_nm": null,
            "lattice_parameter_A": 5.4138,
            "reactions": [],
            "osc_entries": [],
            "xps_entries": {
                "O_beta_frac_3_peaks": 0.28,
                "O_alpha_BE": null,
                "O_beta_BE": null,
                "O_gamma_BE": null,
                "Ce3_fraction": 0.17
            }
        },
        {
            "doi": "10.1039/D2DT03198A",
            "name": "CeO2:2.5% Eu3+",
            "Ce": 0.975,
            "Eu": 0.025,
            "deposit": null,
            "calcination_temp" : 800,
            "calcination_time" : 4,
            "calcination_flowing_gas" : null,
            "calcination_reactive_gas" : null,
            "synthesis_para" : "Undoped and the three different trivalent rare-earths (Y3+ , Eu3+ and La3+) doped CeO2 samples were synthesized via gel combustion method using cerium nitrate hexahydrate and urea as the oxidant and fuel, respectively. The fuel to oxidant ratio was kept at 2:1 for all the samples. The trivalent ion doping was carried out at two different molar concentrations of 2.5% and 5% w.r.t. the number of moles of ceria To prepare the Y3+ and La3+ doped ceria samples, stoichiometric amounts of lanthanum nitrate hexahydrate and yttrium nitrate were directly added to the precursor mixture, whereas to synthesize the Eu3+ doped samples initially a stock solution of Eu3+ was prepared by dissolving Eu2O3 in dil. HNO3 and then requisite amount of that solution was added to the fuel-oxidant mixture. The sample solutions were heated under the IR lamp for approximately an hour to get converted into the gel form. The gel was then initially ignited for few minutes at 250 °C for the combustion of urea, followed by crushing, calcinations for three hours at 500 °C and then finally annealed at 800 °C for four hours.",
            "synthesis" : "gel combustion",
            "description" : "solid solution",
            "particle_size_nm": null,
            "phase_types": "Fluorite",
            "phase_flag": "single",
            "microscopy": null,
            "image_path": "",
            "morphology": null,
            "pretreatment_temp": null,
            "pretreatment_o2_vol%": null,
            "pretreatment_time_h": null, 
            "hierarchical": false,
            "Sbet" : null,
            "Dpore": null,
            "Vtotal": null,
            "crystallite_size_nm": null,
            "lattice_parameter_A": 5.4138,
            "reactions": [],
            "osc_entries": [],
            "xps_entries": {
                "O_beta_frac_3_peaks": 0.25,
                "O_alpha_BE": null,
                "O_beta_BE": null,
                "O_gamma_BE": null,
                "Ce3_fraction": 0.19
            }
        },
        {
            "doi": "10.1039/D2DT03198A",
            "name": "CeO2:2.5% La3+",
            "Ce": 0.975,
            "La": 0.025,
            "deposit": null,
            "calcination_temp" : 800,
            "calcination_time" : 4,
            "calcination_flowing_gas" : null,
            "calcination_reactive_gas" : null,
            "synthesis_para" : "Undoped and the three different trivalent rare-earths (Y3+ , Eu3+ and La3+) doped CeO2 samples were synthesized via gel combustion method using cerium nitrate hexahydrate and urea as the oxidant and fuel, respectively. The fuel to oxidant ratio was kept at 2:1 for all the samples. The trivalent ion doping was carried out at two different molar concentrations of 2.5% and 5% w.r.t. the number of moles of ceria To prepare the Y3+ and La3+ doped ceria samples, stoichiometric amounts of lanthanum nitrate hexahydrate and yttrium nitrate were directly added to the precursor mixture, whereas to synthesize the Eu3+ doped samples initially a stock solution of Eu3+ was prepared by dissolving Eu2O3 in dil. HNO3 and then requisite amount of that solution was added to the fuel-oxidant mixture. The sample solutions were heated under the IR lamp for approximately an hour to get converted into the gel form. The gel was then initially ignited for few minutes at 250 °C for the combustion of urea, followed by crushing, calcinations for three hours at 500 °C and then finally annealed at 800 °C for four hours.",
            "synthesis" : "gel combustion",
            "description" : "solid solution",
            "particle_size_nm": null,
            "phase_types": "Fluorite",
            "phase_flag": "single",
            "microscopy": null,
            "image_path": "",
            "morphology": null,
            "pretreatment_temp": null,
            "pretreatment_o2_vol%": null,
            "pretreatment_time_h": null, 
            "hierarchical": false,
            "Sbet" : null,
            "Dpore": null,
            "Vtotal": null,
            "crystallite_size_nm": null,
            "lattice_parameter_A": 5.4138,
            "reactions": [],
            "osc_entries": [],
            "xps_entries": {
                "O_beta_frac_3_peaks": 0.295,
                "O_alpha_BE": null,
                "O_beta_BE": null,
                "O_gamma_BE": null,
                "Ce3_fraction": 0.195
            }
        },
        {
            "doi": "10.1039/D2DT03198A",
            "name": "CeO2:5% La3+",
            "Ce": 0.95,
            "La": 0.05,
            "deposit": null,
            "calcination_temp" : 800,
            "calcination_time" : 4,
            "calcination_flowing_gas" : null,
            "calcination_reactive_gas" : null,
            "synthesis_para" : "Undoped and the three different trivalent rare-earths (Y3+ , Eu3+ and La3+) doped CeO2 samples were synthesized via gel combustion method using cerium nitrate hexahydrate and urea as the oxidant and fuel, respectively. The fuel to oxidant ratio was kept at 2:1 for all the samples. The trivalent ion doping was carried out at two different molar concentrations of 2.5% and 5% w.r.t. the number of moles of ceria To prepare the Y3+ and La3+ doped ceria samples, stoichiometric amounts of lanthanum nitrate hexahydrate and yttrium nitrate were directly added to the precursor mixture, whereas to synthesize the Eu3+ doped samples initially a stock solution of Eu3+ was prepared by dissolving Eu2O3 in dil. HNO3 and then requisite amount of that solution was added to the fuel-oxidant mixture. The sample solutions were heated under the IR lamp for approximately an hour to get converted into the gel form. The gel was then initially ignited for few minutes at 250 °C for the combustion of urea, followed by crushing, calcinations for three hours at 500 °C and then finally annealed at 800 °C for four hours.",
            "synthesis" : "gel combustion",
            "description" : "solid solution",
            "particle_size_nm": null,
            "phase_types": "Fluorite",
            "phase_flag": "single",
            "microscopy": null,
            "image_path": "",
            "morphology": null,
            "pretreatment_temp": null,
            "pretreatment_o2_vol%": null,
            "pretreatment_time_h": null, 
            "hierarchical": false,
            "Sbet" : null,
            "Dpore": null,
            "Vtotal": null,
            "crystallite_size_nm": null,
            "lattice_parameter_A": 5.4138,
            "reactions": [],
            "osc_entries": [],
            "xps_entries": {
                "O_beta_frac_3_peaks": 0.28,
                "O_alpha_BE": null,
                "O_beta_BE": null,
                "O_gamma_BE": null,
                "Ce3_fraction": 0.225
            }
        },
        {
            "doi": "10.3390/cryst14020108",
            "name": "10Zr:CeO2",
            "Ce": 0.9,
            "Zr": 0.1,
            "deposit": null,
            "calcination_temp" : 500,
            "calcination_time" : 2,
            "calcination_flowing_gas" : null,
            "calcination_reactive_gas" : null,
            "synthesis_para" : "Pure ceria sample and ceria samples doped with 10, 20, and 30 mol. % of zirconium, denoted CeO2, 10Zr:CeO2, 20Zr:CeO2, and 30Zr:CeO2, respectively, were prepared using combustion synthesis with cerium nitrate hexahydrate, Ce(NO3)3·6H2O (p.a., Acros Organics, Geel, Belgium) and zirconium oxynitrate n-hydrate, ZrO(NO3)2·nH2O (p.a., Merck, Germany) as oxidants, and glycine (p.a., Lachner, Neratovice, Czech Republic) as fuel. The appropriate amounts of precursors were calculated based on equation 1 and placed in a porcelain bowl with 10 mL of demineralized water. The aqueous mixture of precursors was stirred at 300 rpm and 60 °C until the water evaporated and a viscous sludge remained. The mixture was then relocated into a sand bath inside a fume hood; the temperature of the sand bath was set to maximum (700 °C) and the temperature of the reaction mixture was monitored with an IR pyrometer. After the combustion reaction, evidenced by an intense yellow flame and the release of a large amount of gases, a fine yellow powder product of low density remained. The yellow color became brighter as the amount of added zirconium increases. The as-prepared samples were thermally treated at 500 °C for 2 h in order to gain insight in the thermal stability of the samples and potential crystallization of impurities or zirconium-based phases, as well as to prepare them for the catalytic activity test, since 500 °C is the maximum temperature expected to be reached during the tests, based on our previous research regarding VOCs oxidation with the use of ceria-based nanocatalysts [18].",
            "synthesis" : "combustion",
            "description" : "solid solution",
            "particle_size_nm": null,
            "phase_types": "Fluorite",
            "phase_flag": "single",
            "microscopy": null,
            "image_path": "",
            "morphology": null,
            "pretreatment_temp": null,
            "pretreatment_o2_vol%": null,
            "pretreatment_time_h": null, 
            "hierarchical": false,
            "Sbet" : 36.8,
            "Dpore": 11.4,
            "Vtotal": 0.134,
            "crystallite_size_nm": 13.7,
            "lattice_parameter_A": 5.38,
            "reactions": [],
            "osc_entries": [],
            "xps_entries": {
                "O_beta_frac_3_peaks": null,
                "O_alpha_BE": null,
                "O_beta_BE": null,
                "O_gamma_BE": null,
                "Ce3_fraction": 0.245 
            }
        },
        {
            "doi": "10.3390/cryst14020108",
            "name": "30Zr:CeO2",
            "Ce": 0.7,
            "Zr": 0.3,
            "deposit": null,
            "calcination_temp" : 500,
            "calcination_time" : 2,
            "calcination_flowing_gas" : null,
            "calcination_reactive_gas" : null,
            "synthesis_para" : "Pure ceria sample and ceria samples doped with 10, 20, and 30 mol. % of zirconium, denoted CeO2, 10Zr:CeO2, 20Zr:CeO2, and 30Zr:CeO2, respectively, were prepared using combustion synthesis with cerium nitrate hexahydrate, Ce(NO3)3·6H2O (p.a., Acros Organics, Geel, Belgium) and zirconium oxynitrate n-hydrate, ZrO(NO3)2·nH2O (p.a., Merck, Germany) as oxidants, and glycine (p.a., Lachner, Neratovice, Czech Republic) as fuel. The appropriate amounts of precursors were calculated based on equation 1 and placed in a porcelain bowl with 10 mL of demineralized water. The aqueous mixture of precursors was stirred at 300 rpm and 60 °C until the water evaporated and a viscous sludge remained. The mixture was then relocated into a sand bath inside a fume hood; the temperature of the sand bath was set to maximum (700 °C) and the temperature of the reaction mixture was monitored with an IR pyrometer. After the combustion reaction, evidenced by an intense yellow flame and the release of a large amount of gases, a fine yellow powder product of low density remained. The yellow color became brighter as the amount of added zirconium increases. The as-prepared samples were thermally treated at 500 °C for 2 h in order to gain insight in the thermal stability of the samples and potential crystallization of impurities or zirconium-based phases, as well as to prepare them for the catalytic activity test, since 500 °C is the maximum temperature expected to be reached during the tests, based on our previous research regarding VOCs oxidation with the use of ceria-based nanocatalysts [18].",
            "synthesis" : "combustion",
            "description" : "solid solution",
            "particle_size_nm": null,
            "phase_types": "Fluorite",
            "phase_flag": "single",
            "microscopy": null,
            "image_path": "",
            "morphology": null,
            "pretreatment_temp": null,
            "pretreatment_o2_vol%": null,
            "pretreatment_time_h": null, 
            "hierarchical": false,
            "Sbet" : 29.3,
            "Dpore": 11.4,
            "Vtotal": 0.11,
            "crystallite_size_nm": 13.1,
            "lattice_parameter_A": 5.34,
            "reactions": [],
            "osc_entries": [],
            "xps_entries": {
                "O_beta_frac_3_peaks": null,
                "O_alpha_BE": null,
                "O_beta_BE": null,
                "O_gamma_BE": null,
                "Ce3_fraction": 0.112
            }
        },
        {
            "doi": "10.1016/j.apsusc.2016.08.129",
            "name": "Ce0.75Y0.25O2-δ",
            "Ce": 0.75,
            "Y": 0.25,
            "deposit": null,
            "calcination_temp" : 500,
            "calcination_time" : 2,
            "calcination_flowing_gas" : null,
            "calcination_reactive_gas" : null,
            "synthesis_para" : "A citrate-complexation method was employed to synthesize nano-scale CeO2 and Ce0.75RE0.25O2-δ (RE = Y, Sm and La) composite oxides in this paper. In a typical synthesis batch, the calculated amounts of Ce(NO3)3·6H2O, RE(NO3)3·6H2O and citric acid were dissolved in deionized water and stirred at 60 °C for 5 min to get clear and homogenous mixture solution, and the molar ratio of metal ions to citrate was fixed at 1.0. Then, the resulting mixture solution was transferred into a microwave muffle furnace (Phoenix standard unit; CEM Corporation in USA) and calcined at 500 °C for 2 h to obtain the final catalyst samples (Ce0.75RE0.25O2-δ and CeO2). Accordingly, the whole time for the synthesis of catalysts was substantially shortened within 3 h.",
            "synthesis" : "sol-gel",
            "description" : "solid solution",
            "particle_size_nm": null,
            "phase_types": "Fluorite",
            "phase_flag": "single",
            "microscopy": null,
            "image_path": "",
            "morphology": null,
            "pretreatment_temp": null,
            "pretreatment_o2_vol%": null,
            "pretreatment_time_h": null, 
            "hierarchical": false,
            "Sbet" : 63.9,
            "Dpore": null,
            "Vtotal": null,
            "crystallite_size_nm": 6.35,
            "lattice_parameter_A": 5.404,
            "reactions": [],
            "osc_entries": [],
            "h2_tpr_peaks": {
                "temps": [512],
                "h2_vol%": 10,
                "flow_rate_mL_min": 30,
                "mass_catalyst_g": null,
                "pretreatment_temp": 400,
                "pretreatment_time": 1,
                "pretreatment_oxidising": false,
                "start_temp": 100,
                "ramp_rate_C_min": 10 
            },
            "xps_entries": {
                "O_beta_frac_3_peaks": null,
                "O_beta_frac_2_peaks": 0.6217,
                "O_alpha_BE": null,
                "O_beta_BE": null,
                "O_gamma_BE": null,
                "Ce3_fraction": 0.2612 
            }
        },
        {
            "doi": "10.1016/j.apsusc.2016.08.129",
            "name": "Ce0.75Sm0.25O2-δ",
            "Ce": 0.75,
            "Sm": 0.25,
            "deposit": null,
            "calcination_temp" : 500,
            "calcination_time" : 2,
            "calcination_flowing_gas" : null,
            "calcination_reactive_gas" : null,
            "synthesis_para" : "A citrate-complexation method was employed to synthesize nano-scale CeO2 and Ce0.75RE0.25O2-δ (RE = Y, Sm and La) composite oxides in this paper. In a typical synthesis batch, the calculated amounts of Ce(NO3)3·6H2O, RE(NO3)3·6H2O and citric acid were dissolved in deionized water and stirred at 60 °C for 5 min to get clear and homogenous mixture solution, and the molar ratio of metal ions to citrate was fixed at 1.0. Then, the resulting mixture solution was transferred into a microwave muffle furnace (Phoenix standard unit; CEM Corporation in USA) and calcined at 500 °C for 2 h to obtain the final catalyst samples (Ce0.75RE0.25O2-δ and CeO2). Accordingly, the whole time for the synthesis of catalysts was substantially shortened within 3 h.",
            "synthesis" : "sol-gel",
            "description" : "solid solution",
            "particle_size_nm": null,
            "phase_types": "Fluorite",
            "phase_flag": "single",
            "microscopy": null,
            "image_path": "",
            "morphology": null,
            "pretreatment_temp": null,
            "pretreatment_o2_vol%": null,
            "pretreatment_time_h": null, 
            "hierarchical": false,
            "Sbet" : 57.3,
            "Dpore": null,
            "Vtotal": null,
            "crystallite_size_nm": 6.62,
            "lattice_parameter_A": 5.438,
            "reactions": [],
            "osc_entries": [],
            "h2_tpr_peaks": {
                "temps": [519],
                "h2_vol%": 10,
                "flow_rate_mL_min": 30,
                "mass_catalyst_g": null,
                "pretreatment_temp": 400,
                "pretreatment_time": 1,
                "pretreatment_oxidising": false,
                "start_temp": 100,
                "ramp_rate_C_min": 10 
            },
            "xps_entries": {
                "O_beta_frac_3_peaks": null,
                "O_beta_frac_2_peaks": 0.6021,
                "O_alpha_BE": null,
                "O_beta_BE": null,
                "O_gamma_BE": null,
                "Ce3_fraction": 0.2414 
            }
        },
        {
            "doi": "10.1016/j.apsusc.2016.08.129",
            "name": "Ce0.75La0.25O2-δ",
            "Ce": 0.75,
            "La": 0.25,
            "deposit": null,
            "calcination_temp" : 500,
            "calcination_time" : 2,
            "calcination_flowing_gas" : null,
            "calcination_reactive_gas" : null,
            "synthesis_para" : "A citrate-complexation method was employed to synthesize nano-scale CeO2 and Ce0.75RE0.25O2-δ (RE = Y, Sm and La) composite oxides in this paper. In a typical synthesis batch, the calculated amounts of Ce(NO3)3·6H2O, RE(NO3)3·6H2O and citric acid were dissolved in deionized water and stirred at 60 °C for 5 min to get clear and homogenous mixture solution, and the molar ratio of metal ions to citrate was fixed at 1.0. Then, the resulting mixture solution was transferred into a microwave muffle furnace (Phoenix standard unit; CEM Corporation in USA) and calcined at 500 °C for 2 h to obtain the final catalyst samples (Ce0.75RE0.25O2-δ and CeO2). Accordingly, the whole time for the synthesis of catalysts was substantially shortened within 3 h.",
            "synthesis" : "sol-gel",
            "description" : "solid solution",
            "particle_size_nm": null,
            "phase_types": "Fluorite",
            "phase_flag": "single",
            "microscopy": null,
            "image_path": "",
            "morphology": null,
            "pretreatment_temp": null,
            "pretreatment_o2_vol%": null,
            "pretreatment_time_h": null, 
            "hierarchical": false,
            "Sbet" : 54.0,
            "Dpore": null,
            "Vtotal": null,
            "crystallite_size_nm": 5.08,
            "lattice_parameter_A": 5.516,
            "reactions": [],
            "osc_entries": [],
            "h2_tpr_peaks": {
                "temps": [519],
                "h2_vol%": 10,
                "flow_rate_mL_min": 30,
                "mass_catalyst_g": null,
                "pretreatment_temp": 400,
                "pretreatment_time": 1,
                "pretreatment_oxidising": false,
                "start_temp": 100,
                "ramp_rate_C_min": 10 
            },
            "xps_entries": {
                "O_beta_frac_3_peaks": null,
                "O_beta_frac_2_peaks": 0.5264,
                "O_alpha_BE": null,
                "O_beta_BE": null,
                "O_gamma_BE": null,
                "Ce3_fraction": 0.2282
            }
        },
        {
            "doi": "10.1039/C3RA41441H",
            "name": "CM773",
            "Ce": 0.7,
            "Mn": 0.3,
            "deposit": null,
            "calcination_temp" : 500,
            "calcination_time" : 5,
            "calcination_flowing_gas" : null,
            "calcination_reactive_gas" : null,
            "synthesis_para" : "A series of ceria-based solid solutions, namely, Ce12xTMxO22d (TM = Mn, Fe, and Zr) and Ce12xRExO22d (RE = Pr, La, and Sm) were prepared by a modified coprecipitation method using ultra high dilute aqueous solutions. Initially, the desired quantities of cerium(III) nitrate hexahydrate (Aldrich, AR grade) as the cerium source were dissolved in excess distilled water to form a transparent solution. The required quantities of the metal precursors of the desired dopants, namely, Ln(NO3)3?6H2O (Ln = Pr, La, or Sm) and M(NO3)3?6H2O (M = Mn, Fe, or Zr) were dissolved separately in double distilled water. To prepare the desired metal doped ceria solid solution, the respective metal salt solutions were mixed with the cerium salt solution under vigorous stirring. Subsequently, dilute aqueous ammonia was added slowly drop-wise to these mixture solutions, with vigorous stirring, until the precipitation was complete (pH y 9). The obtained precipitates were filtered off, washed several times with distilled water, oven dried at 383 K for 12 h, and finally calcined at 773 and 1073 K for 5 h. In addition, pure CeO2 was also prepared by adopting the same procedure and calcined at 773 and 1073 K for 5 h.",
            "synthesis" : "",
            "description" : "solid solution",
            "particle_size_nm": null,
            "phase_types": "Fluorite",
            "phase_flag": "single",
            "microscopy": null,
            "image_path": "",
            "morphology": null,
            "pretreatment_temp": null,
            "pretreatment_o2_vol%": null,
            "pretreatment_time_h": null, 
            "hierarchical": false,
            "Sbet" : 61,
            "Dpore": null,
            "Vtotal": null,
            "crystallite_size_nm": 7.92,
            "lattice_parameter_A": 5.355,
            "reactions": [],
            "osc_entries": [],
            "h2_tpr_peaks": {
                "temps": [241, 332],
                "h2_vol%": 5,
                "flow_rate_mL_min": 20,
                "mass_catalyst_g": 0.03,
                "pretreatment_temp": 200,
                "pretreatment_time": null,
                "pretreatment_oxidising": false,
                "start_temp": 25,
                "ramp_rate_C_min": 10 
            },
            "xps_entries": {
                "O_beta_frac_3_peaks": 0.408,
                "O_alpha_BE": 528.5,
                "O_beta_BE": null,
                "O_gamma_BE": null,
                "Ce3_fraction": null,
                "Ce_u3_BE": 916.1
            }
        },
        {
            "doi": "10.1039/C3RA41441H",
            "name": "CF773",
            "Ce": 0.8,
            "Fe": 0.2,
            "deposit": null,
            "calcination_temp" : 500,
            "calcination_time" : 5,
            "calcination_flowing_gas" : null,
            "calcination_reactive_gas" : null,
            "synthesis_para" : "A series of ceria-based solid solutions, namely, Ce12xTMxO22d (TM = Mn, Fe, and Zr) and Ce12xRExO22d (RE = Pr, La, and Sm) were prepared by a modified coprecipitation method using ultra high dilute aqueous solutions. Initially, the desired quantities of cerium(III) nitrate hexahydrate (Aldrich, AR grade) as the cerium source were dissolved in excess distilled water to form a transparent solution. The required quantities of the metal precursors of the desired dopants, namely, Ln(NO3)3?6H2O (Ln = Pr, La, or Sm) and M(NO3)3?6H2O (M = Mn, Fe, or Zr) were dissolved separately in double distilled water. To prepare the desired metal doped ceria solid solution, the respective metal salt solutions were mixed with the cerium salt solution under vigorous stirring. Subsequently, dilute aqueous ammonia was added slowly drop-wise to these mixture solutions, with vigorous stirring, until the precipitation was complete (pH y 9). The obtained precipitates were filtered off, washed several times with distilled water, oven dried at 383 K for 12 h, and finally calcined at 773 and 1073 K for 5 h. In addition, pure CeO2 was also prepared by adopting the same procedure and calcined at 773 and 1073 K for 5 h.",
            "synthesis" : "",
            "description" : "solid solution",
            "particle_size_nm": null,
            "phase_types": "Fluorite",
            "phase_flag": "single",
            "microscopy": null,
            "image_path": "",
            "morphology": null,
            "pretreatment_temp": null,
            "pretreatment_o2_vol%": null,
            "pretreatment_time_h": null, 
            "hierarchical": false,
            "Sbet" : 69,
            "Dpore": null,
            "Vtotal": null,
            "crystallite_size_nm": 8.55,
            "lattice_parameter_A": 5.345,
            "reactions": [],
            "osc_entries": [],
            "h2_tpr_peaks": {
                "temps": [354, 592, 707],
                "h2_vol%": 5,
                "flow_rate_mL_min": 20,
                "mass_catalyst_g": 0.03,
                "pretreatment_temp": 200,
                "pretreatment_time": null,
                "pretreatment_oxidising": false,
                "start_temp": 25,
                "ramp_rate_C_min": 10 
            },
            "xps_entries": {
                "O_beta_frac_3_peaks": 0.205,
                "O_alpha_BE": 529.6,
                "O_beta_BE": null,
                "O_gamma_BE": null,
                "Ce3_fraction": null,
                "Ce_u3_BE": 916.9
            }
        },
        {
            "doi": "10.1039/C3RA41441H",
            "name": "CZ773",
            "Ce": 0.75,
            "Zr": 0.25,
            "deposit": null,
            "calcination_temp" : 500,
            "calcination_time" : 5,
            "calcination_flowing_gas" : null,
            "calcination_reactive_gas" : null,
            "synthesis_para" : "A series of ceria-based solid solutions, namely, Ce12xTMxO22d (TM = Mn, Fe, and Zr) and Ce12xRExO22d (RE = Pr, La, and Sm) were prepared by a modified coprecipitation method using ultra high dilute aqueous solutions. Initially, the desired quantities of cerium(III) nitrate hexahydrate (Aldrich, AR grade) as the cerium source were dissolved in excess distilled water to form a transparent solution. The required quantities of the metal precursors of the desired dopants, namely, Ln(NO3)3?6H2O (Ln = Pr, La, or Sm) and M(NO3)3?6H2O (M = Mn, Fe, or Zr) were dissolved separately in double distilled water. To prepare the desired metal doped ceria solid solution, the respective metal salt solutions were mixed with the cerium salt solution under vigorous stirring. Subsequently, dilute aqueous ammonia was added slowly drop-wise to these mixture solutions, with vigorous stirring, until the precipitation was complete (pH y 9). The obtained precipitates were filtered off, washed several times with distilled water, oven dried at 383 K for 12 h, and finally calcined at 773 and 1073 K for 5 h. In addition, pure CeO2 was also prepared by adopting the same procedure and calcined at 773 and 1073 K for 5 h.",
            "synthesis" : "",
            "description" : "solid solution",
            "particle_size_nm": null,
            "phase_types": "Fluorite",
            "phase_flag": "single",
            "microscopy": null,
            "image_path": "",
            "morphology": null,
            "pretreatment_temp": null,
            "pretreatment_o2_vol%": null,
            "pretreatment_time_h": null, 
            "hierarchical": false,
            "Sbet" : 84,
            "Dpore": null,
            "Vtotal": null,
            "crystallite_size_nm": 4.7,
            "lattice_parameter_A": 5.35,
            "reactions": [],
            "osc_entries": [],
            "h2_tpr_peaks": {
                "temps": [478, 554],
                "h2_vol%": 5,
                "flow_rate_mL_min": 20,
                "mass_catalyst_g": 0.03,
                "pretreatment_temp": 200,
                "pretreatment_time": null,
                "pretreatment_oxidising": false,
                "start_temp": 25,
                "ramp_rate_C_min": 10 
            },
            "xps_entries": {
                "O_beta_frac_3_peaks": 0.03,
                "O_alpha_BE": 530.2,
                "O_beta_BE": null,
                "O_gamma_BE": null,
                "Ce3_fraction": null,
                "Ce_u3_BE": 916.7
            }
        },
        {
            "doi": "10.1039/C3RA41441H",
            "name": "CL773",
            "Ce": 0.8,
            "La": 0.2,
            "deposit": null,
            "calcination_temp" : 500,
            "calcination_time" : 5,
            "calcination_flowing_gas" : null,
            "calcination_reactive_gas" : null,
            "synthesis_para" : "A series of ceria-based solid solutions, namely, Ce12xTMxO22d (TM = Mn, Fe, and Zr) and Ce12xRExO22d (RE = Pr, La, and Sm) were prepared by a modified coprecipitation method using ultra high dilute aqueous solutions. Initially, the desired quantities of cerium(III) nitrate hexahydrate (Aldrich, AR grade) as the cerium source were dissolved in excess distilled water to form a transparent solution. The required quantities of the metal precursors of the desired dopants, namely, Ln(NO3)3?6H2O (Ln = Pr, La, or Sm) and M(NO3)3?6H2O (M = Mn, Fe, or Zr) were dissolved separately in double distilled water. To prepare the desired metal doped ceria solid solution, the respective metal salt solutions were mixed with the cerium salt solution under vigorous stirring. Subsequently, dilute aqueous ammonia was added slowly drop-wise to these mixture solutions, with vigorous stirring, until the precipitation was complete (pH y 9). The obtained precipitates were filtered off, washed several times with distilled water, oven dried at 383 K for 12 h, and finally calcined at 773 and 1073 K for 5 h. In addition, pure CeO2 was also prepared by adopting the same procedure and calcined at 773 and 1073 K for 5 h.",
            "synthesis" : "",
            "description" : "solid solution",
            "particle_size_nm": null,
            "phase_types": "Fluorite",
            "phase_flag": "single",
            "microscopy": null,
            "image_path": "",
            "morphology": null,
            "pretreatment_temp": null,
            "pretreatment_o2_vol%": null,
            "pretreatment_time_h": null, 
            "hierarchical": false,
            "Sbet" : 66,
            "Dpore": null,
            "Vtotal": null,
            "crystallite_size_nm": 8.33,
            "lattice_parameter_A": 5.488,
            "reactions": [],
            "osc_entries": [],
            "h2_tpr_peaks": {
                "temps": [404, 518],
                "h2_vol%": 5,
                "flow_rate_mL_min": 20,
                "mass_catalyst_g": 0.03,
                "pretreatment_temp": 200,
                "pretreatment_time": null,
                "pretreatment_oxidising": false,
                "start_temp": 25,
                "ramp_rate_C_min": 10 
            },
            "xps_entries": {
                "O_beta_frac_3_peaks": 0.227,
                "O_alpha_BE": 529.3,
                "O_beta_BE": null,
                "O_gamma_BE": null,
                "Ce3_fraction": null,
                "Ce_u3_BE": 916.6
            }
        },
        {
            "doi": "10.1039/C3RA41441H",
            "name": "CP773",
            "Ce": 0.8,
            "Pr": 0.2,
            "deposit": null,
            "calcination_temp" : 500,
            "calcination_time" : 5,
            "calcination_flowing_gas" : null,
            "calcination_reactive_gas" : null,
            "synthesis_para" : "A series of ceria-based solid solutions, namely, Ce12xTMxO22d (TM = Mn, Fe, and Zr) and Ce12xRExO22d (RE = Pr, La, and Sm) were prepared by a modified coprecipitation method using ultra high dilute aqueous solutions. Initially, the desired quantities of cerium(III) nitrate hexahydrate (Aldrich, AR grade) as the cerium source were dissolved in excess distilled water to form a transparent solution. The required quantities of the metal precursors of the desired dopants, namely, Ln(NO3)3?6H2O (Ln = Pr, La, or Sm) and M(NO3)3?6H2O (M = Mn, Fe, or Zr) were dissolved separately in double distilled water. To prepare the desired metal doped ceria solid solution, the respective metal salt solutions were mixed with the cerium salt solution under vigorous stirring. Subsequently, dilute aqueous ammonia was added slowly drop-wise to these mixture solutions, with vigorous stirring, until the precipitation was complete (pH y 9). The obtained precipitates were filtered off, washed several times with distilled water, oven dried at 383 K for 12 h, and finally calcined at 773 and 1073 K for 5 h. In addition, pure CeO2 was also prepared by adopting the same procedure and calcined at 773 and 1073 K for 5 h.",
            "synthesis" : "",
            "description" : "solid solution",
            "particle_size_nm": null,
            "phase_types": "Fluorite",
            "phase_flag": "single",
            "microscopy": null,
            "image_path": "",
            "morphology": null,
            "pretreatment_temp": null,
            "pretreatment_o2_vol%": null,
            "pretreatment_time_h": null, 
            "hierarchical": false,
            "Sbet" : 72,
            "Dpore": null,
            "Vtotal": null,
            "crystallite_size_nm": 7.19,
            "lattice_parameter_A": 5.43,
            "reactions": [],
            "osc_entries": [],
            "h2_tpr_peaks": {
                "temps": [436],
                "h2_vol%": 5,
                "flow_rate_mL_min": 20,
                "mass_catalyst_g": 0.03,
                "pretreatment_temp": 200,
                "pretreatment_time": null,
                "pretreatment_oxidising": false,
                "start_temp": 25,
                "ramp_rate_C_min": 10 
            },
            "xps_entries": {
                "O_beta_frac_3_peaks": 0.287,
                "O_alpha_BE": 530.7,
                "O_beta_BE": null,
                "O_gamma_BE": null,
                "Ce3_fraction": null,
                "Ce_u3_BE": 917.9
            }
        },
        {
            "doi": "10.1039/C3RA41441H",
            "name": "CS773",
            "Ce": 0.8,
            "Sm": 0.2,
            "deposit": null,
            "calcination_temp" : 500,
            "calcination_time" : 5,
            "calcination_flowing_gas" : null,
            "calcination_reactive_gas" : null,
