Repository: Iwanap1/co_oxidation

# Training an Extrapolatable Model for CO Oxidation Light-Off Prediction over Cerium-Based Catalysts
Extrapolatable NNs for CO Oxidation light-off prediction



The exact architecture can be dictated by the provided model configs. In the most physically-informed scenario, the archictecture includes latent states for both the H<sub>2</sub>-TPR and dynamic oxygen storage capacity (OSC), which are trained both on those experimental measurements and the conversion itself. The weight-hourly space velocity is not included in the features for the conversion net, rather is used to calculate conversion using the solution for a simple first-order kinetic model in a PFR.

File: src/db/migrations/23-3-26.json (part 2 of 17)
{
            "synthesis_para" : "In order to prepare CeO2–MOx (1:1) (M: Zr, Ti, Cu) systems, 50 mL of CeO2 and MOx precursors were mixed to obtain 100 mL of precursor solution. The amount of each precursor solution was adjusted according to the intended Ce4+:M2x+ molar ratios. Excessive NH4OH solution (4 M, 0.25 mL) was then added drop wise and under stirring to the precursor to form metal oxides. The solution was stirred for 1 h, and left for aging overnight. The mixed solution was centrifuged, washed five times with deionized water, and dried at 100 °C overnight. The dried mixed oxides were subsequently calcined at 500 °C for 5 h, under ambient atmosphere. The aging of the samples was conducted at 900 °C for 6 h, under ambient atmosphere.",
            "synthesis" : "coprecipitation",
            "description" : "solid solution",
            "particle_size_nm": null,
            "crystallite_size_nm": 11.8,
            "phase_types": "Fluorite",
            "phase_flag": "single",
            "microscopy": null,
            "image_path": "",
            "morphology": null,
            "pretreatment_temp": null,
            "pretreatment_o2_vol%": null,
            "pretreatment_time_h": null, 
            "hierarchical": false,
            "lattice_parameter_A": 5.40,
            "reactions": [],
            "osc_entries": [
                {
                    "value_raw": 247,
                    "units_raw": "umol g^-1 of O2",
                    "method": "H2_TPR",
                    "measurement_class": "c",
                    "basis": "g_catalyst",
                    "pulse": true,
                    "measure": "weight_change",
                    "h2_vol%": 5,
                    "species_basis": "O2",
                    "temperature": 600,
                    "direct_measurement": false,
                    "estimated_from_other_samples": false,
                    "value_O_umol_per_g_catalyst": 594.0,
                    "reference_ceria_eqv": 40,
                    "reference_ceria_sbet": null
                }
            ]
        },
        {
            "doi": "10.1007/s10853-015-8939-7",
            "name": "C3T1",
            "Ce": 0.75,
            "Ti": 0.25,
            "deposit": null,
            "Sbet" : 71.5,
            "calcination_temp" : 500,
            "calcination_time" : 5,
            "Dpore": null,
            "Vtotal": null,
            "calcination_flowing_gas" : null,
            "calcination_reactive_gas" : null,
            "synthesis_para" : "In order to prepare CeO2–MOx (1:1) (M: Zr, Ti, Cu) systems, 50 mL of CeO2 and MOx precursors were mixed to obtain 100 mL of precursor solution. The amount of each precursor solution was adjusted according to the intended Ce4+:M2x+ molar ratios. Excessive NH4OH solution (4 M, 0.25 mL) was then added drop wise and under stirring to the precursor to form metal oxides. The solution was stirred for 1 h, and left for aging overnight. The mixed solution was centrifuged, washed five times with deionized water, and dried at 100 °C overnight. The dried mixed oxides were subsequently calcined at 500 °C for 5 h, under ambient atmosphere. The aging of the samples was conducted at 900 °C for 6 h, under ambient atmosphere.",
            "synthesis" : "coprecipitation",
            "description" : "solid solution",
            "particle_size_nm": null,
            "crystallite_size_nm": 10,
            "phase_types": "Fluorite",
            "phase_flag": "single",
            "microscopy": null,
            "image_path": "",
            "morphology": null,
            "pretreatment_temp": null,
            "pretreatment_o2_vol%": null,
            "pretreatment_time_h": null, 
            "hierarchical": false,
            "lattice_parameter_A": 5.40,
            "reactions": [],
            "osc_entries": [
                {
                    "value_raw": 347,
                    "units_raw": "umol g^-1 of O2",
                    "method": "H2_TPR",
                    "measurement_class": "c",
                    "basis": "g_catalyst",
                    "pulse": true,
                    "measure": "weight_change",
                    "h2_vol%": 5,
                    "species_basis": "O2",
                    "temperature": 600,
                    "direct_measurement": false,
                    "estimated_from_other_samples": false,
                    "value_O_umol_per_g_catalyst": 694.0,
                    "reference_ceria_eqv": 40,
                    "reference_ceria_sbet": null
                }
            ]
        },
        {
            "doi": "10.1007/s10853-015-8939-7",
            "name": "C3C1",
            "Ce": 0.75,
            "Cu": 0.25,
            "deposit": null,
            "Sbet" : 97.3,
            "calcination_temp" : 500,
            "calcination_time" : 5,
            "Dpore": null,
            "Vtotal": null,
            "calcination_flowing_gas" : null,
            "calcination_reactive_gas" : null,
            "synthesis_para" : "In order to prepare CeO2–MOx (1:1) (M: Zr, Ti, Cu) systems, 50 mL of CeO2 and MOx precursors were mixed to obtain 100 mL of precursor solution. The amount of each precursor solution was adjusted according to the intended Ce4+:M2x+ molar ratios. Excessive NH4OH solution (4 M, 0.25 mL) was then added drop wise and under stirring to the precursor to form metal oxides. The solution was stirred for 1 h, and left for aging overnight. The mixed solution was centrifuged, washed five times with deionized water, and dried at 100 °C overnight. The dried mixed oxides were subsequently calcined at 500 °C for 5 h, under ambient atmosphere. The aging of the samples was conducted at 900 °C for 6 h, under ambient atmosphere.",
            "synthesis" : "coprecipitation",
            "description" : "solid solution",
            "particle_size_nm": null,
            "crystallite_size_nm": 7.2,
            "phase_types": "Fluorite",
            "phase_flag": "single",
            "microscopy": null,
            "image_path": "",
            "morphology": null,
            "pretreatment_temp": null,
            "pretreatment_o2_vol%": null,
            "pretreatment_time_h": null, 
            "hierarchical": false,
            "lattice_parameter_A": 5.41,
            "reactions": [],
            "osc_entries": [
                {
                    "value_raw": 492,
                    "units_raw": "umol g^-1 of O2",
                    "method": "H2_TPR",
                    "measurement_class": "c",
                    "basis": "g_catalyst",
                    "pulse": true,
                    "measure": "weight_change",
                    "h2_vol%": 5,
                    "species_basis": "O2",
                    "temperature": 600,
                    "direct_measurement": false,
                    "estimated_from_other_samples": false,
                    "value_O_umol_per_g_catalyst": 694.0,
                    "reference_ceria_eqv": 40,
                    "reference_ceria_sbet": null
                }
            ]
        },
        {
            "doi": "10.1007/s10853-015-8939-7",
            "name": "C1Z1",
            "Ce": 0.5,
            "Zr": 0.5,
            "deposit": null,
            "Sbet" : 82.2,
            "calcination_temp" : 500,
            "calcination_time" : 5,
            "Dpore": null,
            "Vtotal": null,
            "calcination_flowing_gas" : null,
            "calcination_reactive_gas" : null,
            "synthesis_para" : "In order to prepare CeO2–MOx (1:1) (M: Zr, Ti, Cu) systems, 50 mL of CeO2 and MOx precursors were mixed to obtain 100 mL of precursor solution. The amount of each precursor solution was adjusted according to the intended Ce4+:M2x+ molar ratios. Excessive NH4OH solution (4 M, 0.25 mL) was then added drop wise and under stirring to the precursor to form metal oxides. The solution was stirred for 1 h, and left for aging overnight. The mixed solution was centrifuged, washed five times with deionized water, and dried at 100 °C overnight. The dried mixed oxides were subsequently calcined at 500 °C for 5 h, under ambient atmosphere. The aging of the samples was conducted at 900 °C for 6 h, under ambient atmosphere.",
            "synthesis" : "coprecipitation",
            "description" : "solid solution",
            "particle_size_nm": null,
            "crystallite_size_nm": 7.5,
            "phase_types": "Fluorite & tetragonal ZrO2",
            "phase_flag": "mixed",
            "microscopy": null,
            "image_path": "",
            "morphology": null,
            "pretreatment_temp": null,
            "pretreatment_o2_vol%": null,
            "pretreatment_time_h": null, 
            "hierarchical": false,
            "lattice_parameter_A": 5.35,
            "reactions": [],
            "osc_entries": [
                {
                    "value_raw": 470,
                    "units_raw": "umol g^-1 of O2",
                    "method": "H2_TPR",
                    "measurement_class": "c",
                    "basis": "g_catalyst",
                    "pulse": true,
                    "measure": "weight_change",
                    "h2_vol%": 5,
                    "species_basis": "O2",
                    "temperature": 600,
                    "direct_measurement": false,
                    "estimated_from_other_samples": false,
                    "value_O_umol_per_g_catalyst": 940.0,
                    "reference_ceria_eqv": 40,
                    "reference_ceria_sbet": null
                }
            ]
        },
        {
            "doi": "10.1007/s10853-015-8939-7",
            "name": "C1C1",
            "Ce": 0.5,
            "Cu": 0.5,
            "deposit": null,
            "Sbet" : 110.4,
            "calcination_temp" : 500,
            "calcination_time" : 5,
            "Dpore": null,
            "Vtotal": null,
            "calcination_flowing_gas" : null,
            "calcination_reactive_gas" : null,
            "synthesis_para" : "In order to prepare CeO2–MOx (1:1) (M: Zr, Ti, Cu) systems, 50 mL of CeO2 and MOx precursors were mixed to obtain 100 mL of precursor solution. The amount of each precursor solution was adjusted according to the intended Ce4+:M2x+ molar ratios. Excessive NH4OH solution (4 M, 0.25 mL) was then added drop wise and under stirring to the precursor to form metal oxides. The solution was stirred for 1 h, and left for aging overnight. The mixed solution was centrifuged, washed five times with deionized water, and dried at 100 °C overnight. The dried mixed oxides were subsequently calcined at 500 °C for 5 h, under ambient atmosphere. The aging of the samples was conducted at 900 °C for 6 h, under ambient atmosphere.",
            "synthesis" : "coprecipitation",
            "description" : "solid solution",
            "particle_size_nm": null,
            "crystallite_size_nm": 6.6,
            "phase_types": "Fluorite & CuO",
            "phase_flag": "mixed",
            "microscopy": null,
            "image_path": "",
            "morphology": null,
            "pretreatment_temp": null,
            "pretreatment_o2_vol%": null,
            "pretreatment_time_h": null, 
            "hierarchical": false,
            "lattice_parameter_A": 5.35,
            "reactions": [],
            "osc_entries": [
                {
                    "value_raw": 986,
                    "units_raw": "umol g^-1 of O2",
                    "method": "H2_TPR",
                    "measurement_class": "c",
                    "basis": "g_catalyst",
                    "pulse": true,
                    "measure": "weight_change",
                    "h2_vol%": 5,
                    "species_basis": "O2",
                    "temperature": 600,
                    "direct_measurement": false,
                    "estimated_from_other_samples": false,
                    "value_O_umol_per_g_catalyst": 1972.0,
                    "reference_ceria_eqv": 40,
                    "reference_ceria_sbet": null
                }
            ]
        },
        {
            "doi": "10.1007/s10853-015-8939-7",
            "name": "C1T1",
            "Ce": 0.5,
            "Ti": 0.5,
            "deposit": null,
            "Sbet" : 89.0,
            "calcination_temp" : 500,
            "calcination_time" : 5,
            "Dpore": null,
            "Vtotal": null,
            "calcination_flowing_gas" : null,
            "calcination_reactive_gas" : null,
            "synthesis_para" : "In order to prepare CeO2–MOx (1:1) (M: Zr, Ti, Cu) systems, 50 mL of CeO2 and MOx precursors were mixed to obtain 100 mL of precursor solution. The amount of each precursor solution was adjusted according to the intended Ce4+:M2x+ molar ratios. Excessive NH4OH solution (4 M, 0.25 mL) was then added drop wise and under stirring to the precursor to form metal oxides. The solution was stirred for 1 h, and left for aging overnight. The mixed solution was centrifuged, washed five times with deionized water, and dried at 100 °C overnight. The dried mixed oxides were subsequently calcined at 500 °C for 5 h, under ambient atmosphere. The aging of the samples was conducted at 900 °C for 6 h, under ambient atmosphere.",
            "synthesis" : "coprecipitation",
            "description" : "solid solution",
            "particle_size_nm": null,
            "crystallite_size_nm": 7.8,
            "phase_types": "Fluorite & TiO2",
            "phase_flag": "mixed",
            "microscopy": null,
            "image_path": "",
            "morphology": null,
            "pretreatment_temp": null,
            "pretreatment_o2_vol%": null,
            "pretreatment_time_h": null, 
            "hierarchical": false,
            "lattice_parameter_A": 5.37,
            "reactions": [],
            "osc_entries": [
                {
                    "value_raw": 687,
                    "units_raw": "umol g^-1 of O2",
                    "method": "H2",
                    "measurement_class": "c",
                    "basis": "g_catalyst",
                    "pulse": true,
                    "measure": "weight_change",
                    "h2_vol%": 5,
                    "species_basis": "O2",
                    "temperature": 600,
                    "direct_measurement": false,
                    "estimated_from_other_samples": false,
                    "value_O_umol_per_g_catalyst": 1374.0,
                    "reference_ceria_eqv": 40,
                    "reference_ceria_sbet": null
                }
            ]
        },
        {
            "doi": "10.1021/jp0630875",
            "name": "Ce0.4Zr0.52La0.08O2-z",
            "Ce": 0.4,
            "Zr": 0.52,
            "La": 0.08,
            "deposit": null,
            "Sbet" : 18,
            "calcination_temp" : 1000,
            "calcination_time" : 100,
            "Dpore": null,
            "Vtotal": null,
            "calcination_flowing_gas" : null,
            "calcination_reactive_gas" : null,
            "synthesis_para" : "RE(NO3)3 (RE = La, Pr, Nd, Y) was prepared by dissolving RE2O3 (>99.9%) in dilute nitric acid solution (1:1 by volume). To obtain CexZr1-x-yREyO2-z (x = 0.4−0.6, y = 0−0.16, z is the number of oxygen vacancy), an 80-mL quantitative aqueous solution of (NH4)2Ce(NO3)6 (≥99.0%, Beijing Chemical Corp., China), ZrO(NO3)2 (A. R. grade, Beijing Liulidian Chemical Plant, China), RE(NO3)3, and urea (>99.0%, Beijing Chemical Corp., China) in the molar ratio of x:(1 − x −y):y:2 was used as the stock solution with the fixed metal concentration at 0.1 mol L-1 in a Teflon bottle (inner volume:  100 mL), which was kept in a stainless-steel autoclave. After the autoclave was sealed tightly, it was placed in a temperature-controlled electric oven. The vessel was heated to 80 °C in 0.5 h and then kept for 6-h duration at this temperature. Then, the temperature of the vessel was raised to 180 °C in 1 h and was kept for another 24 h at that temperature. After the hydrothermal reaction, the as-obtained precipitates were separated by centrifugation, washed with deionized water and absolute ethanol several times, and then dried at 80 °C in air overnight. The as-dried powders were ground and then calcined in still air at 1000 °C (heating speed:  10 °C min-1) for 100 h; the final products with yields higher than 85% were thus obtained.",
            "synthesis" : "hydrothermal",
            "description" : "solid solution",
            "particle_size_nm": null,
            "crystallite_size_nm": 13,
            "phase_types": "Fluorite",
            "phase_flag": "single",
            "microscopy": null,
            "image_path": "",
            "morphology": null,
            "pretreatment_temp": null,
            "pretreatment_o2_vol%": null,
            "pretreatment_time_h": null, 
            "hierarchical": false,
            "lattice_parameter_A": 5.3000,
            "reactions": [],
            "osc_entries": [
                {
                    "value_raw": 460,
                    "units_raw": "umol g^-1 of CO",
                    "method": "CO_TPR",
                    "measurement_class": "c",
                    "basis": "g_catalyst",
                    "species_basis": "CO_equiv",
                    "pulse_volume_ml": 5,
                    "measure": "red_cons",
                    "h2_vol%": null,
                    "co_vol%": 5,
                    "temperature": 700,
                    "direct_measurement": true,
                    "estimated_from_other_samples": false,
                    "value_O_umol_per_g_catalyst": 460,
                    "reference_ceria_eqv": null,
                    "reference_ceria_sbet": null
                }
            ]
        },
        {
            "doi": "10.1021/jp0630875",
            "name": "Ce0.5Zr0.42La0.08O2-z",
            "Ce": 0.5,
            "Zr": 0.42,
            "La": 0.08,
            "deposit": null,
            "Sbet" : 16,
            "calcination_temp" : 1000,
            "calcination_time" : 100,
            "Dpore": null,
            "Vtotal": null,
            "calcination_flowing_gas" : null,
            "calcination_reactive_gas" : null,
            "synthesis_para" : "RE(NO3)3 (RE = La, Pr, Nd, Y) was prepared by dissolving RE2O3 (>99.9%) in dilute nitric acid solution (1:1 by volume). To obtain CexZr1-x-yREyO2-z (x = 0.4−0.6, y = 0−0.16, z is the number of oxygen vacancy), an 80-mL quantitative aqueous solution of (NH4)2Ce(NO3)6 (≥99.0%, Beijing Chemical Corp., China), ZrO(NO3)2 (A. R. grade, Beijing Liulidian Chemical Plant, China), RE(NO3)3, and urea (>99.0%, Beijing Chemical Corp., China) in the molar ratio of x:(1 − x −y):y:2 was used as the stock solution with the fixed metal concentration at 0.1 mol L-1 in a Teflon bottle (inner volume:  100 mL), which was kept in a stainless-steel autoclave. After the autoclave was sealed tightly, it was placed in a temperature-controlled electric oven. The vessel was heated to 80 °C in 0.5 h and then kept for 6-h duration at this temperature. Then, the temperature of the vessel was raised to 180 °C in 1 h and was kept for another 24 h at that temperature. After the hydrothermal reaction, the as-obtained precipitates were separated by centrifugation, washed with deionized water and absolute ethanol several times, and then dried at 80 °C in air overnight. The as-dried powders were ground and then calcined in still air at 1000 °C (heating speed:  10 °C min-1) for 100 h; the final products with yields higher than 85% were thus obtained.",
            "synthesis" : "hydrothermal",
            "description" : "solid solution",
            "particle_size_nm": null,
            "crystallite_size_nm": 16,
            "phase_types": "Fluorite",
            "phase_flag": "single",
            "microscopy": true,
            "image_path": "408_100nm_TEM.png",
            "morphology": "polyhedra",
            "pretreatment_temp": null,
            "pretreatment_o2_vol%": null,
            "pretreatment_time_h": null, 
            "hierarchical": false,
            "lattice_parameter_A": 5.3237,
            "reactions": [],
            "osc_entries": [
                {
                    "value_raw": 527,
                    "units_raw": "umol g^-1 of CO",
                    "method": "CO_TPR",
                    "measurement_class": "c",
                    "pulse_volume_ml": 5,
                    "basis": "g_catalyst",
                    "species_basis": "CO_equiv",
                    "measure": "red_cons",
                    "h2_vol%": null,
                    "co_vol%": 5,
                    "temperature": 700,
                    "direct_measurement": true,
                    "estimated_from_other_samples": false,
                    "value_O_umol_per_g_catalyst": 527,
                    "reference_ceria_eqv": null,
                    "reference_ceria_sbet": null
                }
            ]
        },
        {
            "doi": "10.1021/jp0630875",
            "name": "Ce0.6Zr0.32La0.08O2-z",
            "Ce": 0.6,
            "Zr": 0.32,
            "La": 0.08,
            "deposit": null,
            "Sbet" : 17,
            "calcination_temp" : 1000,
            "calcination_time" : 100,
            "Dpore": null,
            "Vtotal": null,
            "calcination_flowing_gas" : null,
            "calcination_reactive_gas" : null,
            "synthesis_para" : "RE(NO3)3 (RE = La, Pr, Nd, Y) was prepared by dissolving RE2O3 (>99.9%) in dilute nitric acid solution (1:1 by volume). To obtain CexZr1-x-yREyO2-z (x = 0.4−0.6, y = 0−0.16, z is the number of oxygen vacancy), an 80-mL quantitative aqueous solution of (NH4)2Ce(NO3)6 (≥99.0%, Beijing Chemical Corp., China), ZrO(NO3)2 (A. R. grade, Beijing Liulidian Chemical Plant, China), RE(NO3)3, and urea (>99.0%, Beijing Chemical Corp., China) in the molar ratio of x:(1 − x −y):y:2 was used as the stock solution with the fixed metal concentration at 0.1 mol L-1 in a Teflon bottle (inner volume:  100 mL), which was kept in a stainless-steel autoclave. After the autoclave was sealed tightly, it was placed in a temperature-controlled electric oven. The vessel was heated to 80 °C in 0.5 h and then kept for 6-h duration at this temperature. Then, the temperature of the vessel was raised to 180 °C in 1 h and was kept for another 24 h at that temperature. After the hydrothermal reaction, the as-obtained precipitates were separated by centrifugation, washed with deionized water and absolute ethanol several times, and then dried at 80 °C in air overnight. The as-dried powders were ground and then calcined in still air at 1000 °C (heating speed:  10 °C min-1) for 100 h; the final products with yields higher than 85% were thus obtained.",
            "synthesis" : "hydrothermal",
            "description" : "solid solution",
            "particle_size_nm": null,
            "crystallite_size_nm": 17,
            "phase_types": "Fluorite",
            "phase_flag": "single",
            "microscopy": null,
            "image_path": "",
            "morphology": null,
            "pretreatment_temp": null,
            "pretreatment_o2_vol%": null,
            "pretreatment_time_h": null, 
            "hierarchical": false,
            "lattice_parameter_A": 5.3481,
            "reactions": [],
            "osc_entries": [
                {
                    "value_raw": 467,
                    "units_raw": "umol g^-1 of CO",
                    "method": "CO_TPR",
                    "measurement_class": "c",
                    "pulse_volume_ml": 5,
                    "basis": "g_catalyst",
                    "species_basis": "CO_equiv",
                    "measure": "red_cons",
                    "h2_vol%": null,
                    "co_vol%": 5,
                    "temperature": 700,
                    "direct_measurement": true,
                    "estimated_from_other_samples": false,
                    "value_O_umol_per_g_catalyst": 467,
                    "reference_ceria_eqv": null,
                    "reference_ceria_sbet": null
                }
            ]
        },
        {
            "doi": "10.1021/jp0630875",
            "name": "Ce0.5Zr0.44La 0.06O2-z",
            "Ce": 0.5,
            "Zr": 0.44,
            "La": 0.06,
            "deposit": null,
            "Sbet" : 15,
            "calcination_temp" : 1000,
            "calcination_time" : 100,
            "Dpore": null,
            "Vtotal": null,
            "calcination_flowing_gas" : null,
            "calcination_reactive_gas" : null,
            "synthesis_para" : "RE(NO3)3 (RE = La, Pr, Nd, Y) was prepared by dissolving RE2O3 (>99.9%) in dilute nitric acid solution (1:1 by volume). To obtain CexZr1-x-yREyO2-z (x = 0.4−0.6, y = 0−0.16, z is the number of oxygen vacancy), an 80-mL quantitative aqueous solution of (NH4)2Ce(NO3)6 (≥99.0%, Beijing Chemical Corp., China), ZrO(NO3)2 (A. R. grade, Beijing Liulidian Chemical Plant, China), RE(NO3)3, and urea (>99.0%, Beijing Chemical Corp., China) in the molar ratio of x:(1 − x −y):y:2 was used as the stock solution with the fixed metal concentration at 0.1 mol L-1 in a Teflon bottle (inner volume:  100 mL), which was kept in a stainless-steel autoclave. After the autoclave was sealed tightly, it was placed in a temperature-controlled electric oven. The vessel was heated to 80 °C in 0.5 h and then kept for 6-h duration at this temperature. Then, the temperature of the vessel was raised to 180 °C in 1 h and was kept for another 24 h at that temperature. After the hydrothermal reaction, the as-obtained precipitates were separated by centrifugation, washed with deionized water and absolute ethanol several times, and then dried at 80 °C in air overnight. The as-dried powders were ground and then calcined in still air at 1000 °C (heating speed:  10 °C min-1) for 100 h; the final products with yields higher than 85% were thus obtained.",
            "synthesis" : "hydrothermal",
            "description" : "solid solution",
            "particle_size_nm": null,
            "crystallite_size_nm": 14,
            "phase_types": "Fluorite",
            "phase_flag": "single",
            "microscopy": null,
            "image_path": "",
            "morphology": null,
            "pretreatment_temp": null,
            "pretreatment_o2_vol%": null,
            "pretreatment_time_h": null, 
            "hierarchical": false,
            "lattice_parameter_A": 5.3206,
            "reactions": [],
            "osc_entries": [
                {
                    "value_raw": 491,
                    "units_raw": "umol g^-1 of CO",
                    "method": "CO_TPR",
                    "measurement_class": "c",
                    "pulse_volume_ml": 5,
                    "basis": "g_catalyst",
                    "species_basis": "CO_equiv",
                    "measure": "red_cons",
                    "h2_vol%": null,
                    "co_vol%": 5,
                    "temperature": 700,
                    "direct_measurement": true,
                    "estimated_from_other_samples": false,
                    "value_O_umol_per_g_catalyst": 491,
                    "reference_ceria_eqv": null,
                    "reference_ceria_sbet": null
                }
            ]
        },
        {
            "doi": "10.1021/jp0630875",
            "name": "Ce0.5Zr0.34La 0.16O2-z",
            "Ce": 0.5,
            "Zr": 0.34,
            "La": 0.16,
            "deposit": null,
            "Sbet" : 19,
            "calcination_temp" : 1000,
            "calcination_time" : 100,
            "Dpore": null,
            "Vtotal": null,
            "calcination_flowing_gas" : null,
            "calcination_reactive_gas" : null,
            "synthesis_para" : "RE(NO3)3 (RE = La, Pr, Nd, Y) was prepared by dissolving RE2O3 (>99.9%) in dilute nitric acid solution (1:1 by volume). To obtain CexZr1-x-yREyO2-z (x = 0.4−0.6, y = 0−0.16, z is the number of oxygen vacancy), an 80-mL quantitative aqueous solution of (NH4)2Ce(NO3)6 (≥99.0%, Beijing Chemical Corp., China), ZrO(NO3)2 (A. R. grade, Beijing Liulidian Chemical Plant, China), RE(NO3)3, and urea (>99.0%, Beijing Chemical Corp., China) in the molar ratio of x:(1 − x −y):y:2 was used as the stock solution with the fixed metal concentration at 0.1 mol L-1 in a Teflon bottle (inner volume:  100 mL), which was kept in a stainless-steel autoclave. After the autoclave was sealed tightly, it was placed in a temperature-controlled electric oven. The vessel was heated to 80 °C in 0.5 h and then kept for 6-h duration at this temperature. Then, the temperature of the vessel was raised to 180 °C in 1 h and was kept for another 24 h at that temperature. After the hydrothermal reaction, the as-obtained precipitates were separated by centrifugation, washed with deionized water and absolute ethanol several times, and then dried at 80 °C in air overnight. The as-dried powders were ground and then calcined in still air at 1000 °C (heating speed:  10 °C min-1) for 100 h; the final products with yields higher than 85% were thus obtained.",
            "synthesis" : "hydrothermal",
            "description" : "solid solution",
            "particle_size_nm": null,
            "crystallite_size_nm": 16,
            "phase_types": "Fluorite",
            "phase_flag": "single",
            "microscopy": null,
            "image_path": "",
            "morphology": null,
            "pretreatment_temp": null,
            "pretreatment_o2_vol%": null,
            "pretreatment_time_h": null, 
            "hierarchical": false,
            "lattice_parameter_A": 5.3741,
            "reactions": [],
            "osc_entries": [
                {
                    "value_raw": 513,
                    "units_raw": "umol g^-1 of CO",
                    "method": "CO_TPR",
                    "measurement_class": "c",
                    "pulse_volume_ml": 5,
                    "basis": "g_catalyst",
                    "species_basis": "CO_equiv",
                    "measure": "red_cons",
                    "h2_vol%": null,
                    "co_vol%": 5,
                    "temperature": 700,
                    "direct_measurement": true,
                    "estimated_from_other_samples": false,
                    "value_O_umol_per_g_catalyst": 513,
                    "reference_ceria_eqv": null,
                    "reference_ceria_sbet": null
                }
            ]
        },
        {
            "doi": "10.1021/jp0630875",
            "name": "Ce0.5Zr0.42Pr0.08O2-z",
            "Ce": 0.5,
            "Zr": 0.42,
            "Pr": 0.08,
            "deposit": null,
            "Sbet" : 12,
            "calcination_temp" : 1000,
            "calcination_time" : 100,
            "Dpore": null,
            "Vtotal": null,
            "calcination_flowing_gas" : null,
            "calcination_reactive_gas" : null,
            "synthesis_para" : "RE(NO3)3 (RE = La, Pr, Nd, Y) was prepared by dissolving RE2O3 (>99.9%) in dilute nitric acid solution (1:1 by volume). To obtain CexZr1-x-yREyO2-z (x = 0.4−0.6, y = 0−0.16, z is the number of oxygen vacancy), an 80-mL quantitative aqueous solution of (NH4)2Ce(NO3)6 (≥99.0%, Beijing Chemical Corp., China), ZrO(NO3)2 (A. R. grade, Beijing Liulidian Chemical Plant, China), RE(NO3)3, and urea (>99.0%, Beijing Chemical Corp., China) in the molar ratio of x:(1 − x −y):y:2 was used as the stock solution with the fixed metal concentration at 0.1 mol L-1 in a Teflon bottle (inner volume:  100 mL), which was kept in a stainless-steel autoclave. After the autoclave was sealed tightly, it was placed in a temperature-controlled electric oven. The vessel was heated to 80 °C in 0.5 h and then kept for 6-h duration at this temperature. Then, the temperature of the vessel was raised to 180 °C in 1 h and was kept for another 24 h at that temperature. After the hydrothermal reaction, the as-obtained precipitates were separated by centrifugation, washed with deionized water and absolute ethanol several times, and then dried at 80 °C in air overnight. The as-dried powders were ground and then calcined in still air at 1000 °C (heating speed:  10 °C min-1) for 100 h; the final products with yields higher than 85% were thus obtained.",
            "synthesis" : "hydrothermal",
            "description" : "solid solution",
            "particle_size_nm": null,
            "crystallite_size_nm": 22,
            "phase_types": "Fluorite",
            "phase_flag": "single",
            "microscopy": null,
            "image_path": "",
            "morphology": null,
            "pretreatment_temp": null,
            "pretreatment_o2_vol%": null,
            "pretreatment_time_h": null, 
            "hierarchical": false,
            "lattice_parameter_A": 5.3110,
            "reactions": [],
            "osc_entries": [
                {
                    "value_raw": 525,
                    "units_raw": "umol g^-1 of CO",
                    "method": "CO_TPR",
                    "measurement_class": "c",
                    "pulse_volume_ml": 5,
                    "basis": "g_catalyst",
                    "species_basis": "CO_equiv",
                    "measure": "red_cons",
                    "h2_vol%": null,
                    "co_vol%": 5,
                    "temperature": 700,
                    "direct_measurement": true,
                    "estimated_from_other_samples": false,
                    "value_O_umol_per_g_catalyst": 525,
                    "reference_ceria_eqv": null,
                    "reference_ceria_sbet": null
                }
            ]
        },
        {
            "doi": "10.1021/jp0630875",
            "name": "Ce0.5Zr0.42Nd0.08O2-z",
            "Ce": 0.5,
            "Zr": 0.42,
            "Nd": 0.08,
            "deposit": null,
            "Sbet" : 11,
            "calcination_temp" : 1000,
            "calcination_time" : 100,
            "Dpore": null,
            "Vtotal": null,
            "calcination_flowing_gas" : null,
            "calcination_reactive_gas" : null,
            "synthesis_para" : "RE(NO3)3 (RE = La, Pr, Nd, Y) was prepared by dissolving RE2O3 (>99.9%) in dilute nitric acid solution (1:1 by volume). To obtain CexZr1-x-yREyO2-z (x = 0.4−0.6, y = 0−0.16, z is the number of oxygen vacancy), an 80-mL quantitative aqueous solution of (NH4)2Ce(NO3)6 (≥99.0%, Beijing Chemical Corp., China), ZrO(NO3)2 (A. R. grade, Beijing Liulidian Chemical Plant, China), RE(NO3)3, and urea (>99.0%, Beijing Chemical Corp., China) in the molar ratio of x:(1 − x −y):y:2 was used as the stock solution with the fixed metal concentration at 0.1 mol L-1 in a Teflon bottle (inner volume:  100 mL), which was kept in a stainless-steel autoclave. After the autoclave was sealed tightly, it was placed in a temperature-controlled electric oven. The vessel was heated to 80 °C in 0.5 h and then kept for 6-h duration at this temperature. Then, the temperature of the vessel was raised to 180 °C in 1 h and was kept for another 24 h at that temperature. After the hydrothermal reaction, the as-obtained precipitates were separated by centrifugation, washed with deionized water and absolute ethanol several times, and then dried at 80 °C in air overnight. The as-dried powders were ground and then calcined in still air at 1000 °C (heating speed:  10 °C min-1) for 100 h; the final products with yields higher than 85% were thus obtained.",
            "synthesis" : "hydrothermal",
            "description" : "solid solution",
            "particle_size_nm": null,
            "crystallite_size_nm": 21,
            "phase_types": "Fluorite",
            "phase_flag": "single",
            "microscopy": null,
            "image_path": "",
            "morphology": null,
            "pretreatment_temp": null,
            "pretreatment_o2_vol%": null,
            "pretreatment_time_h": null, 
            "hierarchical": false,
            "lattice_parameter_A": 5.3112,
            "reactions": [],
            "osc_entries": [
                {
                    "value_raw": 558,
                    "units_raw": "umol g^-1 of CO",
                    "method": "CO_TPR",
                    "measurement_class": "c",
                    "pulse_volume_ml": 5,
                    "basis": "g_catalyst",
                    "species_basis": "CO_equiv",
                    "measure": "red_cons",
                    "h2_vol%": null,
                    "co_vol%": 5,
                    "temperature": 700,
                    "direct_measurement": true,
                    "estimated_from_other_samples": false,
                    "value_O_umol_per_g_catalyst": 558,
                    "reference_ceria_eqv": null,
                    "reference_ceria_sbet": null
                }
            ]
        },
        {
            "doi": "10.1021/jp0630875",
            "name": "Ce0.5Zr0.42Y0.08O2-z",
            "Ce": 0.5,
            "Zr": 0.42,
            "Y": 0.08,
            "deposit": null,
            "Sbet" : 8,
            "calcination_temp" : 1000,
            "calcination_time" : 100,
            "Dpore": null,
            "Vtotal": null,
            "calcination_flowing_gas" : null,
            "calcination_reactive_gas" : null,
            "synthesis_para" : "RE(NO3)3 (RE = La, Pr, Nd, Y) was prepared by dissolving RE2O3 (>99.9%) in dilute nitric acid solution (1:1 by volume). To obtain CexZr1-x-yREyO2-z (x = 0.4−0.6, y = 0−0.16, z is the number of oxygen vacancy), an 80-mL quantitative aqueous solution of (NH4)2Ce(NO3)6 (≥99.0%, Beijing Chemical Corp., China), ZrO(NO3)2 (A. R. grade, Beijing Liulidian Chemical Plant, China), RE(NO3)3, and urea (>99.0%, Beijing Chemical Corp., China) in the molar ratio of x:(1 − x −y):y:2 was used as the stock solution with the fixed metal concentration at 0.1 mol L-1 in a Teflon bottle (inner volume:  100 mL), which was kept in a stainless-steel autoclave. After the autoclave was sealed tightly, it was placed in a temperature-controlled electric oven. The vessel was heated to 80 °C in 0.5 h and then kept for 6-h duration at this temperature. Then, the temperature of the vessel was raised to 180 °C in 1 h and was kept for another 24 h at that temperature. After the hydrothermal reaction, the as-obtained precipitates were separated by centrifugation, washed with deionized water and absolute ethanol several times, and then dried at 80 °C in air overnight. The as-dried powders were ground and then calcined in still air at 1000 °C (heating speed:  10 °C min-1) for 100 h; the final products with yields higher than 85% were thus obtained.",
            "synthesis" : "hydrothermal",
            "description" : "solid solution",
            "particle_size_nm": null,
            "crystallite_size_nm": 14,
            "phase_types": "Fluorite",
            "phase_flag": "single",
            "microscopy": null,
            "image_path": "",
            "morphology": null,
            "pretreatment_temp": null,
            "pretreatment_o2_vol%": null,
            "pretreatment_time_h": null, 
            "hierarchical": false,
            "lattice_parameter_A": 5.3112,
            "reactions": [],
            "osc_entries": [
                {
                    "value_raw": 486,
                    "units_raw": "umol g^-1 of CO",
                    "method": "CO_TPR",
                    "measurement_class": "c",
                    "pulse_volume_ml": 5,
                    "basis": "g_catalyst",
                    "species_basis": "CO_equiv",
                    "measure": "red_cons",
                    "h2_vol%": null,
                    "co_vol%": 5,
                    "temperature": 700,
                    "direct_measurement": true,
                    "estimated_from_other_samples": false,
