Repository: Iwanap1/co_oxidation

# Training an Extrapolatable Model for CO Oxidation Light-Off Prediction over Cerium-Based Catalysts
Extrapolatable NNs for CO Oxidation light-off prediction



The exact architecture can be dictated by the provided model configs. In the most physically-informed scenario, the archictecture includes latent states for both the H<sub>2</sub>-TPR and dynamic oxygen storage capacity (OSC), which are trained both on those experimental measurements and the conversion itself. The weight-hourly space velocity is not included in the features for the conversion net, rather is used to calculate conversion using the solution for a simple first-order kinetic model in a PFR.

File: src/db/migrations/18-5-26.json (part 3 of 4)
{
            "Mn": 0.15,
            "deposit": null,
            "calcination_temp" : 750,
            "calcination_time" : 2,
            "calcination_flowing_gas" : null,
            "calcination_reactive_gas" : null,
            "synthesis_para" : "The MyCe 1–x–yMnxO2–d powdersamples were also prepared from the precursor solutionusing combustion method, and were calcined at 750 °C for2 h in air",
            "synthesis" : "solution combustion",
            "description" : "solid solution",
            "particle_size_nm": null,
            "phase_types": "Fluorite",
            "phase_flag": "single",
            "microscopy": null,
            "image_path": "",
            "morphology": null,
            "pretreatment_temp": null,
            "pretreatment_o2_vol%": null,
            "pretreatment_time_h": null, 
            "hierarchical": false,
            "Sbet" : null,
            "Dpore": null,
            "Vtotal": null,
            "crystallite_size_nm": 9.9,
            "lattice_parameter_A": 5.4173,
            "reactions": [],
            "osc_entries": [],
            "h2_tpr_peaks": {
                "temps": [234, 272, 385, 559, 763],
                "h2_vol%": 10,
                "flow_rate_mL_min": 50,
                "mass_catalyst_g": 0.1,
                "pretreatment_temp": 120,
                "pretreatment_time": 0.5,
                "pretreatment_oxidising": false,
                "start_temp": null,
                "ramp_rate_C_min": 10
            },
            "o2_tpd_peaks": {
                "temps": [268, 738],
                "T_surface": null,
                "T_beta": 268,
                "T_bulk": 738,
                "mass_catalyst_g": 0.1,
                "pretreatment_temp": 750,
                "pretreatment_time": 1,
                "pretreatment_gas_type": "oxidising",
                "adsorption_o2_vol%": null,
                "adsorption_flow_ml_min": 50,
                "adsorption_temp": null,
                "adsorption_time": null,
                "ramp_rate_C_min": 10
            }
        },
        {
            "doi": "10.1002/fuce.201300163",
            "name": "La 0.05 Ce0.7Mn 0.25O2–d ",
            "Ce": 0.7,
            "La": 0.05,
            "Mn": 0.25,
            "deposit": null,
            "calcination_temp" : 750,
            "calcination_time" : 2,
            "calcination_flowing_gas" : null,
            "calcination_reactive_gas" : null,
            "synthesis_para" : "The MyCe 1–x–yMnxO2–d powdersamples were also prepared from the precursor solutionusing combustion method, and were calcined at 750 °C for2 h in air",
            "synthesis" : "solution combustion",
            "description" : "solid solution",
            "particle_size_nm": null,
            "phase_types": "Fluorite",
            "phase_flag": "single",
            "microscopy": null,
            "image_path": "",
            "morphology": null,
            "pretreatment_temp": null,
            "pretreatment_o2_vol%": null,
            "pretreatment_time_h": null, 
            "hierarchical": false,
            "Sbet" : null,
            "Dpore": null,
            "Vtotal": null,
            "crystallite_size_nm": 8.9,
            "lattice_parameter_A": 5.4045,
            "reactions": [],
            "osc_entries": [],
            "h2_tpr_peaks": {
                "temps": [225, 298, 390, 555, 757],
                "h2_vol%": 10,
                "flow_rate_mL_min": 50,
                "mass_catalyst_g": 0.1,
                "pretreatment_temp": 120,
                "pretreatment_time": 0.5,
                "pretreatment_oxidising": false,
                "start_temp": null,
                "ramp_rate_C_min": 10
            },
            "o2_tpd_peaks": {
                "temps": [275, 750],
                "T_surface": null,
                "T_beta": 268,
                "T_bulk": 738,
                "mass_catalyst_g": 0.1,
                "pretreatment_temp": 750,
                "pretreatment_time": 1,
                "pretreatment_gas_type": "oxidising",
                "adsorption_o2_vol%": null,
                "adsorption_flow_ml_min": 50,
                "adsorption_temp": null,
                "adsorption_time": null,
                "ramp_rate_C_min": 10
            }
        },
        {
            "doi": "10.1002/fuce.201300163",
            "name": "La 0.1 Ce0.7Mn 0.2O2–d ",
            "Ce": 0.7,
            "La": 0.1,
            "Mn": 0.2,
            "deposit": null,
            "calcination_temp" : 750,
            "calcination_time" : 2,
            "calcination_flowing_gas" : null,
            "calcination_reactive_gas" : null,
            "synthesis_para" : "The MyCe 1–x–yMnxO2–d powdersamples were also prepared from the precursor solutionusing combustion method, and were calcined at 750 °C for2 h in air",
            "synthesis" : "solution combustion",
            "description" : "solid solution",
            "particle_size_nm": null,
            "phase_types": "Fluorite",
            "phase_flag": "single",
            "microscopy": null,
            "image_path": "",
            "morphology": null,
            "pretreatment_temp": null,
            "pretreatment_o2_vol%": null,
            "pretreatment_time_h": null, 
            "hierarchical": false,
            "Sbet" : null,
            "Dpore": null,
            "Vtotal": null,
            "crystallite_size_nm": 8.6,
            "lattice_parameter_A": 5.4188,
            "reactions": [],
            "osc_entries": [],
            "h2_tpr_peaks": {
                "temps": [244, 380, 516],
                "h2_vol%": 10,
                "flow_rate_mL_min": 50,
                "mass_catalyst_g": 0.1,
                "pretreatment_temp": 120,
                "pretreatment_time": 0.5,
                "pretreatment_oxidising": false,
                "start_temp": null,
                "ramp_rate_C_min": 10
            }
        },
        {
            "doi": "10.1002/fuce.201300163",
            "name": "La 0.1 Ce0.6Mn 0.3O2–d ",
            "Ce": 0.6,
            "La": 0.1,
            "Mn": 0.3,
            "deposit": null,
            "calcination_temp" : 750,
            "calcination_time" : 2,
            "calcination_flowing_gas" : null,
            "calcination_reactive_gas" : null,
            "synthesis_para" : "The MyCe 1–x–yMnxO2–d powdersamples were also prepared from the precursor solutionusing combustion method, and were calcined at 750 °C for2 h in air",
            "synthesis" : "solution combustion",
            "description" : "solid solution",
            "particle_size_nm": null,
            "phase_types": "Fluorite & Mn2O3",
            "phase_flag": "multi",
            "microscopy": null,
            "image_path": "",
            "morphology": null,
            "pretreatment_temp": null,
            "pretreatment_o2_vol%": null,
            "pretreatment_time_h": null, 
            "hierarchical": false,
            "Sbet" : null,
            "Dpore": null,
            "Vtotal": null,
            "crystallite_size_nm": 8.3,
            "lattice_parameter_A": 5.4080,
            "reactions": [],
            "osc_entries": [],
            "h2_tpr_peaks": {
                "temps": [257, 302, 400, 549],
                "h2_vol%": 10,
                "flow_rate_mL_min": 50,
                "mass_catalyst_g": 0.1,
                "pretreatment_temp": 120,
                "pretreatment_time": 0.5,
                "pretreatment_oxidising": false,
                "start_temp": null,
                "ramp_rate_C_min": 10
            }
        },
        {
            "doi": "10.1002/fuce.201300163",
            "name": "Gd 0.05 Ce0.8Mn 0.15O2–d ",
            "Ce": 0.8,
            "Gd": 0.05,
            "Mn": 0.15,
            "deposit": null,
            "calcination_temp" : 750,
            "calcination_time" : 2,
            "calcination_flowing_gas" : null,
            "calcination_reactive_gas" : null,
            "synthesis_para" : "The MyCe 1–x–yMnxO2–d powdersamples were also prepared from the precursor solutionusing combustion method, and were calcined at 750 °C for2 h in air",
            "synthesis" : "solution combustion",
            "description" : "solid solution",
            "particle_size_nm": null,
            "phase_types": "Fluorite",
            "phase_flag": "single",
            "microscopy": null,
            "image_path": "",
            "morphology": null,
            "pretreatment_temp": null,
            "pretreatment_o2_vol%": null,
            "pretreatment_time_h": null, 
            "hierarchical": false,
            "Sbet" : null,
            "Dpore": null,
            "Vtotal": null,
            "crystallite_size_nm": 11.4,
            "lattice_parameter_A": 5.4070,
            "reactions": [],
            "osc_entries": [],
            "h2_tpr_peaks": {
                "temps": [245, 281, 332, 398, 750],
                "h2_vol%": 10,
                "flow_rate_mL_min": 50,
                "mass_catalyst_g": 0.1,
                "pretreatment_temp": 120,
                "pretreatment_time": 0.5,
                "pretreatment_oxidising": false,
                "start_temp": null,
                "ramp_rate_C_min": 10
            },
            "o2_tpd_peaks": {
                "temps": [255, 724],
                "T_surface": null,
                "T_beta": 255,
                "T_bulk": 724,
                "mass_catalyst_g": 0.1,
                "pretreatment_temp": 750,
                "pretreatment_time": 1,
                "pretreatment_gas_type": "oxidising",
                "adsorption_o2_vol%": null,
                "adsorption_flow_ml_min": 50,
                "adsorption_temp": null,
                "adsorption_time": null,
                "ramp_rate_C_min": 10
            }
        },
        {
            "doi": "10.1002/fuce.201300163",
            "name": "Gd 0.05 Ce0.8Mn 0.15O2–d ",
            "Ce": 0.7,
            "Gd": 0.1,
            "Mn": 0.2,
            "deposit": null,
            "calcination_temp" : 750,
            "calcination_time" : 2,
            "calcination_flowing_gas" : null,
            "calcination_reactive_gas" : null,
            "synthesis_para" : "The MyCe 1–x–yMnxO2–d powdersamples were also prepared from the precursor solutionusing combustion method, and were calcined at 750 °C for2 h in air",
            "synthesis" : "solution combustion",
            "description" : "solid solution",
            "particle_size_nm": null,
            "phase_types": "Fluorite",
            "phase_flag": "single",
            "microscopy": null,
            "image_path": "",
            "morphology": null,
            "pretreatment_temp": null,
            "pretreatment_o2_vol%": null,
            "pretreatment_time_h": null, 
            "hierarchical": false,
            "Sbet" : null,
            "Dpore": null,
            "Vtotal": null,
            "crystallite_size_nm": 9.3,
            "lattice_parameter_A": 5.4013,
            "reactions": [],
            "osc_entries": [],
            "h2_tpr_peaks": {
                "temps": [248, 322, 605],
                "h2_vol%": 10,
                "flow_rate_mL_min": 50,
                "mass_catalyst_g": 0.1,
                "pretreatment_temp": 120,
                "pretreatment_time": 0.5,
                "pretreatment_oxidising": false,
                "start_temp": null,
                "ramp_rate_C_min": 10
            }
        },
        {
            "doi": "10.1016/j.jhazmat.2006.06.055",
            "name": "Ce0.5Zr0.5",
            "Ce": 0.5,
            "Zr": 0.5,
            "deposit": null,
            "calcination_temp" : 700,
            "calcination_time" : 4,
            "calcination_flowing_gas" : null,
            "calcination_reactive_gas" : null,
            "synthesis_para" : "CexZr1−xO2 catalysts with different Ce/Zr ratios (x = 0, 0.3, 0.5, 0.7, 1.0) were prepared by coprecipitation of aqueous Ce(NO3)3 and ZrO(NO3)2 solutions with NH3H2O as a coprecipitation agent. The precipitates were dried at 100 °C and calcined in the air at 700 °C for 4 h.",
            "synthesis" : "coprecipitation",
            "description" : "solid solution",
            "particle_size_nm": null,
            "phase_types": "Fluorite",
            "phase_flag": "single",
            "microscopy": null,
            "image_path": "",
            "morphology": null,
            "pretreatment_temp": null,
            "pretreatment_o2_vol%": null,
            "pretreatment_time_h": null, 
            "hierarchical": false,
            "Sbet" : 132.61,
            "Dpore": null,
            "Vtotal": null,
            "crystallite_size_nm": null,
            "lattice_parameter_A": null,
            "reactions": [],
            "osc_entries": [],
            "o2_tpd_peaks": {
                "temps": [400],
                "T_surface": null,
                "T_beta": null,
                "T_bulk": null,
                "T_chemisorbed_strong_present": 1,
                "T_chemisorbed_weak_present": 0,
                "T_chemisorbed_strong": 400,
                "T_chemisorbed_weak": null,
                "mass_catalyst_g": null,
                "pretreatment_temp": 500,
                "pretreatment_time": 1,
                "pretreatment_gas_type": "inert",
                "adsorption_o2_vol%": null,
                "adsorption_flow_ml_min": null,
                "adsorption_temp": 25,
                "adsorption_time": null,
                "ramp_rate_C_min": 10
            }
        },
        {
            "doi": "10.3390/catal9100815",
            "name": "Fe5Ce95",
            "Ce": 0.95,
            "Fe": 0.05,
            "deposit": null,
            "calcination_temp" : 500,
            "calcination_time" : 5,
            "calcination_flowing_gas" : null,
            "calcination_reactive_gas" : null,
            "synthesis_para" : "FexCe100−x-CP (x = 5; 10; 20; and 30 in percent of molar ratio) catalysts were synthesized by co-precipitation (CP). A stoichiometric solution of iron nitrate nonahydrate (Sigma-Aldrich, CAS: 7782-61-8, 99.95% trace metals basis) and cerium nitrate hexahydrate (Sigma-Aldrich, Saint Louis, MO, USA, CAS: 10294-41-4, 99.999% trace metals basis) were dissolved separately in deionized water, then mixed together with vigorous agitation. The aqueous ammonia (Sigma-Aldrich, CAS:1336-21-6, 28–30% NH3 basis) was then gradually dropped into the above-mentioned solution under stirring conditions until pH reached 8.5, after which the solution was aged in air for one day at room temperature with constant stirring. The resultant precipitates were separated by vacuum filtration with three washes with deionized water. The obtained precipitates were dried at 100 °C for 12 h and then calcined at 500 °C for 5 h in static air. For comparison, pure cerium oxide-CeO2 was prepared using a similar procedure",
            "synthesis" : "coprecipitation",
            "description" : "solid solution",
            "particle_size_nm": null,
            "phase_types": "Fluorite",
            "phase_flag": "single",
            "microscopy": null,
            "image_path": "",
            "morphology": null,
            "pretreatment_temp": null,
            "pretreatment_o2_vol%": null,
            "pretreatment_time_h": null, 
            "hierarchical": false,
            "Sbet" : 87,
            "Dpore": 2.46,
            "Vtotal": null,
            "crystallite_size_nm": 9.11,
            "lattice_parameter_A": 5.36,
            "reactions": [],
            "osc_entries": [],
            "h2_tpr_peaks": {
                "temps": [394, 675, 746],
                "h2_vol%": 10,
                "flow_rate_mL_min": 40,
                "mass_catalyst_g": 0.03,
                "pretreatment_temp": 150,
                "pretreatment_time": 1,
                "pretreatment_oxidising": null,
                "start_temp": 25,
                "ramp_rate_C_min": 10
            }
        },
        {
            "doi": "10.3390/catal9100815",
            "name": "Fe10Ce90",
            "Ce": 0.9,
            "Fe": 0.1,
            "deposit": null,
            "calcination_temp" : 500,
            "calcination_time" : 5,
            "calcination_flowing_gas" : null,
            "calcination_reactive_gas" : null,
            "synthesis_para" : "FexCe100−x-CP (x = 5; 10; 20; and 30 in percent of molar ratio) catalysts were synthesized by co-precipitation (CP). A stoichiometric solution of iron nitrate nonahydrate (Sigma-Aldrich, CAS: 7782-61-8, 99.95% trace metals basis) and cerium nitrate hexahydrate (Sigma-Aldrich, Saint Louis, MO, USA, CAS: 10294-41-4, 99.999% trace metals basis) were dissolved separately in deionized water, then mixed together with vigorous agitation. The aqueous ammonia (Sigma-Aldrich, CAS:1336-21-6, 28–30% NH3 basis) was then gradually dropped into the above-mentioned solution under stirring conditions until pH reached 8.5, after which the solution was aged in air for one day at room temperature with constant stirring. The resultant precipitates were separated by vacuum filtration with three washes with deionized water. The obtained precipitates were dried at 100 °C for 12 h and then calcined at 500 °C for 5 h in static air. For comparison, pure cerium oxide-CeO2 was prepared using a similar procedure",
            "synthesis" : "coprecipitation",
            "description" : "solid solution",
            "particle_size_nm": null,
            "phase_types": "Fluorite",
            "phase_flag": "single",
            "microscopy": null,
            "image_path": "",
            "morphology": null,
            "pretreatment_temp": null,
            "pretreatment_o2_vol%": null,
            "pretreatment_time_h": null, 
            "hierarchical": false,
            "Sbet" : 94,
            "Dpore": 3.49,
            "Vtotal": null,
            "crystallite_size_nm": 8.63,
            "lattice_parameter_A": 5.34,
            "reactions": [],
            "osc_entries": [],
            "h2_tpr_peaks": {
                "temps": [380, 458, 625, 750],
                "h2_vol%": 10,
                "flow_rate_mL_min": 40,
                "mass_catalyst_g": 0.03,
                "pretreatment_temp": 150,
                "pretreatment_time": 1,
                "pretreatment_oxidising": null,
                "start_temp": 25,
                "ramp_rate_C_min": 10
            }
        },
        {
            "doi": "10.3390/catal9100815",
            "name": "Fe20Ce80",
            "Ce": 0.8,
            "Fe": 0.2,
            "deposit": null,
            "calcination_temp" : 500,
            "calcination_time" : 5,
            "calcination_flowing_gas" : null,
            "calcination_reactive_gas" : null,
            "synthesis_para" : "FexCe100−x-CP (x = 5; 10; 20; and 30 in percent of molar ratio) catalysts were synthesized by co-precipitation (CP). A stoichiometric solution of iron nitrate nonahydrate (Sigma-Aldrich, CAS: 7782-61-8, 99.95% trace metals basis) and cerium nitrate hexahydrate (Sigma-Aldrich, Saint Louis, MO, USA, CAS: 10294-41-4, 99.999% trace metals basis) were dissolved separately in deionized water, then mixed together with vigorous agitation. The aqueous ammonia (Sigma-Aldrich, CAS:1336-21-6, 28–30% NH3 basis) was then gradually dropped into the above-mentioned solution under stirring conditions until pH reached 8.5, after which the solution was aged in air for one day at room temperature with constant stirring. The resultant precipitates were separated by vacuum filtration with three washes with deionized water. The obtained precipitates were dried at 100 °C for 12 h and then calcined at 500 °C for 5 h in static air. For comparison, pure cerium oxide-CeO2 was prepared using a similar procedure",
            "synthesis" : "coprecipitation",
            "description" : "solid solution",
            "particle_size_nm": null,
            "phase_types": "Fluorite",
            "phase_flag": "single",
            "microscopy": null,
            "image_path": "",
            "morphology": null,
            "pretreatment_temp": null,
            "pretreatment_o2_vol%": null,
            "pretreatment_time_h": null, 
            "hierarchical": false,
            "Sbet" : 87,
            "Dpore": 5.6,
            "Vtotal": null,
            "crystallite_size_nm": 7.96,
            "lattice_parameter_A": 5.33,
            "reactions": [],
            "osc_entries": [],
            "h2_tpr_peaks": {
                "temps": [372, 514, 556, 746],
                "h2_vol%": 10,
                "flow_rate_mL_min": 40,
                "mass_catalyst_g": 0.03,
                "pretreatment_temp": 150,
                "pretreatment_time": 1,
                "pretreatment_oxidising": null,
                "start_temp": 25,
                "ramp_rate_C_min": 10
            }
        },
        {
            "doi": "10.3390/catal9100815",
            "name": "Fe30Ce70",
            "Ce": 0.7,
            "Fe": 0.3,
            "deposit": null,
            "calcination_temp" : 500,
            "calcination_time" : 5,
            "calcination_flowing_gas" : null,
            "calcination_reactive_gas" : null,
            "synthesis_para" : "FexCe100−x-CP (x = 5; 10; 20; and 30 in percent of molar ratio) catalysts were synthesized by co-precipitation (CP). A stoichiometric solution of iron nitrate nonahydrate (Sigma-Aldrich, CAS: 7782-61-8, 99.95% trace metals basis) and cerium nitrate hexahydrate (Sigma-Aldrich, Saint Louis, MO, USA, CAS: 10294-41-4, 99.999% trace metals basis) were dissolved separately in deionized water, then mixed together with vigorous agitation. The aqueous ammonia (Sigma-Aldrich, CAS:1336-21-6, 28–30% NH3 basis) was then gradually dropped into the above-mentioned solution under stirring conditions until pH reached 8.5, after which the solution was aged in air for one day at room temperature with constant stirring. The resultant precipitates were separated by vacuum filtration with three washes with deionized water. The obtained precipitates were dried at 100 °C for 12 h and then calcined at 500 °C for 5 h in static air. For comparison, pure cerium oxide-CeO2 was prepared using a similar procedure",
            "synthesis" : "coprecipitation",
            "description" : "solid solution",
            "particle_size_nm": null,
            "phase_types": "Fluorite",
            "phase_flag": "single",
            "microscopy": null,
            "image_path": "",
            "morphology": null,
            "pretreatment_temp": null,
            "pretreatment_o2_vol%": null,
            "pretreatment_time_h": null, 
            "hierarchical": false,
            "Sbet" : 65,
            "Dpore": 3.51,
            "Vtotal": null,
            "crystallite_size_nm": 7.89,
            "lattice_parameter_A": 5.32,
            "reactions": [],
            "osc_entries": [],
            "h2_tpr_peaks": {
                "temps": [369, 463, 574, 746],
                "h2_vol%": 10,
                "flow_rate_mL_min": 40,
                "mass_catalyst_g": 0.03,
                "pretreatment_temp": 150,
                "pretreatment_time": 1,
                "pretreatment_oxidising": null,
                "start_temp": 25,
                "ramp_rate_C_min": 10
            }
        },
        {
            "doi": "10.3390/catal9100815",
            "name": "Fe5Ce95-SCS",
            "Ce": 0.95,
            "Fe": 0.05,
            "deposit": null,
            "calcination_temp" : 500,
            "calcination_time" : 5,
            "calcination_flowing_gas" : null,
            "calcination_reactive_gas" : null,
            "synthesis_para" : "FexCe100−x-SCS (x = 5; 10; 20; and 30 in percent of molar ratio) catalysts were obtained by solution combustion synthesis (SCS). An aqueous solution of iron nitrate nonahydrate (Sigma-Aldrich, CAS: 7782-61-8, 99.95% trace metals basis), cerium nitrate hexahydrate (Sigma-Aldrich, CAS: 10294-41-4, 99.999% trace metals basis) and glycine (Sigma-Aldrich, CAS: 56-40-6) in a stoichiometric ratio was prepared under vigorous stirring at 90 °C to form the gel. Then, the gel was combusted on a heating plate. The combustion procedure is very fast, producing fine powders. The resultant sample was then calcined at 500 °C for 5 h.",
            "synthesis" : "solution combustion",
            "description" : "solid solution",
            "particle_size_nm": null,
            "phase_types": "Fluorite",
            "phase_flag": "single",
            "microscopy": null,
            "image_path": "",
            "morphology": null,
            "pretreatment_temp": null,
            "pretreatment_o2_vol%": null,
            "pretreatment_time_h": null, 
            "hierarchical": false,
            "Sbet" : 39,
            "Dpore": 4.61,
            "Vtotal": null,
            "crystallite_size_nm": 30.59,
            "lattice_parameter_A": 5.38,
            "reactions": [],
            "osc_entries": [],
            "h2_tpr_peaks": {
                "temps": [380, 749],
                "h2_vol%": 10,
                "flow_rate_mL_min": 40,
                "mass_catalyst_g": 0.03,
                "pretreatment_temp": 150,
                "pretreatment_time": 1,
                "pretreatment_oxidising": null,
                "start_temp": 25,
                "ramp_rate_C_min": 10
            }
        },
        {
            "doi": "10.3390/catal9100815",
            "name": "Fe10Ce90-SCS",
            "Ce": 0.90,
            "Fe": 0.10,
            "deposit": null,
            "calcination_temp" : 500,
            "calcination_time" : 5,
            "calcination_flowing_gas" : null,
            "calcination_reactive_gas" : null,
            "synthesis_para" : "FexCe100−x-SCS (x = 5; 10; 20; and 30 in percent of molar ratio) catalysts were obtained by solution combustion synthesis (SCS). An aqueous solution of iron nitrate nonahydrate (Sigma-Aldrich, CAS: 7782-61-8, 99.95% trace metals basis), cerium nitrate hexahydrate (Sigma-Aldrich, CAS: 10294-41-4, 99.999% trace metals basis) and glycine (Sigma-Aldrich, CAS: 56-40-6) in a stoichiometric ratio was prepared under vigorous stirring at 90 °C to form the gel. Then, the gel was combusted on a heating plate. The combustion procedure is very fast, producing fine powders. The resultant sample was then calcined at 500 °C for 5 h.",
            "synthesis" : "solution combustion",
            "description" : "solid solution",
            "particle_size_nm": null,
            "phase_types": "Fluorite",
            "phase_flag": "single",
            "microscopy": null,
            "image_path": "",
            "morphology": null,
            "pretreatment_temp": null,
            "pretreatment_o2_vol%": null,
            "pretreatment_time_h": null, 
            "hierarchical": false,
            "Sbet" : 20,
            "Dpore": 3.66,
            "Vtotal": null,
            "crystallite_size_nm": 31.53,
            "lattice_parameter_A": 5.37,
            "reactions": [],
            "osc_entries": [],
            "h2_tpr_peaks": {
                "temps": [383, 751],
                "h2_vol%": 10,
                "flow_rate_mL_min": 40,
                "mass_catalyst_g": 0.03,
                "pretreatment_temp": 150,
                "pretreatment_time": 1,
                "pretreatment_oxidising": null,
                "start_temp": 25,
                "ramp_rate_C_min": 10
            }
        },
        {
            "doi": "10.3390/catal9100815",
            "name": "Fe20Ce80-SCS",
            "Ce": 0.80,
            "Fe": 0.20,
            "deposit": null,
            "calcination_temp" : 500,
            "calcination_time" : 5,
            "calcination_flowing_gas" : null,
            "calcination_reactive_gas" : null,
            "synthesis_para" : "FexCe100−x-SCS (x = 5; 10; 20; and 30 in percent of molar ratio) catalysts were obtained by solution combustion synthesis (SCS). An aqueous solution of iron nitrate nonahydrate (Sigma-Aldrich, CAS: 7782-61-8, 99.95% trace metals basis), cerium nitrate hexahydrate (Sigma-Aldrich, CAS: 10294-41-4, 99.999% trace metals basis) and glycine (Sigma-Aldrich, CAS: 56-40-6) in a stoichiometric ratio was prepared under vigorous stirring at 90 °C to form the gel. Then, the gel was combusted on a heating plate. The combustion procedure is very fast, producing fine powders. The resultant sample was then calcined at 500 °C for 5 h.",
            "synthesis" : "solution combustion",
            "description" : "solid solution",
            "particle_size_nm": null,
            "phase_types": "Fluorite",
            "phase_flag": "single",
            "microscopy": null,
            "image_path": "",
            "morphology": null,
            "pretreatment_temp": null,
            "pretreatment_o2_vol%": null,
            "pretreatment_time_h": null, 
            "hierarchical": false,
            "Sbet" : 3,
            "Dpore": 4.56,
            "Vtotal": null,
            "crystallite_size_nm": 32.79,
            "lattice_parameter_A": 5.37,
            "reactions": [],
            "osc_entries": [],
            "h2_tpr_peaks": {
                "temps": [431, 732],
                "h2_vol%": 10,
                "flow_rate_mL_min": 40,
                "mass_catalyst_g": 0.03,
                "pretreatment_temp": 150,
                "pretreatment_time": 1,
                "pretreatment_oxidising": null,
                "start_temp": 25,
                "ramp_rate_C_min": 10
            }
        },
        {
            "doi": "10.1016/j.cej.2025.163573",
            "name": "CZ",
            "Ce": 0.7,
            "Zr": 0.3,
            "deposit": null,
            "calcination_temp" : 600,
            "calcination_time" : 3,
            "calcination_flowing_gas" : null,
            "calcination_reactive_gas" : null,
            "synthesis_para" : "A series of (CeO2-ZrO2)100-x-(Bi2O3)x composite oxides (CeO2:ZrO2 = 70:30, x  = 0, 10, 20, 30, 100, mass ratio) were prepared by citric acid sol–gel method, and named as CZ, CZ-xBi (x = 10, 20, 30), and Bi2O3, respectively.",
            "synthesis" : "sol-gel",
            "description" : "solid solution",
            "particle_size_nm": null,
            "phase_types": "Fluorite",
            "phase_flag": "single",
            "microscopy": null,
            "image_path": "",
            "morphology": null,
            "pretreatment_temp": null,
            "pretreatment_o2_vol%": null,
            "pretreatment_time_h": null, 
            "hierarchical": false,
            "Sbet" : 22.4,
            "Dpore": 7.4,
            "Vtotal": 0.04,
            "crystallite_size_nm": 6,
            "lattice_parameter_A": null,
            "reactions": [],
            "osc_entries": [],
            "h2_tpr_peaks": {
                "temps": [410, 578],
                "h2_vol%": 5,
                "flow_rate_mL_min": 30,
                "mass_catalyst_g": null,
                "pretreatment_temp": 450,
                "pretreatment_time": 0.67,
                "pretreatment_oxidising": false,
                "start_temp": 25,
                "ramp_rate_C_min": 10
            },
            "o2_tpd_peaks": {
                "temps": [118, 297],
                "T_surface": 118,
                "T_beta": 297,
                "T_bulk": null,
                "T_chemisorbed_strong_present": 1,
                "T_chemisorbed_weak_present": 1,
                "T_chemisorbed_strong": 595,
                "T_chemisorbed_weak": 297,
                "mass_catalyst_g": null,
                "pretreatment_temp": 450,
                "pretreatment_time": 0.67,
                "pretreatment_gas_type": "inert",
                "adsorption_o2_vol%": 5,
                "adsorption_flow_ml_min": null,
                "adsorption_temp": 60,
                "adsorption_time": 1,
                "ramp_rate_C_min": 10
            }
        },
        {
            "doi": "10.1016/j.cej.2025.163573",
            "name": "CZ-10Bi",
            "Ce": 0.63,
            "Zr": 0.27,
            "Bi": 0.1,
            "deposit": null,
            "calcination_temp" : 600,
            "calcination_time" : 3,
            "calcination_flowing_gas" : null,
            "calcination_reactive_gas" : null,
            "synthesis_para" : "A series of (CeO2-ZrO2)100-x-(Bi2O3)x composite oxides (CeO2:ZrO2 = 70:30, x  = 0, 10, 20, 30, 100, mass ratio) were prepared by citric acid sol–gel method, and named as CZ, CZ-xBi (x = 10, 20, 30), and Bi2O3, respectively.",
            "synthesis" : "sol-gel",
            "description" : "solid solution",
            "particle_size_nm": null,
            "phase_types": "Fluorite",
            "phase_flag": "single",
            "microscopy": null,
            "image_path": "",
            "morphology": null,
            "pretreatment_temp": null,
            "pretreatment_o2_vol%": null,
            "pretreatment_time_h": null, 
            "hierarchical": false,
            "Sbet" : 20.3,
            "Dpore": 12.1,
            "Vtotal": 0.06,
            "crystallite_size_nm": 6.6,
            "lattice_parameter_A": null,
            "reactions": [],
            "osc_entries": [],
            "h2_tpr_peaks": {
                "temps": [338, 408],
                "h2_vol%": 5,
                "flow_rate_mL_min": 30,
                "mass_catalyst_g": null,
                "pretreatment_temp": 450,
                "pretreatment_time": 0.67,
                "pretreatment_oxidising": false,
                "start_temp": 25,
                "ramp_rate_C_min": 10
            },
            "o2_tpd_peaks": {
                "temps": [118, 258, 313, 860],
                "T_surface": 118,
                "T_beta": 258,
                "T_bulk": 860,
                "T_chemisorbed_strong_present": 1,
                "T_chemisorbed_weak_present": 1,
                "T_chemisorbed_strong": 313,
                "T_chemisorbed_weak": 258,
                "mass_catalyst_g": null,
                "pretreatment_temp": 450,
                "pretreatment_time": 0.67,
                "pretreatment_gas_type": "inert",
                "adsorption_o2_vol%": 5,
                "adsorption_flow_ml_min": null,
                "adsorption_temp": 60,
                "adsorption_time": 1,
                "ramp_rate_C_min": 10
            }
        },
        {
            "doi": "10.1016/j.cej.2025.163573",
            "name": "CZ-20Bi",
            "Ce": 0.56,
            "Zr": 0.24,
            "Bi": 0.2,
            "deposit": null,
            "calcination_temp" : 600,
            "calcination_time" : 3,
            "calcination_flowing_gas" : null,
            "calcination_reactive_gas" : null,
            "synthesis_para" : "A series of (CeO2-ZrO2)100-x-(Bi2O3)x composite oxides (CeO2:ZrO2 = 70:30, x  = 0, 10, 20, 30, 100, mass ratio) were prepared by citric acid sol–gel method, and named as CZ, CZ-xBi (x = 10, 20, 30), and Bi2O3, respectively.",
            "synthesis" : "sol-gel",
            "description" : "solid solution",
            "particle_size_nm": null,
            "phase_types": "Fluorite",
            "phase_flag": "single",
            "microscopy": null,
            "image_path": "",
            "morphology": null,
            "pretreatment_temp": null,
            "pretreatment_o2_vol%": null,
            "pretreatment_time_h": null, 
            "hierarchical": false,
            "Sbet" : 18.3,
            "Dpore": 10.8,
            "Vtotal": 0.05,
            "crystallite_size_nm": 6.7,
            "lattice_parameter_A": null,
            "reactions": [],
            "osc_entries": [],
            "h2_tpr_peaks": {
                "temps": [350],
                "h2_vol%": 5,
                "flow_rate_mL_min": 30,
                "mass_catalyst_g": null,
                "pretreatment_temp": 450,
                "pretreatment_time": 0.67,
                "pretreatment_oxidising": false,
                "start_temp": 25,
                "ramp_rate_C_min": 10
            },
            "o2_tpd_peaks": {
                "temps": [118, 261, 313, 750],
                "T_surface": 118,
                "T_beta": 261,
                "T_bulk": 750,
                "T_chemisorbed_strong_present": 1,
                "T_chemisorbed_weak_present": 1,
                "T_chemisorbed_strong": 313,
                "T_chemisorbed_weak": 261,
                "mass_catalyst_g": null,
                "pretreatment_temp": 450,
                "pretreatment_time": 0.67,
                "pretreatment_gas_type": "inert",
                "adsorption_o2_vol%": 5,
                "adsorption_flow_ml_min": null,
                "adsorption_temp": 60,
                "adsorption_time": 1,
                "ramp_rate_C_min": 10
            }
        },
        {
            "doi": "10.1016/j.cej.2025.163573",
            "name": "CZ-30Bi",
            "Ce": 0.49,
            "Zr": 0.21,
            "Bi": 0.3,
            "deposit": null,
            "calcination_temp" : 600,
            "calcination_time" : 3,
            "calcination_flowing_gas" : null,
            "calcination_reactive_gas" : null,
            "synthesis_para" : "A series of (CeO2-ZrO2)100-x-(Bi2O3)x composite oxides (CeO2:ZrO2 = 70:30, x  = 0, 10, 20, 30, 100, mass ratio) were prepared by citric acid sol–gel method, and named as CZ, CZ-xBi (x = 10, 20, 30), and Bi2O3, respectively.",
            "synthesis" : "sol-gel",
            "description" : "solid solution",
            "particle_size_nm": null,
            "phase_types": "Fluorite",
            "phase_flag": "single",
            "microscopy": null,
            "image_path": "",
            "morphology": null,
            "pretreatment_temp": null,
            "pretreatment_o2_vol%": null,
            "pretreatment_time_h": null, 
            "hierarchical": false,
            "Sbet" : 20.6,
            "Dpore": 5.8,
            "Vtotal": 0.03,
            "crystallite_size_nm": 6.6,
            "lattice_parameter_A": null,
            "reactions": [],
            "osc_entries": [],
            "h2_tpr_peaks": {
                "temps": [377],
                "h2_vol%": 5,
                "flow_rate_mL_min": 30,
                "mass_catalyst_g": null,
                "pretreatment_temp": 450,
                "pretreatment_time": 0.67,
                "pretreatment_oxidising": false,
                "start_temp": 25,
                "ramp_rate_C_min": 10
            },
            "o2_tpd_peaks": {
                "temps": [121, 267, 386, 660],
                "T_surface": 121,
                "T_beta": 267,
                "T_bulk": 660,
                "T_chemisorbed_strong_present": 1,
                "T_chemisorbed_weak_present": 1,
                "T_chemisorbed_strong": 386,
                "T_chemisorbed_weak": 267,
                "mass_catalyst_g": null,
                "pretreatment_temp": 450,
                "pretreatment_time": 0.67,
                "pretreatment_gas_type": "inert",
                "adsorption_o2_vol%": 5,
                "adsorption_flow_ml_min": null,
                "adsorption_temp": 60,
                "adsorption_time": 1,
                "ramp_rate_C_min": 10
            }
        },
        {
            "doi": "10.1016/j.jece.2021.105049",
            "name": "CeO2",
            "Ce": 1,
            "deposit": null,
            "calcination_temp" : 600,
            "calcination_time" : 6,
            "calcination_flowing_gas" : null,
            "calcination_reactive_gas" : null,
