Repository: Iwanap1/co_oxidation

# Training an Extrapolatable Model for CO Oxidation Light-Off Prediction over Cerium-Based Catalysts
Extrapolatable NNs for CO Oxidation light-off prediction



The exact architecture can be dictated by the provided model configs. In the most physically-informed scenario, the archictecture includes latent states for both the H<sub>2</sub>-TPR and dynamic oxygen storage capacity (OSC), which are trained both on those experimental measurements and the conversion itself. The weight-hourly space velocity is not included in the features for the conversion net, rather is used to calculate conversion using the solution for a simple first-order kinetic model in a PFR.

File: src/db/migrations/20-5-26.json (part 3 of 4)
{
            "synthesis_para" : "A series of ceria-based solid solutions, namely, Ce12xTMxO22d (TM = Mn, Fe, and Zr) and Ce12xRExO22d (RE = Pr, La, and Sm) were prepared by a modified coprecipitation method using ultra high dilute aqueous solutions. Initially, the desired quantities of cerium(III) nitrate hexahydrate (Aldrich, AR grade) as the cerium source were dissolved in excess distilled water to form a transparent solution. The required quantities of the metal precursors of the desired dopants, namely, Ln(NO3)3?6H2O (Ln = Pr, La, or Sm) and M(NO3)3?6H2O (M = Mn, Fe, or Zr) were dissolved separately in double distilled water. To prepare the desired metal doped ceria solid solution, the respective metal salt solutions were mixed with the cerium salt solution under vigorous stirring. Subsequently, dilute aqueous ammonia was added slowly drop-wise to these mixture solutions, with vigorous stirring, until the precipitation was complete (pH y 9). The obtained precipitates were filtered off, washed several times with distilled water, oven dried at 383 K for 12 h, and finally calcined at 773 and 1073 K for 5 h. In addition, pure CeO2 was also prepared by adopting the same procedure and calcined at 773 and 1073 K for 5 h.",
            "synthesis" : "",
            "description" : "solid solution",
            "particle_size_nm": null,
            "phase_types": "Fluorite",
            "phase_flag": "single",
            "microscopy": null,
            "image_path": "",
            "morphology": null,
            "pretreatment_temp": null,
            "pretreatment_o2_vol%": null,
            "pretreatment_time_h": null, 
            "hierarchical": false,
            "Sbet" : 84,
            "Dpore": null,
            "Vtotal": null,
            "crystallite_size_nm": 7.65,
            "lattice_parameter_A": 5.445,
            "reactions": [],
            "osc_entries": [],
            "h2_tpr_peaks": {
                "temps": [473],
                "h2_vol%": 5,
                "flow_rate_mL_min": 20,
                "mass_catalyst_g": 0.03,
                "pretreatment_temp": 200,
                "pretreatment_time": null,
                "pretreatment_oxidising": false,
                "start_temp": 25,
                "ramp_rate_C_min": 10 
            },
            "xps_entries": {
                "O_beta_frac_3_peaks": 0.419,
                "O_alpha_BE": 529.2,
                "O_beta_BE": null,
                "O_gamma_BE": null,
                "Ce3_fraction": null,
                "Ce_u3_BE": 916.9
            }
        },
        {
            "doi": "10.1007/s11164-017-3244-5",
            "name": "CM",
            "Ce": 0.8,
            "Mn": 0.2,
            "deposit": null,
            "calcination_temp" : null,
            "calcination_time" : null,
            "calcination_flowing_gas" : null,
            "calcination_reactive_gas" : null,
            "synthesis_para" : "In the synthesis process, the stoichiometric amounts of cerium precursor and metal dopant precursors along with citric acid were dissolved in deionized water under mild stirring conditions at an equivalent ratio of 1:1 (metal cations:citric acid). Here, the citric acid was used as the complexation agent. Afterwards, the resultant solution was kept at 333 K for 2 h to ensure metal complex formation. Then, ethylene glycol (EG) was added to the mixture solution with a ratio of 1:4 (metal cations:EG) and the temperature was raised to 363 K to facilitate the polyesterfication step. The formed gel was dried at 383 K for 12 h and then ground in an agate mortar. Finally, the powder was calcined at 773 K for 5 h in air. For comparison, pure CeO2 was also prepared by adopting the same method used for doped ceria samples. The synthesized Ce0.8Mn0.2O2−δ, Ce0.8Fe0.2O2−δ, Ce0.8La0.2O2−δ, and Ce0.8Pr0.2O2−δ solid solutions are designated as CM, CF, CL, and CP, respectively.",
            "synthesis" : "chelation sol-gel",
            "description" : "solid solution",
            "particle_size_nm": null,
            "phase_types": "Fluorite",
            "phase_flag": "single",
            "microscopy": null,
            "image_path": "",
            "morphology": null,
            "pretreatment_temp": null,
            "pretreatment_o2_vol%": null,
            "pretreatment_time_h": null, 
            "hierarchical": false,
            "Sbet" : 83.7,
            "Dpore": 7.6,
            "Vtotal": 0.17,
            "crystallite_size_nm": 4.122,
            "lattice_parameter_A": 5.394,
            "reactions": [],
            "osc_entries": [],
            "xps_entries": {
                "O_beta_frac_3_peaks": null,
                "O_beta_frac_2_peaks": 0.646,
                "O_alpha_BE": null,
                "O_beta_BE": null,
                "O_gamma_BE": null,
                "Ce3_fraction": 0.2469,
                "Ce_u3_BE": 916.5
            }
        },
        {
            "doi": "10.1007/s11164-017-3244-5",
            "name": "CF",
            "Ce": 0.8,
            "Fe": 0.2,
            "deposit": null,
            "calcination_temp" : null,
            "calcination_time" : null,
            "calcination_flowing_gas" : null,
            "calcination_reactive_gas" : null,
            "synthesis_para" : "In the synthesis process, the stoichiometric amounts of cerium precursor and metal dopant precursors along with citric acid were dissolved in deionized water under mild stirring conditions at an equivalent ratio of 1:1 (metal cations:citric acid). Here, the citric acid was used as the complexation agent. Afterwards, the resultant solution was kept at 333 K for 2 h to ensure metal complex formation. Then, ethylene glycol (EG) was added to the mixture solution with a ratio of 1:4 (metal cations:EG) and the temperature was raised to 363 K to facilitate the polyesterfication step. The formed gel was dried at 383 K for 12 h and then ground in an agate mortar. Finally, the powder was calcined at 773 K for 5 h in air. For comparison, pure CeO2 was also prepared by adopting the same method used for doped ceria samples. The synthesized Ce0.8Mn0.2O2−δ, Ce0.8Fe0.2O2−δ, Ce0.8La0.2O2−δ, and Ce0.8Pr0.2O2−δ solid solutions are designated as CM, CF, CL, and CP, respectively.",
            "synthesis" : "chelation sol-gel",
            "description" : "solid solution",
            "particle_size_nm": null,
            "phase_types": "Fluorite",
            "phase_flag": "single",
            "microscopy": null,
            "image_path": "",
            "morphology": null,
            "pretreatment_temp": null,
            "pretreatment_o2_vol%": null,
            "pretreatment_time_h": null, 
            "hierarchical": false,
            "Sbet" : 72.3,
            "Dpore": 6.1,
            "Vtotal": 0.14,
            "crystallite_size_nm": 5.693,
            "lattice_parameter_A": 5.401,
            "reactions": [],
            "osc_entries": [],
            "xps_entries": {
                "O_beta_frac_3_peaks": null,
                "O_beta_frac_2_peaks": 0.575,
                "O_alpha_BE": null,
                "O_beta_BE": null,
                "O_gamma_BE": null,
                "Ce3_fraction": 0.2053,
                "Ce_u3_BE": 916.4
            }
        },
        {
            "doi": "10.1007/s11164-017-3244-5",
            "name": "CL",
            "Ce": 0.8,
            "La": 0.2,
            "deposit": null,
            "calcination_temp" : null,
            "calcination_time" : null,
            "calcination_flowing_gas" : null,
            "calcination_reactive_gas" : null,
            "synthesis_para" : "In the synthesis process, the stoichiometric amounts of cerium precursor and metal dopant precursors along with citric acid were dissolved in deionized water under mild stirring conditions at an equivalent ratio of 1:1 (metal cations:citric acid). Here, the citric acid was used as the complexation agent. Afterwards, the resultant solution was kept at 333 K for 2 h to ensure metal complex formation. Then, ethylene glycol (EG) was added to the mixture solution with a ratio of 1:4 (metal cations:EG) and the temperature was raised to 363 K to facilitate the polyesterfication step. The formed gel was dried at 383 K for 12 h and then ground in an agate mortar. Finally, the powder was calcined at 773 K for 5 h in air. For comparison, pure CeO2 was also prepared by adopting the same method used for doped ceria samples. The synthesized Ce0.8Mn0.2O2−δ, Ce0.8Fe0.2O2−δ, Ce0.8La0.2O2−δ, and Ce0.8Pr0.2O2−δ solid solutions are designated as CM, CF, CL, and CP, respectively.",
            "synthesis" : "chelation sol-gel",
            "description" : "solid solution",
            "particle_size_nm": null,
            "phase_types": "Fluorite",
            "phase_flag": "single",
            "microscopy": null,
            "image_path": "",
            "morphology": null,
            "pretreatment_temp": null,
            "pretreatment_o2_vol%": null,
            "pretreatment_time_h": null, 
            "hierarchical": false,
            "Sbet" : 56.6,
            "Dpore": 4.5,
            "Vtotal": 0.11,
            "crystallite_size_nm": 6.422,
            "lattice_parameter_A": 5.469,
            "reactions": [],
            "osc_entries": [],
            "xps_entries": {
                "O_beta_frac_3_peaks": null,
                "O_beta_frac_2_peaks": 0.498,
                "O_alpha_BE": null,
                "O_beta_BE": null,
                "O_gamma_BE": null,
                "Ce3_fraction": 0.165,
                "Ce_u3_BE": 916.5
            }
        },
        {
            "doi": "10.1007/s11164-017-3244-5",
            "name": "CP",
            "Ce": 0.8,
            "Pr": 0.2,
            "deposit": null,
            "calcination_temp" : null,
            "calcination_time" : null,
            "calcination_flowing_gas" : null,
            "calcination_reactive_gas" : null,
            "synthesis_para" : "In the synthesis process, the stoichiometric amounts of cerium precursor and metal dopant precursors along with citric acid were dissolved in deionized water under mild stirring conditions at an equivalent ratio of 1:1 (metal cations:citric acid). Here, the citric acid was used as the complexation agent. Afterwards, the resultant solution was kept at 333 K for 2 h to ensure metal complex formation. Then, ethylene glycol (EG) was added to the mixture solution with a ratio of 1:4 (metal cations:EG) and the temperature was raised to 363 K to facilitate the polyesterfication step. The formed gel was dried at 383 K for 12 h and then ground in an agate mortar. Finally, the powder was calcined at 773 K for 5 h in air. For comparison, pure CeO2 was also prepared by adopting the same method used for doped ceria samples. The synthesized Ce0.8Mn0.2O2−δ, Ce0.8Fe0.2O2−δ, Ce0.8La0.2O2−δ, and Ce0.8Pr0.2O2−δ solid solutions are designated as CM, CF, CL, and CP, respectively.",
            "synthesis" : "chelation sol-gel",
            "description" : "solid solution",
            "particle_size_nm": null,
            "phase_types": "Fluorite",
            "phase_flag": "single",
            "microscopy": null,
            "image_path": "",
            "morphology": null,
            "pretreatment_temp": null,
            "pretreatment_o2_vol%": null,
            "pretreatment_time_h": null, 
            "hierarchical": false,
            "Sbet" : 63.7,
            "Dpore": 3.2,
            "Vtotal": 0.12,
            "crystallite_size_nm": 8.546,
            "lattice_parameter_A": 5.423,
            "reactions": [],
            "osc_entries": [],
            "xps_entries": {
                "O_beta_frac_3_peaks": null,
                "O_beta_frac_2_peaks": 0.513,
                "O_alpha_BE": null,
                "O_beta_BE": null,
                "O_gamma_BE": null,
                "Ce3_fraction": 0.183,
                "Ce_u3_BE": 916.1
            }
        },
        {
            "doi": "10.1016/j.cattod.2016.06.022",
            "name": "Ce0.75Gd0.25O2-δ",
            "Ce": 0.75,
            "Gd": 0.25,
            "deposit": null,
            "calcination_temp" : 500,
            "calcination_time" : 2,
            "calcination_flowing_gas" : null,
            "calcination_reactive_gas" : null,
            "synthesis_para" : "The synthesis of RE-doped (RE = Gd, Sm and Nd) ceria mixed oxides (denoted as Ce0.75RE0.25O2-δ hereinafter) and pure CeO2 were carried out by a citrate-complexation method. The typical synthetic processes are as follows: an aqueous solution (2.5 M in total metal ions) contained Ce(NO3)3·6H2O, RE(NO3)3·6H2O and citric acid was mechanically stirred at 60 °C for 5 min, with metal ions/citrate molar ratio equal to 1. Then, the obtained clear and homogeneous mixture solution was transferred into a microwave muffle furnace (Phoenix standard unit; CEM corporation in USA) and calcined at 500 °C for 2 h, to obtain the Ce0.75RE0.25O2-δ and pure CeO2 samples. Accordingly, the entire time for synthesizing catalysts was substantially shortened within 3 h.",
            "synthesis" : "sol-gel",
            "description" : "solid solution",
            "particle_size_nm": null,
            "phase_types": "Fluorite",
            "phase_flag": "single",
            "microscopy": null,
            "image_path": "",
            "morphology": null,
            "pretreatment_temp": null,
            "pretreatment_o2_vol%": null,
            "pretreatment_time_h": null, 
            "hierarchical": false,
            "Sbet" : 55.2,
            "Dpore": null,
            "Vtotal": null,
            "crystallite_size_nm": 6.39,
            "lattice_parameter_A": 5.42,
            "reactions": [],
            "h2_tpr_peaks": {
                "temps": [508],
                "h2_vol%": 10,
                "flow_rate_mL_min": 30,
                "mass_catalyst_g": null,
                "pretreatment_temp": 400,
                "pretreatment_time": 1,
                "pretreatment_oxidising": false,
                "start_temp": 100,
                "ramp_rate_C_min": 10
            },
            "xps_entries": {
                "O_beta_frac_3_peaks": null,
                "O_beta_frac_2_peaks": 0.6165,
                "O_alpha_BE": null,
                "O_beta_BE": null,
                "O_gamma_BE": null,
                "Ce3_fraction": 0.2585,
                "Ce_u3_BE": null
            }
        },
        {
            "doi": "10.1016/j.cattod.2016.06.022",
            "name": "Ce0.75Sm0.25O2-δ",
            "Ce": 0.75,
            "Sm": 0.25,
            "deposit": null,
            "calcination_temp" : 500,
            "calcination_time" : 2,
            "calcination_flowing_gas" : null,
            "calcination_reactive_gas" : null,
            "synthesis_para" : "The synthesis of RE-doped (RE = Gd, Sm and Nd) ceria mixed oxides (denoted as Ce0.75RE0.25O2-δ hereinafter) and pure CeO2 were carried out by a citrate-complexation method. The typical synthetic processes are as follows: an aqueous solution (2.5 M in total metal ions) contained Ce(NO3)3·6H2O, RE(NO3)3·6H2O and citric acid was mechanically stirred at 60 °C for 5 min, with metal ions/citrate molar ratio equal to 1. Then, the obtained clear and homogeneous mixture solution was transferred into a microwave muffle furnace (Phoenix standard unit; CEM corporation in USA) and calcined at 500 °C for 2 h, to obtain the Ce0.75RE0.25O2-δ and pure CeO2 samples. Accordingly, the entire time for synthesizing catalysts was substantially shortened within 3 h.",
            "synthesis" : "sol-gel",
            "description" : "solid solution",
            "particle_size_nm": null,
            "phase_types": "Fluorite",
            "phase_flag": "single",
            "microscopy": null,
            "image_path": "",
            "morphology": null,
            "pretreatment_temp": null,
            "pretreatment_o2_vol%": null,
            "pretreatment_time_h": null, 
            "hierarchical": false,
            "Sbet" : 57.3,
            "Dpore": null,
            "Vtotal": null,
            "crystallite_size_nm": 6.62,
            "lattice_parameter_A": 5.438,
            "reactions": [],
            "h2_tpr_peaks": {
                "temps": [500],
                "h2_vol%": 10,
                "flow_rate_mL_min": 30,
                "mass_catalyst_g": null,
                "pretreatment_temp": 400,
                "pretreatment_time": 1,
                "pretreatment_oxidising": false,
                "start_temp": 100,
                "ramp_rate_C_min": 10
            },
            "xps_entries": {
                "O_beta_frac_3_peaks": null,
                "O_beta_frac_2_peaks": 0.6021,
                "O_alpha_BE": null,
                "O_beta_BE": null,
                "O_gamma_BE": null,
                "Ce3_fraction": 0.2414,
                "Ce_u3_BE": null
            }
        },
        {
            "doi": "10.1016/j.cattod.2016.06.022",
            "name": "Ce0.75Nd0.25O2-δ",
            "Ce": 0.75,
            "Nd": 0.25,
            "deposit": null,
            "calcination_temp" : 500,
            "calcination_time" : 2,
            "calcination_flowing_gas" : null,
            "calcination_reactive_gas" : null,
            "synthesis_para" : "The synthesis of RE-doped (RE = Gd, Sm and Nd) ceria mixed oxides (denoted as Ce0.75RE0.25O2-δ hereinafter) and pure CeO2 were carried out by a citrate-complexation method. The typical synthetic processes are as follows: an aqueous solution (2.5 M in total metal ions) contained Ce(NO3)3·6H2O, RE(NO3)3·6H2O and citric acid was mechanically stirred at 60 °C for 5 min, with metal ions/citrate molar ratio equal to 1. Then, the obtained clear and homogeneous mixture solution was transferred into a microwave muffle furnace (Phoenix standard unit; CEM corporation in USA) and calcined at 500 °C for 2 h, to obtain the Ce0.75RE0.25O2-δ and pure CeO2 samples. Accordingly, the entire time for synthesizing catalysts was substantially shortened within 3 h.",
            "synthesis" : "sol-gel",
            "description" : "solid solution",
            "particle_size_nm": null,
            "phase_types": "Fluorite",
            "phase_flag": "single",
            "microscopy": null,
            "image_path": "",
            "morphology": null,
            "pretreatment_temp": null,
            "pretreatment_o2_vol%": null,
            "pretreatment_time_h": null, 
            "hierarchical": false,
            "Sbet" : 50.5,
            "Dpore": null,
            "Vtotal": null,
            "crystallite_size_nm": 6.51,
            "lattice_parameter_A": 5.447,
            "reactions": [],
            "h2_tpr_peaks": {
                "temps": [500],
                "h2_vol%": 10,
                "flow_rate_mL_min": 30,
                "mass_catalyst_g": null,
                "pretreatment_temp": 400,
                "pretreatment_time": 1,
                "pretreatment_oxidising": false,
                "start_temp": 100,
                "ramp_rate_C_min": 10
            },
            "xps_entries": {
                "O_beta_frac_3_peaks": null,
                "O_beta_frac_2_peaks": 0.5857,
                "O_alpha_BE": null,
                "O_beta_BE": null,
                "O_gamma_BE": null,
                "Ce3_fraction": 0.2306,
                "Ce_u3_BE": null
            }
        },
        {
            "doi": "10.1088/1742-6596/1144/1/012174",
            "name": "SCDC550",
            "Ce": 0.8,
            "Cu": 0.01,
            "Sm": 0.19,
            "deposit": null,
            "calcination_temp" : 550,
            "calcination_time" : 3,
            "calcination_flowing_gas" : null,
            "calcination_reactive_gas" : null,
            "synthesis_para" : "The Sm0.19Cu0.01Ce0.80O2- (SCDC) samples were prepared by sol-gel combustion method from the metal nitrate precursor. The metal nitrates were dissolved in DI-water and then mixed with polyethylene glycol (PEG). The solution was vigorously stirred at 130 C for 3 h to obtain gel. The gel was combusted at 250 C for 3 h. Dried powders were calcined at 550, 650, 750, and 850 C for 3 h which are labeled as SCDC(550), SCDC(650), SCDC(750), and SCDC(850), respectively. The as calcined powders were pressed into pellet under load of 2 tons and then were sintered at 1000 C for 3 h in air",
            "synthesis" : "sol-gel combustion",
            "description" : "solid solution",
            "particle_size_nm": null,
            "phase_types": "Fluorite",
            "phase_flag": "single",
            "microscopy": null,
            "image_path": "",
            "morphology": null,
            "pretreatment_temp": null,
            "pretreatment_o2_vol%": null,
            "pretreatment_time_h": null, 
            "hierarchical": false,
            "Sbet" : null,
            "Dpore": null,
            "Vtotal": null,
            "crystallite_size_nm": 11,
            "lattice_parameter_A": null,
            "reactions": [],
            "osc_entries": [],
            "xps_entries": {
                "O_beta_frac_3_peaks": null,
                "O_beta_frac_2_peaks": null,
                "O_alpha_BE": null,
                "O_beta_BE": null,
                "O_gamma_BE": null,
                "Ce3_fraction": 0.301721,
                "Ce_u3_BE": null
            }
        },
        {
            "doi": "10.1088/1742-6596/1144/1/012174",
            "name": "SCDC650",
            "Ce": 0.8,
            "Cu": 0.01,
            "Sm": 0.19,
            "deposit": null,
            "calcination_temp" : 650,
            "calcination_time" : 3,
            "calcination_flowing_gas" : null,
            "calcination_reactive_gas" : null,
            "synthesis_para" : "The Sm0.19Cu0.01Ce0.80O2- (SCDC) samples were prepared by sol-gel combustion method from the metal nitrate precursor. The metal nitrates were dissolved in DI-water and then mixed with polyethylene glycol (PEG). The solution was vigorously stirred at 130 C for 3 h to obtain gel. The gel was combusted at 250 C for 3 h. Dried powders were calcined at 550, 650, 750, and 850 C for 3 h which are labeled as SCDC(550), SCDC(650), SCDC(750), and SCDC(850), respectively. The as calcined powders were pressed into pellet under load of 2 tons and then were sintered at 1000 C for 3 h in air",
            "synthesis" : "sol-gel combustion",
            "description" : "solid solution",
            "particle_size_nm": null,
            "phase_types": "Fluorite",
            "phase_flag": "single",
            "microscopy": null,
            "image_path": "",
            "morphology": null,
            "pretreatment_temp": null,
            "pretreatment_o2_vol%": null,
            "pretreatment_time_h": null, 
            "hierarchical": false,
            "Sbet" : null,
            "Dpore": null,
            "Vtotal": null,
            "crystallite_size_nm": 16.8,
            "lattice_parameter_A": null,
            "reactions": [],
            "osc_entries": [],
            "xps_entries": {
                "O_beta_frac_3_peaks": null,
                "O_beta_frac_2_peaks": null,
                "O_alpha_BE": null,
                "O_beta_BE": null,
                "O_gamma_BE": null,
                "Ce3_fraction": 0.359131,
                "Ce_u3_BE": null
            }
        },
        {
            "doi": "10.1088/1742-6596/1144/1/012174",
            "name": "SCDC750",
            "Ce": 0.8,
            "Cu": 0.01,
            "Sm": 0.19,
            "deposit": null,
            "calcination_temp" : 750,
            "calcination_time" : 3,
            "calcination_flowing_gas" : null,
            "calcination_reactive_gas" : null,
            "synthesis_para" : "The Sm0.19Cu0.01Ce0.80O2- (SCDC) samples were prepared by sol-gel combustion method from the metal nitrate precursor. The metal nitrates were dissolved in DI-water and then mixed with polyethylene glycol (PEG). The solution was vigorously stirred at 130 C for 3 h to obtain gel. The gel was combusted at 250 C for 3 h. Dried powders were calcined at 550, 650, 750, and 850 C for 3 h which are labeled as SCDC(550), SCDC(650), SCDC(750), and SCDC(850), respectively. The as calcined powders were pressed into pellet under load of 2 tons and then were sintered at 1000 C for 3 h in air",
            "synthesis" : "sol-gel combustion",
            "description" : "solid solution",
            "particle_size_nm": null,
            "phase_types": "Fluorite",
            "phase_flag": "single",
            "microscopy": null,
            "image_path": "",
            "morphology": null,
            "pretreatment_temp": null,
            "pretreatment_o2_vol%": null,
            "pretreatment_time_h": null, 
            "hierarchical": false,
            "Sbet" : null,
            "Dpore": null,
            "Vtotal": null,
            "crystallite_size_nm": 25,
            "lattice_parameter_A": null,
            "reactions": [],
            "osc_entries": [],
            "xps_entries": {
                "O_beta_frac_3_peaks": null,
                "O_beta_frac_2_peaks": null,
                "O_alpha_BE": null,
                "O_beta_BE": null,
                "O_gamma_BE": null,
                "Ce3_fraction": 0.371658,
                "Ce_u3_BE": null
            }
        },
        {
            "doi": "10.1007/s11581-024-05781-1",
            "name": "CS-0",
            "Ce": 1,
            "deposit": null,
            "calcination_temp" : 500,
            "calcination_time" : 2,
            "calcination_flowing_gas" : null,
            "calcination_reactive_gas" : null,
            "synthesis_para" : "The strontium doped ceria powders with composition Ce1-xSrxO2-δ (x = 0, 0.025, 0.05, 0.075 and 0.1, and 2-δ = 2, 1.975, 1.950, 1.925, and 1.900, hereafter named CS-0, CS-2.5, CS-5.0, CS-7.5, and CS-10, respectively) were prepared using ultrasonic-assisted sol–gel auto-combustion method. Cerium (III) nitrate hexahydrate (99.5%, Alfa Aesar), Strontium (II) nitrate (99%, Alfa Aesar), Ethylene glycol (99%, Loba Chemie), and Citric acid (99%, Loba Chemie) were used as starting materials. The detailed synthesis procedure is given in previously reported work [50]. Further, the calcined powders were pressed into pellets by applying 100 MPa pressure uniaxially, a diameter of 15 mm and a thickness of 2 mm, and sintered at 1450 °C for 4 h.",
            "synthesis" : "sol-gel",
            "description" : "solid solution",
            "particle_size_nm": null,
            "phase_types": "Fluorite",
            "phase_flag": "single",
            "microscopy": null,
            "image_path": "",
            "morphology": null,
            "pretreatment_temp": null,
            "pretreatment_o2_vol%": null,
            "pretreatment_time_h": null, 
            "hierarchical": false,
            "Sbet" : null,
            "Dpore": null,
            "Vtotal": null,
            "crystallite_size_nm": null,
            "lattice_parameter_A": 5.41,
            "reactions": [],
            "osc_entries": [],
            "xps_entries": {
                "O_beta_frac_3_peaks": null,
                "O_beta_frac_2_peaks": null,
                "O_alpha_BE": null,
                "O_beta_BE": null,
                "O_gamma_BE": null,
                "Ce3_fraction": 0.15,
                "Ce_u3_BE": null
            }
        },
        {
            "doi": "10.1007/s11581-024-05781-1",
            "name": "CS-2.5",
            "Ce": 0.975,
            "Sr": 0.025,
            "deposit": null,
            "calcination_temp" : 500,
            "calcination_time" : 2,
            "calcination_flowing_gas" : null,
            "calcination_reactive_gas" : null,
            "synthesis_para" : "The strontium doped ceria powders with composition Ce1-xSrxO2-δ (x = 0, 0.025, 0.05, 0.075 and 0.1, and 2-δ = 2, 1.975, 1.950, 1.925, and 1.900, hereafter named CS-0, CS-2.5, CS-5.0, CS-7.5, and CS-10, respectively) were prepared using ultrasonic-assisted sol–gel auto-combustion method. Cerium (III) nitrate hexahydrate (99.5%, Alfa Aesar), Strontium (II) nitrate (99%, Alfa Aesar), Ethylene glycol (99%, Loba Chemie), and Citric acid (99%, Loba Chemie) were used as starting materials. The detailed synthesis procedure is given in previously reported work [50]. Further, the calcined powders were pressed into pellets by applying 100 MPa pressure uniaxially, a diameter of 15 mm and a thickness of 2 mm, and sintered at 1450 °C for 4 h.",
            "synthesis" : "sol-gel",
            "description" : "solid solution",
            "particle_size_nm": null,
            "phase_types": "Fluorite",
            "phase_flag": "single",
            "microscopy": null,
            "image_path": "",
            "morphology": null,
            "pretreatment_temp": null,
            "pretreatment_o2_vol%": null,
            "pretreatment_time_h": null, 
            "hierarchical": false,
            "Sbet" : null,
            "Dpore": null,
            "Vtotal": null,
            "crystallite_size_nm": null,
            "lattice_parameter_A": 5.42,
            "reactions": [],
            "osc_entries": [],
            "xps_entries": {
                "O_beta_frac_3_peaks": null,
                "O_beta_frac_2_peaks": null,
                "O_alpha_BE": null,
                "O_beta_BE": null,
                "O_gamma_BE": null,
                "Ce3_fraction": 0.13,
                "Ce_u3_BE": null
            }
        },
        {
            "doi": "10.1007/s11581-024-05781-1",
            "name": "CS-5",
            "Ce": 0.95,
            "Sr": 0.05,
            "deposit": null,
            "calcination_temp" : 500,
            "calcination_time" : 2,
            "calcination_flowing_gas" : null,
            "calcination_reactive_gas" : null,
            "synthesis_para" : "The strontium doped ceria powders with composition Ce1-xSrxO2-δ (x = 0, 0.025, 0.05, 0.075 and 0.1, and 2-δ = 2, 1.975, 1.950, 1.925, and 1.900, hereafter named CS-0, CS-2.5, CS-5.0, CS-7.5, and CS-10, respectively) were prepared using ultrasonic-assisted sol–gel auto-combustion method. Cerium (III) nitrate hexahydrate (99.5%, Alfa Aesar), Strontium (II) nitrate (99%, Alfa Aesar), Ethylene glycol (99%, Loba Chemie), and Citric acid (99%, Loba Chemie) were used as starting materials. The detailed synthesis procedure is given in previously reported work [50]. Further, the calcined powders were pressed into pellets by applying 100 MPa pressure uniaxially, a diameter of 15 mm and a thickness of 2 mm, and sintered at 1450 °C for 4 h.",
            "synthesis" : "sol-gel",
            "description" : "solid solution",
            "particle_size_nm": null,
            "phase_types": "Fluorite",
            "phase_flag": "single",
            "microscopy": null,
            "image_path": "",
            "morphology": null,
            "pretreatment_temp": null,
            "pretreatment_o2_vol%": null,
            "pretreatment_time_h": null, 
            "hierarchical": false,
            "Sbet" : null,
            "Dpore": null,
            "Vtotal": null,
            "crystallite_size_nm": null,
            "lattice_parameter_A": 5.43,
            "reactions": [],
            "osc_entries": [],
            "xps_entries": {
                "O_beta_frac_3_peaks": null,
                "O_beta_frac_2_peaks": null,
                "O_alpha_BE": null,
                "O_beta_BE": null,
                "O_gamma_BE": null,
                "Ce3_fraction": 0.16,
                "Ce_u3_BE": null
            }
        },
        {
            "doi": "10.1007/s11581-024-05781-1",
            "name": "CS-7.5",
            "Ce": 0.925,
            "Sr": 0.075,
            "deposit": null,
            "calcination_temp" : 500,
            "calcination_time" : 2,
            "calcination_flowing_gas" : null,
            "calcination_reactive_gas" : null,
            "synthesis_para" : "The strontium doped ceria powders with composition Ce1-xSrxO2-δ (x = 0, 0.025, 0.05, 0.075 and 0.1, and 2-δ = 2, 1.975, 1.950, 1.925, and 1.900, hereafter named CS-0, CS-2.5, CS-5.0, CS-7.5, and CS-10, respectively) were prepared using ultrasonic-assisted sol–gel auto-combustion method. Cerium (III) nitrate hexahydrate (99.5%, Alfa Aesar), Strontium (II) nitrate (99%, Alfa Aesar), Ethylene glycol (99%, Loba Chemie), and Citric acid (99%, Loba Chemie) were used as starting materials. The detailed synthesis procedure is given in previously reported work [50]. Further, the calcined powders were pressed into pellets by applying 100 MPa pressure uniaxially, a diameter of 15 mm and a thickness of 2 mm, and sintered at 1450 °C for 4 h.",
            "synthesis" : "sol-gel",
            "description" : "solid solution",
            "particle_size_nm": null,
            "phase_types": "Fluorite",
            "phase_flag": "single",
            "microscopy": null,
            "image_path": "",
            "morphology": null,
            "pretreatment_temp": null,
            "pretreatment_o2_vol%": null,
            "pretreatment_time_h": null, 
            "hierarchical": false,
            "Sbet" : null,
            "Dpore": null,
            "Vtotal": null,
            "crystallite_size_nm": null,
            "lattice_parameter_A": 5.44,
            "reactions": [],
            "osc_entries": [],
            "xps_entries": {
                "O_beta_frac_3_peaks": null,
                "O_beta_frac_2_peaks": null,
                "O_alpha_BE": null,
                "O_beta_BE": null,
                "O_gamma_BE": null,
                "Ce3_fraction": 0.11,
                "Ce_u3_BE": null
            }
        },
        {
            "doi": "10.1016/j.apsusc.2018.05.216",
            "name": "CZr2",
            "Ce": 0.8,
            "Zr": 0.2,
            "deposit": null,
            "calcination_temp" : 400,
            "calcination_time" : 5,
            "calcination_flowing_gas" : null,
            "calcination_reactive_gas" : null,
            "synthesis_para" : " For the example of Ce0.8Tb0.2O2 nanorods, 1.74 g of Ce(NO3)3·6H2O and 0.679 g of Tb(NO3)3·6H2O were co-dissolved in 5 ml of distilled water, and 19.2 g NaOH were dissolved in 20 ml distilled water. The two solutions were mixed together with the addition of 15 ml distilled water. The obtained solution was stirred for 30 min. Then, the mixture was transferred to a stainless steel autoclave (100 ml) and maintained at 100 °C for 24 h. The autoclave was cooled to room temperature naturally. The resulting slurry was collected by centrifugation, washed with water and ethanol to neutral pH, and dried at 80 °C for 12 h. Finally the as-synthesized powder was calcined at 400 °C for 5 h in air. The other materials were prepared using the same method. The precursors of Zn and Zr are zinc and zirconium nitrate hexahydrate, respectively. The as-prepared nanorod materials are denoted as C, CZr2, CZn2 and CTb2 for bare CeO2, Ce0.8Zr0.2O2, Ce0.8Zn0.2O2, Ce0.8Tb0.2O2, respectively. While the obtained Ce0.9Tb0.1O2 and Ce0.7Tb0.3O2 are denoted as CTb1 and CTb3, respectively.",
            "synthesis" : "hydrothermal",
            "description" : "solid solution",
            "particle_size_nm": null,
            "phase_types": "Fluorite",
            "phase_flag": "single",
            "microscopy": null,
            "image_path": "",
            "morphology": "nanorod",
            "pretreatment_temp": null,
            "pretreatment_o2_vol%": null,
            "pretreatment_time_h": null, 
            "hierarchical": false,
            "Sbet" : 50,
            "Dpore": 27.8,
            "Vtotal": 0.35,
            "crystallite_size_nm": 11.8,
            "lattice_parameter_A": 0.5358,
            "reactions": [],
            "osc_entries": [],
            "xps_entries": {
                "O_beta_frac_3_peaks": null,
                "O_beta_frac_2_peaks": 0.3515,
                "O_alpha_BE": null,
                "O_beta_BE": null,
                "O_gamma_BE": null,
                "Ce3_fraction": null,
                "Ce_u3_BE": 0.1255
            }
        },
        {
            "doi": "10.1016/j.apsusc.2018.05.216",
            "name": "CZn2",
            "Ce": 0.8,
            "Zn": 0.2,
            "deposit": null,
            "calcination_temp" : 400,
            "calcination_time" : 5,
            "calcination_flowing_gas" : null,
            "calcination_reactive_gas" : null,
            "synthesis_para" : " For the example of Ce0.8Tb0.2O2 nanorods, 1.74 g of Ce(NO3)3·6H2O and 0.679 g of Tb(NO3)3·6H2O were co-dissolved in 5 ml of distilled water, and 19.2 g NaOH were dissolved in 20 ml distilled water. The two solutions were mixed together with the addition of 15 ml distilled water. The obtained solution was stirred for 30 min. Then, the mixture was transferred to a stainless steel autoclave (100 ml) and maintained at 100 °C for 24 h. The autoclave was cooled to room temperature naturally. The resulting slurry was collected by centrifugation, washed with water and ethanol to neutral pH, and dried at 80 °C for 12 h. Finally the as-synthesized powder was calcined at 400 °C for 5 h in air. The other materials were prepared using the same method. The precursors of Zn and Zr are zinc and zirconium nitrate hexahydrate, respectively. The as-prepared nanorod materials are denoted as C, CZr2, CZn2 and CTb2 for bare CeO2, Ce0.8Zr0.2O2, Ce0.8Zn0.2O2, Ce0.8Tb0.2O2, respectively. While the obtained Ce0.9Tb0.1O2 and Ce0.7Tb0.3O2 are denoted as CTb1 and CTb3, respectively.",
            "synthesis" : "hydrothermal",
            "description" : "solid solution",
            "particle_size_nm": null,
            "phase_types": "Fluorite",
            "phase_flag": "single",
            "microscopy": null,
            "image_path": "",
            "morphology": "nanorod",
            "pretreatment_temp": null,
            "pretreatment_o2_vol%": null,
            "pretreatment_time_h": null, 
            "hierarchical": false,
            "Sbet" : 52.4,
            "Dpore": 21,
            "Vtotal": 0.28,
            "crystallite_size_nm": 14.8,
            "lattice_parameter_A": 0.5389,
            "reactions": [],
            "osc_entries": [],
            "xps_entries": {
                "O_beta_frac_3_peaks": null,
                "O_beta_frac_2_peaks": 0.35,
                "O_alpha_BE": null,
                "O_beta_BE": null,
                "O_gamma_BE": null,
                "Ce3_fraction": null,
                "Ce_u3_BE": 0.1216
            }
        },
        {
            "doi": "10.1016/j.apsusc.2018.05.216",
            "name": "CTb1",
            "Ce": 0.9,
            "Tb": 0.1,
            "deposit": null,
            "calcination_temp" : 400,
            "calcination_time" : 5,
            "calcination_flowing_gas" : null,
            "calcination_reactive_gas" : null,
