Repository: Iwanap1/co_oxidation

# Training an Extrapolatable Model for CO Oxidation Light-Off Prediction over Cerium-Based Catalysts
Extrapolatable NNs for CO Oxidation light-off prediction



The exact architecture can be dictated by the provided model configs. In the most physically-informed scenario, the archictecture includes latent states for both the H<sub>2</sub>-TPR and dynamic oxygen storage capacity (OSC), which are trained both on those experimental measurements and the conversion itself. The weight-hourly space velocity is not included in the features for the conversion net, rather is used to calculate conversion using the solution for a simple first-order kinetic model in a PFR.

File: src/db/migrations/23-3-26.json (part 3 of 17)
{
                    "value_O_umol_per_g_catalyst": 486,
                    "reference_ceria_eqv": null,
                    "reference_ceria_sbet": null
                }
            ]
        },
        {
            "doi": "10.1002/slct.201600152",
            "name": "Ce0.9Mn0.1",
            "Ce": 0.9,
            "Mn": 0.1,
            "deposit": null,
            "Sbet" : 70,
            "calcination_temp" : 400,
            "calcination_time" : 1,
            "Dpore": 12.32,
            "Vtotal": 0.0975,
            "calcination_flowing_gas" : null,
            "calcination_reactive_gas" : null,
            "synthesis_para" : "Ammonium ceric nitrate ((NH4)2 Ce (NO3)6) (Merck), manganese (II) nitrate tetra hydrate (Mn (NO3)2.4H2O) (Sigma-Aldrich), urea (H2NCONH2) (Fisher Scientific) were utilized for the synthesis of ceria and manganese ion substituted ceria. The Nano sized CeO2 and Ce1-xMnxO2- (X= 0.1, 0.2, 0.3, 0.4, 0.5) were synthesized by a solid solution combustion method using urea as fuel. In a typical synthesis of CeO2, 10 mmol (NH4)2 Ce (NO3)6 and 40 mmol H2NCONH2  -  C. Initially, solution was boiling with froth and foam followed by ignition after complete dehydration and burned with flame yielding solid product within 2 min  C for 1hr. Similarly, Mn-CeO2 were synthesized by taking Mn(NO3)2.4H2O as the precursor for manganese. For the synthesis of Ce0.90Mn0.10O2-δ, 9 mmol of (NH4)2Ce (NO3)6, 1 mmol of Mn(NO3)2.4H2O and 37.5 mmol of H2NCONH2 were processed at 400C. Similarly, for synthesis of Ce0.8Mn0.2O2-, 8 mmol of (NH4)2Ce (NO3)6, 2 mmol of Mn(NO3)2.4H2O and 35.3 mmol of H2NCONH2, for synthesis of Ce0.7Mn0.3O2-, 7 mmol of (NH4)2Ce (NO3)6, 3 mmol of Mn(NO3)2.4H2O and 33 mmol of H2NCONH2, for synthesis of Ce0.6Mn0.4O2-6 mmol of (NH4)2Ce (NO3)6, 4 mmol of Mn(NO3)2.4H2O and 30.5 mmol of H2NCONH2, for synthesis of Ce0.6Mn0.4O2-5 mmol of (NH4)2Ce (NO3)6, 5 mmol of Mn(NO3)2.4H2O and 28.1 mmol of H2NCONH2 were taken to proceed above synthetic method. ",
            "synthesis" : "solution combustion",
            "description" : "solid solution",
            "particle_size_nm": null,
            "crystallite_size_nm": 20.1,
            "phase_types": "Fluorite",
            "phase_flag": "single",
            "microscopy": null,
            "image_path": "",
            "morphology": null,
            "pretreatment_temp": 0,
            "pretreatment_o2_vol%": 0,
            "pretreatment_time_h": 0, 
            "hierarchical": false,
            "lattice_parameter_A": 5.3859,
            "reactions": [
                {
                    "gas_co_content" : 0.4,
                    "gas_o2_content" : 10,
                    "gas_h2o_content" : 0,
                    "gas_co2_content" : 0,
                    "flow_mL_h_g" : 30000,
                    "flow_h-1": null,
                    "notes": null,
                    "mass_catalyst_g": 0.2,
                    "temps": [90.40695612703726, 94.94106299380132, 99.97304926311011, 105.15184612547696, 110.12638477141519, 115.20943559483113, 120.15844196371579, 125.08617143505582, 130.20539298429765, 135.15227166342783, 140.3310685257947, 145.4034809004383, 150.17163364019348, 155.1227676988326, 160.09730634477086, 165.12078185506175, 170.27830181988395, 175.08688066497396, 180.15503766010866, 185.1763854806451, 190.15092412658336, 195.04248287209748, 200.0893629696875, 205.0660293053802, 210.09588788493454, 215.18106639810492, 220.1236896977262, 225.0343976510305, 230.4259634888438],
                    "conversion": [0.6529333028631126, 1.3230061049263817, 2.4803303842512485, 2.7496653716822825, 4.154288139466553, 5.703372400509288, 7.479350984296954, 10.015996865920146, 12.52244458228592, 15.563481440370866, 19.517808755835592, 23.199536417354967, 26.564591426985732, 31.011883386112107, 35.18820802455029, 39.79546864287813, 43.81264078874343, 49.298912866050735, 54.839868107472824, 58.9892592471679, 65.3341386177402, 70.22950605595638, 76.06754595018118, 82.59034964578368, 87.82932323463159, 93.24785348176684, 96.12565701413601, 97.85674643335183, 99.01896771244817]
                }
            ],
            "osc_entries": [],
            "h2_tpr_peaks": {
                "temps": [223],
                "h2_vol%": 5,
                "mass_catalyst_g": 0.1,
                "pretreatment_temp": 400,
                "pretreatment_time": 0.5,
                "start_temp": null,
                "ramp_rate_C_min": 10
            }
        
        },
        {
            "doi": "10.1002/slct.201600152",
            "name": "Ce0.8Mn0.2",
            "Ce": 0.8,
            "Mn": 0.2,
            "deposit": null,
            "Sbet" : 76,
            "calcination_temp" : 400,
            "calcination_time" : 1,
            "Dpore": 13.18,
            "Vtotal": 0.1184,
            "calcination_flowing_gas" : null,
            "calcination_reactive_gas" : null,
            "synthesis_para" : "Ammonium ceric nitrate ((NH4)2 Ce (NO3)6) (Merck), manganese (II) nitrate tetra hydrate (Mn (NO3)2.4H2O) (Sigma-Aldrich), urea (H2NCONH2) (Fisher Scientific) were utilized for the synthesis of ceria and manganese ion substituted ceria. The Nano sized CeO2 and Ce1-xMnxO2- (X= 0.1, 0.2, 0.3, 0.4, 0.5) were synthesized by a solid solution combustion method using urea as fuel. In a typical synthesis of CeO2, 10 mmol (NH4)2 Ce (NO3)6 and 40 mmol H2NCONH2  -  C. Initially, solution was boiling with froth and foam followed by ignition after complete dehydration and burned with flame yielding solid product within 2 min  C for 1hr. Similarly, Mn-CeO2 were synthesized by taking Mn(NO3)2.4H2O as the precursor for manganese. For the synthesis of Ce0.90Mn0.10O2-δ, 9 mmol of (NH4)2Ce (NO3)6, 1 mmol of Mn(NO3)2.4H2O and 37.5 mmol of H2NCONH2 were processed at 400C. Similarly, for synthesis of Ce0.8Mn0.2O2-, 8 mmol of (NH4)2Ce (NO3)6, 2 mmol of Mn(NO3)2.4H2O and 35.3 mmol of H2NCONH2, for synthesis of Ce0.7Mn0.3O2-, 7 mmol of (NH4)2Ce (NO3)6, 3 mmol of Mn(NO3)2.4H2O and 33 mmol of H2NCONH2, for synthesis of Ce0.6Mn0.4O2-6 mmol of (NH4)2Ce (NO3)6, 4 mmol of Mn(NO3)2.4H2O and 30.5 mmol of H2NCONH2, for synthesis of Ce0.6Mn0.4O2-5 mmol of (NH4)2Ce (NO3)6, 5 mmol of Mn(NO3)2.4H2O and 28.1 mmol of H2NCONH2 were taken to proceed above synthetic method. ",
            "synthesis" : "solution combustion",
            "description" : "solid solution",
            "particle_size_nm": null,
            "crystallite_size_nm": 8.9,
            "phase_types": "Fluorite",
            "phase_flag": "single",
            "microscopy": null,
            "image_path": "",
            "morphology": null,
            "pretreatment_temp": 0,
            "pretreatment_o2_vol%": 0,
            "pretreatment_time_h": 0, 
            "hierarchical": false,
            "lattice_parameter_A": 5.3714,
            "reactions": [
                {
                    "gas_co_content" : 0.4,
                    "gas_o2_content" : 10,
                    "gas_h2o_content" : 0,
                    "gas_co2_content" : 0,
                    "flow_mL_h_g" : 30000,
                    "flow_h-1": null,
                    "notes": null,
                    "mass_catalyst_g": 0.2,
                    "temps": [60.07248329763543, 65.20234329564958, 69.94283606859672, 55.45326884069277, 75.19184669286089, 80.02170243549554, 85.25156385196954, 90.18567639257294, 95.24532262868976, 100.32624576235123, 105.06886622505283, 110.34340912637057, 115.13071107391593, 119.95205605753273, 125.30532347976566, 130.18198839699852, 135.09695172981176, 140.01404275237945, 145.19071192499183, 150.31418885374262, 154.95042482872097, 160.03560334189137, 165.18248485794123, 170.0591497751741, 175.10390218300967, 180.02737627484078, 185.2253223449978, 190.28709627086909, 194.99567369749926, 202.95536106895133, 214.03211393069404],
                    "conversion": [0.5770298064052757, 0.6259998041200091, 0.8006594626358917, 0.31095948548855734, 1.2087427769253372, 2.246906728477686, 2.9194280304266917, 4.376285462440012, 5.630733570565766, 7.771538637328197, 11.185563644673696, 15.636120270314388, 19.362737096405603, 24.324214031536677, 29.106134308380398, 34.08719924259737, 38.68548202801084, 43.73836962554275, 49.195259704221215, 54.89699977147335, 59.54833338774444, 65.19212562436746, 71.67167248865529, 76.81760308184519, 81.92190917697756, 87.77219157063107, 93.63145179719892, 97.61842577780679, 99.63925435016813, 99.97551500114263, 99.98122816754268]
                }
            ],
            "osc_entries": [
            ],
            "h2_tpr_peaks": {
                "temps": [241],
                "h2_vol%": 5,
                "mass_catalyst_g": 0.1,
                "pretreatment_temp": 400,
                "pretreatment_time": 0.5,
                "start_temp": null,
                "ramp_rate_C_min": 10
            }
        },
        {
            "doi": "10.1002/slct.201600152",
            "name": "Ce0.7Mn0.3",
            "Ce": 0.7,
            "Mn": 0.3,
            "deposit": null,
            "Sbet" : 69,
            "calcination_temp" : 400,
            "calcination_time" : 1,
            "Dpore": 14.31,
            "Vtotal": 0.1357,
            "calcination_flowing_gas" : null,
            "calcination_reactive_gas" : null,
            "synthesis_para" : "Ammonium ceric nitrate ((NH4)2 Ce (NO3)6) (Merck), manganese (II) nitrate tetra hydrate (Mn (NO3)2.4H2O) (Sigma-Aldrich), urea (H2NCONH2) (Fisher Scientific) were utilized for the synthesis of ceria and manganese ion substituted ceria. The Nano sized CeO2 and Ce1-xMnxO2- (X= 0.1, 0.2, 0.3, 0.4, 0.5) were synthesized by a solid solution combustion method using urea as fuel. In a typical synthesis of CeO2, 10 mmol (NH4)2 Ce (NO3)6 and 40 mmol H2NCONH2  -  C. Initially, solution was boiling with froth and foam followed by ignition after complete dehydration and burned with flame yielding solid product within 2 min  C for 1hr. Similarly, Mn-CeO2 were synthesized by taking Mn(NO3)2.4H2O as the precursor for manganese. For the synthesis of Ce0.90Mn0.10O2-δ, 9 mmol of (NH4)2Ce (NO3)6, 1 mmol of Mn(NO3)2.4H2O and 37.5 mmol of H2NCONH2 were processed at 400C. Similarly, for synthesis of Ce0.8Mn0.2O2-, 8 mmol of (NH4)2Ce (NO3)6, 2 mmol of Mn(NO3)2.4H2O and 35.3 mmol of H2NCONH2, for synthesis of Ce0.7Mn0.3O2-, 7 mmol of (NH4)2Ce (NO3)6, 3 mmol of Mn(NO3)2.4H2O and 33 mmol of H2NCONH2, for synthesis of Ce0.6Mn0.4O2-6 mmol of (NH4)2Ce (NO3)6, 4 mmol of Mn(NO3)2.4H2O and 30.5 mmol of H2NCONH2, for synthesis of Ce0.6Mn0.4O2-5 mmol of (NH4)2Ce (NO3)6, 5 mmol of Mn(NO3)2.4H2O and 28.1 mmol of H2NCONH2 were taken to proceed above synthetic method. ",
            "synthesis" : "solution combustion",
            "description" : "solid solution",
            "particle_size_nm": null,
            "crystallite_size_nm": 15.2,
            "phase_types": "Fluorite",
            "phase_flag": "single",
            "microscopy": null,
            "image_path": "",
            "morphology": null,
            "pretreatment_temp": 0,
            "pretreatment_o2_vol%": 0,
            "pretreatment_time_h": 0, 
            "hierarchical": false,
            "lattice_parameter_A": 5.3314,
            "reactions": [
                {
                    "gas_co_content" : 0.4,
                    "gas_o2_content" : 10,
                    "gas_h2o_content" : 0,
                    "gas_co2_content" : 0,
                    "flow_mL_h_g" : 30000,
                    "flow_h-1": null,
                    "notes": null,
                    "mass_catalyst_g": 0.2,
                    "temps": [75.1195052412091, 80.01531936623215, 85.32603299337579, 89.74311692364431, 95.18574731556475, 100.24539355168159, 105.27099675172697, 110.27532305422773, 114.99879430913913, 119.89886381367111, 125.1712790252344, 130.13730691215477, 135.2331238740975, 140.04595809869642, 145.23539340983558, 150.22269819430062, 155.09723542177903, 160.11432786280656, 165.27610320713768, 169.92297763088837, 175.12517908055435, 180.0975900367381, 185.15510858310046, 190.24879785528873, 195.08078128767784, 199.8297848196428, 205.08092313366146, 210.0916325054256, 215.0321281152924],
                    "conversion": [0.50765564297607, 1.396461101498482, 2.1334595671052203, 2.590512879109399, 3.9216806503215698, 5.1549084261042735, 7.609937644869577, 11.428781299990206, 14.930952303222226, 17.935261663021123, 22.2046292971173, 25.649668636348796, 30.656034736051712, 36.10231464855865, 41.70203388723842, 46.11504684796448, 51.172015278639286, 56.40037870131566, 61.7536156181646, 66.45636773203617, 73.24034474878391, 79.59093728575625, 85.35307368352322, 91.54369756129411, 95.499657210016, 97.4249942868336, 98.52355456890079, 99.32094936502236, 99.77310567725507]
                }
            ],
            "osc_entries": [
            ],
            "h2_tpr_peaks": {
                "temps": [247],
                "h2_vol%": 5,
                "mass_catalyst_g": 0.1,
                "pretreatment_temp": 400,
                "pretreatment_time": 0.5,
                "start_temp": null,
                "ramp_rate_C_min": 10
            }
            
        },
        {
            "doi": "10.1002/slct.201600152",
            "name": "Ce0.6Mn0.4",
            "Ce": 0.6,
            "Mn": 0.4,
            "deposit": null,
            "Sbet" : 58,
            "calcination_temp" : 400,
            "calcination_time" : 1,
            "Dpore": 12.49,
            "Vtotal": 0.1155,
            "calcination_flowing_gas" : null,
            "calcination_reactive_gas" : null,
            "synthesis_para" : "Ammonium ceric nitrate ((NH4)2 Ce (NO3)6) (Merck), manganese (II) nitrate tetra hydrate (Mn (NO3)2.4H2O) (Sigma-Aldrich), urea (H2NCONH2) (Fisher Scientific) were utilized for the synthesis of ceria and manganese ion substituted ceria. The Nano sized CeO2 and Ce1-xMnxO2- (X= 0.1, 0.2, 0.3, 0.4, 0.5) were synthesized by a solid solution combustion method using urea as fuel. In a typical synthesis of CeO2, 10 mmol (NH4)2 Ce (NO3)6 and 40 mmol H2NCONH2  -  C. Initially, solution was boiling with froth and foam followed by ignition after complete dehydration and burned with flame yielding solid product within 2 min  C for 1hr. Similarly, Mn-CeO2 were synthesized by taking Mn(NO3)2.4H2O as the precursor for manganese. For the synthesis of Ce0.90Mn0.10O2-δ, 9 mmol of (NH4)2Ce (NO3)6, 1 mmol of Mn(NO3)2.4H2O and 37.5 mmol of H2NCONH2 were processed at 400C. Similarly, for synthesis of Ce0.8Mn0.2O2-, 8 mmol of (NH4)2Ce (NO3)6, 2 mmol of Mn(NO3)2.4H2O and 35.3 mmol of H2NCONH2, for synthesis of Ce0.7Mn0.3O2-, 7 mmol of (NH4)2Ce (NO3)6, 3 mmol of Mn(NO3)2.4H2O and 33 mmol of H2NCONH2, for synthesis of Ce0.6Mn0.4O2-6 mmol of (NH4)2Ce (NO3)6, 4 mmol of Mn(NO3)2.4H2O and 30.5 mmol of H2NCONH2, for synthesis of Ce0.6Mn0.4O2-5 mmol of (NH4)2Ce (NO3)6, 5 mmol of Mn(NO3)2.4H2O and 28.1 mmol of H2NCONH2 were taken to proceed above synthetic method. ",
            "synthesis" : "solution combustion",
            "description" : "solid solution",
            "particle_size_nm": null,
            "crystallite_size_nm": 11.1,
            "phase_types": "Fluorite",
            "phase_flag": "single",
            "microscopy": null,
            "image_path": "",
            "morphology": null,
            "pretreatment_temp": 0,
            "pretreatment_o2_vol%": 0,
            "pretreatment_time_h": 0, 
            "hierarchical": false,
            "lattice_parameter_A": 5.3060,
            "reactions": [
                {
                    "gas_co_content" : 0.4,
                    "gas_o2_content" : 10,
                    "gas_h2o_content" : 0,
                    "gas_co2_content" : 0,
                    "flow_mL_h_g" : 30000,
                    "flow_h-1": null,
                    "notes": null,
                    "mass_catalyst_g": 0.2,
                    "temps": [85.00262415069717, 89.79418147775147, 94.77723088270756, 99.97092157335564, 105.15184612547696, 110.06255407878126, 115.21369097434005, 119.9478006780238, 125.18830054327012, 130.42667271876195, 135.3246145335395, 140.35660080284828, 145.301351792224, 150.2078043660194, 155.01425552135493, 160.088795585753, 165.16759102966, 169.9038284230982, 174.8145363764025, 180.16567610888097, 185.06361792365848, 190.13390260854763, 195.0297167335707, 200.2765996680804, 205.11709385948737, 210.06397253861755, 215.22149250343975, 220.09602973091816, 225.38546646051716],
                    "conversion": [1.290359439783226, 2.1481505664196403, 2.6778427083673404, 3.515229669289282, 4.874147105873135, 7.148803499722503, 10.424896346838171, 13.524697202180796, 16.92076654369756, 20.443341712644052, 23.21912441644086, 28.11857268779994, 32.336521824295644, 37.66282524240149, 43.74326662531422, 48.12689758741145, 53.58052299957559, 58.26042244784695, 63.57285103326695, 68.45352747216872, 73.41173974078548, 78.36913584277366, 83.76399725768013, 88.41533087395122, 92.96464366164996, 95.90692435767686, 98.13832392021155, 99.46704319153798, 99.57232868662466]
                }
            ],
            "osc_entries": [
            ],
            "h2_tpr_peaks": {
                "temps": [250],
                "h2_vol%": 5,
                "mass_catalyst_g": 0.1,
                "pretreatment_temp": 400,
                "pretreatment_time": 0.5,
                "start_temp": null,
                "ramp_rate_C_min": 10
            }
        },
        {
            "doi": "10.1002/slct.201600152",
            "name": "Ce0.5Mn0.5",
            "Ce": 0.5,
            "Mn": 0.5,
            "deposit": null,
            "Sbet" : 77,
            "calcination_temp" : 400,
            "calcination_time" : 1,
            "Dpore": 14.95,
            "Vtotal": 0.2070,
            "calcination_flowing_gas" : null,
            "calcination_reactive_gas" : null,
            "synthesis_para" : "Ammonium ceric nitrate ((NH4)2 Ce (NO3)6) (Merck), manganese (II) nitrate tetra hydrate (Mn (NO3)2.4H2O) (Sigma-Aldrich), urea (H2NCONH2) (Fisher Scientific) were utilized for the synthesis of ceria and manganese ion substituted ceria. The Nano sized CeO2 and Ce1-xMnxO2- (X= 0.1, 0.2, 0.3, 0.4, 0.5) were synthesized by a solid solution combustion method using urea as fuel. In a typical synthesis of CeO2, 10 mmol (NH4)2 Ce (NO3)6 and 40 mmol H2NCONH2  -  C. Initially, solution was boiling with froth and foam followed by ignition after complete dehydration and burned with flame yielding solid product within 2 min  C for 1hr. Similarly, Mn-CeO2 were synthesized by taking Mn(NO3)2.4H2O as the precursor for manganese. For the synthesis of Ce0.90Mn0.10O2-δ, 9 mmol of (NH4)2Ce (NO3)6, 1 mmol of Mn(NO3)2.4H2O and 37.5 mmol of H2NCONH2 were processed at 400C. Similarly, for synthesis of Ce0.8Mn0.2O2-, 8 mmol of (NH4)2Ce (NO3)6, 2 mmol of Mn(NO3)2.4H2O and 35.3 mmol of H2NCONH2, for synthesis of Ce0.7Mn0.3O2-, 7 mmol of (NH4)2Ce (NO3)6, 3 mmol of Mn(NO3)2.4H2O and 33 mmol of H2NCONH2, for synthesis of Ce0.6Mn0.4O2-6 mmol of (NH4)2Ce (NO3)6, 4 mmol of Mn(NO3)2.4H2O and 30.5 mmol of H2NCONH2, for synthesis of Ce0.6Mn0.4O2-5 mmol of (NH4)2Ce (NO3)6, 5 mmol of Mn(NO3)2.4H2O and 28.1 mmol of H2NCONH2 were taken to proceed above synthetic method. ",
            "synthesis" : "solution combustion",
            "description" : "solid solution",
            "particle_size_nm": null,
            "crystallite_size_nm": 13.5,
            "phase_types": "Fluorite",
            "phase_flag": "single",
            "microscopy": null,
            "image_path": "",
            "morphology": null,
            "pretreatment_temp": 0,
            "pretreatment_o2_vol%": 0,
            "pretreatment_time_h": 0, 
            "hierarchical": false,
            "lattice_parameter_A": 5.3561,
            "reactions": [
                {
                    "gas_co_content" : 0.4,
                    "gas_o2_content" : 10,
                    "gas_h2o_content" : 0,
                    "gas_co2_content" : 0,
                    "flow_mL_h_g" : 30000,
                    "flow_h-1": null,
                    "notes": null,
                    "mass_catalyst_g": 0.2,
                    "temps": [90.0495042482872, 94.8942538192031, 100.17305210002979, 105.2156768181109, 110.50085816820096, 115.12858338416147, 120.34355097235421, 125.55000780152909, 130.06709315025745, 135.39695598519125, 140.33319621554915, 145.2715641356615, 150.25035816110866, 155.2185137377835, 160.09517865501638, 164.85269294599922, 170.21447112725002, 175.21241436048737, 180.49121264131406, 185.49979432332373, 190.18071178314585, 195.19142115491, 200.3489411197322, 205.1447538262954, 210.37461524276938, 215.1534064312969, 220.44497085065035, 224.84503326288316, 230.38128200400004, 235.38135292699187, 240.0792919048497, 249.9070908807217, 259.5093547426204],
                    "conversion": [0.603963305148379, 0.7565864646926317, 0.8741144592079919, 1.0830531161241879, 1.9922627403610722, 3.2197773497437234, 3.9453494825503572, 5.3050830857627895, 7.045150337892984, 9.280630733570566, 11.474486631190624, 14.505729489732623, 18.071561489993798, 21.528843328653977, 25.34687081714603, 28.96412131500767, 33.28490744670432, 38.803826189154776, 44.34314909731971, 48.11465508798276, 54.337109464268224, 59.30838039894225, 65.54879044105644, 72.15729163265972, 77.19140739773432, 83.45058927230583, 89.85260030687866, 94.50556625640691, 97.18667363128856, 98.64597956318762, 99.86370017302733, 99.92246417028501, 99.99183833371421]
                }
            ],
            "osc_entries": [
            ],
            "h2_tpr_peaks": {
                "temps": [267],
                "h2_vol%": 5,
                "mass_catalyst_g": 0.1,
                "pretreatment_temp": 400,
                "pretreatment_time": 0.5,
                "start_temp": null,
                "ramp_rate_C_min": 10
            }
        },
        {
            "doi": "10.3390/molecules28166005",
            "name": "4 mol.% Yb",
            "Ce": 0.96,
            "Yb": 0.04,
            "deposit": null,
            "Sbet" : 89.7,
            "calcination_temp" : 500,
            "calcination_time" : 2,
            "Dpore": null,
            "Vtotal": null,
            "calcination_flowing_gas" : null,
            "calcination_reactive_gas" : null,
            "synthesis_para" : "Firstly, the desired amounts of Ce(NO3)3∙6H2O and RE(NO3)3∙nH2O (RE = Yb, Y, Sm and La) with different RE/(RE + Ce) (mol.%) were dissolved in a mixed solution of 25 mL ethylene glycol and 5 mL distilled water, the total amount of Ce3+ and RE3+ ions was 4.0 mmol. Then, the mixed solution was decanted into a 50 mL Teflon–lined stainless steel autoclave and sealed. Subsequently, the solvothermal process lasted for 24 h at 200 °C. After the reaction, the resulting precipitates were collected by centrifugation, and washed thrice alternately with distilled water and ethanol. At this point, the precursors synthesized by the hydrothermal process were obtained after drying in air at 80 °C for 12 h. Finally, a series of RE–doped CeO2 powders were obtained by following calcination in air at 500 °C for 2 h. For comparison, the Undoped CeO2 was synthesized using the same procedure, albeit in the absence of dopants RE(NO3)3∙nH2O.",
            "synthesis" : "hydrothermal",
            "description" : "solid solution",
            "particle_size_nm": null,
            "crystallite_size_nm": null,
            "phase_types": "Fluorite",
            "phase_flag": "single",
            "microscopy": false,
            "image_path": "",
            "morphology": null,
            "pretreatment_temp": null,
            "pretreatment_o2_vol%": null,
            "pretreatment_time_h": null, 
            "hierarchical": false,
            "lattice_parameter_A": null,
            "reactions": [],
            "osc_entries": [
                {
                    "value_raw": 396,
                    "units_raw": "umol g^-1 of H2",
                    "method": "H2_TPR",
                    "measurement_class": "b",
                    "basis": "g_ceria",
                    "species_basis": "H2_equiv",
                    "measure": "red_cons",
                    "h2_vol%": 5,
                    "co_vol%": null,
                    "temperature": 650,
                    "estimated_from_other_samples": false,
                    "value_O_umol_per_g_catalyst": 396,
                    "reference_ceria_eqv": 230,
                    "reference_ceria_sbet": 96.0
                }
            ],
            "h2_tpr_peaks": {
                "temps": [510],
                "h2_vol%": 5,
                "mass_catalyst_g": 0.05,
                "pretreatment_temp": 500,
                "pretreatment_time": 1,
                "pretreatment_oxidising": true,
                "start_temp": null,
                "ramp_rate_C_min": 10 
            }
        },
        {
            "doi": "10.3390/molecules28166005",
            "name": "4 mol.% Y",
            "Ce": 0.96,
            "Y": 0.04,
            "deposit": null,
            "Sbet" : 98.1,
            "calcination_temp" : 500,
            "calcination_time" : 2,
            "Dpore": null,
            "Vtotal": null,
            "calcination_flowing_gas" : null,
            "calcination_reactive_gas" : null,
            "synthesis_para" : "Firstly, the desired amounts of Ce(NO3)3∙6H2O and RE(NO3)3∙nH2O (RE = Yb, Y, Sm and La) with different RE/(RE + Ce) (mol.%) were dissolved in a mixed solution of 25 mL ethylene glycol and 5 mL distilled water, the total amount of Ce3+ and RE3+ ions was 4.0 mmol. Then, the mixed solution was decanted into a 50 mL Teflon–lined stainless steel autoclave and sealed. Subsequently, the solvothermal process lasted for 24 h at 200 °C. After the reaction, the resulting precipitates were collected by centrifugation, and washed thrice alternately with distilled water and ethanol. At this point, the precursors synthesized by the hydrothermal process were obtained after drying in air at 80 °C for 12 h. Finally, a series of RE–doped CeO2 powders were obtained by following calcination in air at 500 °C for 2 h. For comparison, the Undoped CeO2 was synthesized using the same procedure, albeit in the absence of dopants RE(NO3)3∙nH2O.",
            "synthesis" : "hydrothermal",
            "description" : "solid solution",
            "particle_size_nm": null,
            "crystallite_size_nm": null,
            "phase_types": "Fluorite",
            "phase_flag": "single",
            "microscopy": false,
            "image_path": "",
            "morphology": null,
            "pretreatment_temp": null,
            "pretreatment_o2_vol%": null,
            "pretreatment_time_h": null, 
            "hierarchical": false,
            "lattice_parameter_A": null,
            "reactions": [],
            "osc_entries": [
                {
                    "value_raw": 387,
                    "units_raw": "umol g^-1 of H2",
                    "method": "H2_TPR",
                    "measurement_class": "b",
                    "basis": "g_ceria",
                    "species_basis": "H2_equiv",
                    "measure": "red_cons",
                    "h2_vol%": 5,
                    "co_vol%": null,
                    "temperature": 650,
                    "estimated_from_other_samples": false,
                    "value_O_umol_per_g_catalyst": 387,
                    "reference_ceria_eqv": 230,
                    "reference_ceria_sbet": 96.0
                }
            ],
            "h2_tpr_peaks": {
                "temps": [517],
                "h2_vol%": 5,
                "mass_catalyst_g": 0.05,
                "pretreatment_temp": 500,
                "pretreatment_time": 1,
                "pretreatment_oxidising": true,
                "start_temp": null,
                "ramp_rate_C_min": 10 
            }
        },
        {
            "doi": "10.3390/molecules28166005",
            "name": "4 mol.% Sm",
            "Ce": 0.96,
            "Sm": 0.04,
            "deposit": null,
            "Sbet" : 112.6,
            "calcination_temp" : 500,
            "calcination_time" : 2,
            "Dpore": null,
            "Vtotal": null,
            "calcination_flowing_gas" : null,
            "calcination_reactive_gas" : null,
            "synthesis_para" : "Firstly, the desired amounts of Ce(NO3)3∙6H2O and RE(NO3)3∙nH2O (RE = Yb, Y, Sm and La) with different RE/(RE + Ce) (mol.%) were dissolved in a mixed solution of 25 mL ethylene glycol and 5 mL distilled water, the total amount of Ce3+ and RE3+ ions was 4.0 mmol. Then, the mixed solution was decanted into a 50 mL Teflon–lined stainless steel autoclave and sealed. Subsequently, the solvothermal process lasted for 24 h at 200 °C. After the reaction, the resulting precipitates were collected by centrifugation, and washed thrice alternately with distilled water and ethanol. At this point, the precursors synthesized by the hydrothermal process were obtained after drying in air at 80 °C for 12 h. Finally, a series of RE–doped CeO2 powders were obtained by following calcination in air at 500 °C for 2 h. For comparison, the Undoped CeO2 was synthesized using the same procedure, albeit in the absence of dopants RE(NO3)3∙nH2O.",
            "synthesis" : "hydrothermal",
            "description" : "solid solution",
            "particle_size_nm": null,
            "crystallite_size_nm": null,
            "phase_types": "Fluorite",
            "phase_flag": "single",
            "microscopy": false,
            "image_path": "",
            "morphology": null,
            "pretreatment_temp": null,
            "pretreatment_o2_vol%": null,
            "pretreatment_time_h": null, 
            "hierarchical": false,
            "lattice_parameter_A": null,
            "reactions": [],
            "osc_entries": [
                {
                    "value_raw": 352,
                    "units_raw": "umol g^-1 of H2",
                    "method": "H2_TPR",
                    "measurement_class": "b",
                    "basis": "g_ceria",
                    "species_basis": "H2_equiv",
                    "measure": "red_cons",
                    "h2_vol%": 5,
                    "co_vol%": null,
                    "temperature": 650,
                    "estimated_from_other_samples": false,
                    "value_O_umol_per_g_catalyst": 352,
                    "reference_ceria_eqv": 230,
                    "reference_ceria_sbet": 96.0
                }
            ],
            "h2_tpr_peaks": {
                "temps": [503],
                "h2_vol%": 5,
                "mass_catalyst_g": 0.05,
                "pretreatment_temp": 500,
                "pretreatment_time": 1,
                "pretreatment_oxidising": true,
                "start_temp": null,
                "ramp_rate_C_min": 10 
            }
        },
        {
            "doi": "10.3390/molecules28166005",
            "name": "4 mol.% La",
            "Ce": 0.96,
            "La": 0.04,
            "deposit": null,
            "Sbet" : 104.6,
            "calcination_temp" : 500,
            "calcination_time" : 2,
            "Dpore": null,
            "Vtotal": null,
            "calcination_flowing_gas" : null,
            "calcination_reactive_gas" : null,
            "synthesis_para" : "Firstly, the desired amounts of Ce(NO3)3∙6H2O and RE(NO3)3∙nH2O (RE = Yb, Y, Sm and La) with different RE/(RE + Ce) (mol.%) were dissolved in a mixed solution of 25 mL ethylene glycol and 5 mL distilled water, the total amount of Ce3+ and RE3+ ions was 4.0 mmol. Then, the mixed solution was decanted into a 50 mL Teflon–lined stainless steel autoclave and sealed. Subsequently, the solvothermal process lasted for 24 h at 200 °C. After the reaction, the resulting precipitates were collected by centrifugation, and washed thrice alternately with distilled water and ethanol. At this point, the precursors synthesized by the hydrothermal process were obtained after drying in air at 80 °C for 12 h. Finally, a series of RE–doped CeO2 powders were obtained by following calcination in air at 500 °C for 2 h. For comparison, the Undoped CeO2 was synthesized using the same procedure, albeit in the absence of dopants RE(NO3)3∙nH2O.",
            "synthesis" : "hydrothermal",
            "description" : "solid solution",
            "particle_size_nm": null,
            "crystallite_size_nm": null,
            "phase_types": "Fluorite",
            "phase_flag": "single",
            "microscopy": false,
            "image_path": "",
            "morphology": null,
            "pretreatment_temp": null,
            "pretreatment_o2_vol%": null,
            "pretreatment_time_h": null, 
            "hierarchical": false,
            "lattice_parameter_A": null,
            "reactions": [],
            "osc_entries": [
                {
                    "value_raw": 319,
                    "units_raw": "umol g^-1 of H2",
                    "method": "H2_TPR",
                    "measurement_class": "b",
                    "basis": "g_ceria",
                    "species_basis": "H2_equiv",
                    "measure": "red_cons",
                    "h2_vol%": 5,
                    "co_vol%": null,
                    "temperature": 650,
                    "estimated_from_other_samples": false,
                    "value_O_umol_per_g_catalyst": 319,
                    "reference_ceria_eqv": 230,
                    "reference_ceria_sbet": 96.0
                }
            ],
            "h2_tpr_peaks": {
                "temps": [508],
                "h2_vol%": 5,
                "mass_catalyst_g": 0.05,
                "pretreatment_temp": 500,
                "pretreatment_time": 1,
                "pretreatment_oxidising": true,
                "start_temp": null,
                "ramp_rate_C_min": 10 
            }
        },
        {
            "doi": "10.3390/molecules28166005",
            "name": "undoped",
            "Ce": 1,
            "deposit": null,
            "Sbet" : 96.0,
            "calcination_temp" : 500,
            "calcination_time" : 2,
            "Dpore": null,
            "Vtotal": null,
            "calcination_flowing_gas" : null,
            "calcination_reactive_gas" : null,
            "synthesis_para" : "Firstly, the desired amounts of Ce(NO3)3∙6H2O and RE(NO3)3∙nH2O (RE = Yb, Y, Sm and La) with different RE/(RE + Ce) (mol.%) were dissolved in a mixed solution of 25 mL ethylene glycol and 5 mL distilled water, the total amount of Ce3+ and RE3+ ions was 4.0 mmol. Then, the mixed solution was decanted into a 50 mL Teflon–lined stainless steel autoclave and sealed. Subsequently, the solvothermal process lasted for 24 h at 200 °C. After the reaction, the resulting precipitates were collected by centrifugation, and washed thrice alternately with distilled water and ethanol. At this point, the precursors synthesized by the hydrothermal process were obtained after drying in air at 80 °C for 12 h. Finally, a series of RE–doped CeO2 powders were obtained by following calcination in air at 500 °C for 2 h. For comparison, the Undoped CeO2 was synthesized using the same procedure, albeit in the absence of dopants RE(NO3)3∙nH2O.",
            "synthesis" : "hydrothermal",
            "description" : "solid solution",
            "particle_size_nm": null,
            "crystallite_size_nm": null,
            "phase_types": "Fluorite",
            "phase_flag": "single",
            "microscopy": false,
            "image_path": "",
            "morphology": null,
            "pretreatment_temp": null,
            "pretreatment_o2_vol%": null,
            "pretreatment_time_h": null, 
            "hierarchical": false,
            "lattice_parameter_A": null,
            "reactions": [],
            "osc_entries": [
                {
                    "value_raw": 230,
                    "units_raw": "umol g^-1 of H2",
                    "method": "H2_TPR",
                    "measurement_class": "b",
                    "basis": "g_ceria",
                    "species_basis": "H2_equiv",
                    "measure": "red_cons",
                    "h2_vol%": 5,
                    "co_vol%": null,
                    "temperature": 650,
                    "estimated_from_other_samples": false,
                    "value_O_umol_per_g_catalyst": 230,
                    "reference_ceria_eqv": 230,
                    "reference_ceria_sbet": 96.0
                }
            ],
            "h2_tpr_peaks": {
                "temps": [502],
                "h2_vol%": 5,
                "mass_catalyst_g": 0.05,
                "pretreatment_temp": 500,
                "pretreatment_time": 1,
                "pretreatment_oxidising": true,
                "start_temp": null,
                "ramp_rate_C_min": 10 
            }
        },
        {
            "doi": "10.1039/C8CC01308J",
            "name": "Ce0.5Zr0.5 (x = 0)",
            "Ce": 0.5,
            "Zr": 0.5,
            "deposit": null,
            "Sbet" : 17.08,
            "calcination_temp" : 400,
            "calcination_time" : 2,
            "Dpore": null,
            "Vtotal": null,
            "calcination_flowing_gas" : null,
            "calcination_reactive_gas" : null,
            "synthesis_para" : "Polycrystalline samples of Ce0.5Zr0.5−xTixO2 (x = 0, 0.1, 0.2, 0.3, 0.4, and 0.5) were synthesized following the solution combustion method, using (NH4)2Ce(NO3)6 (99.5%, Alfa Aesar, US), ZrO(NO3)2·xH2O (99.99%, Sigma-Aldrich, US), TiO(NO3)2 aqueous solution, and glycine (99.0%, Wako Chemicals, Japan) in a 0.5:(0.5−x):x:2 molar ratio. TiO(NO3)2 aqueous solution was prepared by filtering the precipitate TiO(OH)2, which was obtained by hydrolyzing Ti(OC3H7)4 (95%, Wako Chemicals, Japan) in deionized water, and subsequently dissolving it in a minimum amount of HNO3 aqueous solution (65%, Wako Chemicals, Japan). All reagents were dissolved in minimum amounts of deionized water in crucibles and heated to 400 ºC at a rate of 2 ºC/min. In order to compare it with Ce0.5Zr0.4Ti0.1O2, a polycrystalline sample of κ-Ce2Zr2O8 was synthesized by reduction of Ce0.5Zr0.5O2 at 1200 ºC for 4 h under CO flow and a subsequent oxidation at 500 ºC for 3 h under air.",
            "synthesis" : "solution combustion",
            "description" : "solid solution",
            "particle_size_nm": null,
            "crystallite_size_nm": null,
            "phase_types": "Fluorite",
            "phase_flag": "single",
            "microscopy": null,
            "image_path": "",
            "morphology": null,
            "pretreatment_temp": null,
            "pretreatment_o2_vol%": null,
            "pretreatment_time_h": null, 
            "hierarchical": false,
            "lattice_parameter_A": null,
            "reactions": [],
            "osc_entries": [
                {
                    "value_raw": 910,
                    "units_raw": "umol g^-1 of O",
                    "method": "TG",
                    "measurement_class": "c",
                    "basis": "g_catalyst",
                    "species_basis": "O",
                    "measure": "weight_change",
                    "h2_vol%": 5,
                    "co_vol%": null,
                    "temperature": 200,
                    "estimated_from_other_samples": false,
                    "value_O_umol_per_g_catalyst": 910,
                    "reference_ceria_eqv": null,
                    "reference_ceria_sbet": null
                },
                {
                    "value_raw": 1070,
                    "units_raw": "umol g^-1 of O",
                    "method": "TG",
                    "measurement_class": "c",
                    "basis": "g_catalyst",
