Repository: Iwanap1/co_oxidation

# Training an Extrapolatable Model for CO Oxidation Light-Off Prediction over Cerium-Based Catalysts
Extrapolatable NNs for CO Oxidation light-off prediction



The exact architecture can be dictated by the provided model configs. In the most physically-informed scenario, the archictecture includes latent states for both the H<sub>2</sub>-TPR and dynamic oxygen storage capacity (OSC), which are trained both on those experimental measurements and the conversion itself. The weight-hourly space velocity is not included in the features for the conversion net, rather is used to calculate conversion using the solution for a simple first-order kinetic model in a PFR.

File: src/db/migrations/18-5-26.json (part 4 of 4)
{
            "synthesis_para" : "The required amount of Ce(NO3)3·6H2O and Bi(NO3)3·5H2Owas dissolved in a dilute HNO3 solution, with a certain concentration of mixed metal ions (0.1M). Then, the pale-yellow solution was precipitated through adding sodium hydroxide solution drop by drop while maintaining the pH at ca.10. Next, the sample was cleaned by distilled water for 3 times before drying in air at 100 C for 12 h. Thereafter, the above powders were calcined at 600 C for 6 h to obtain the samples. The catalysts were denoted as BixCe1-x (x = 0, 0.1, 0.2, 0.3, 1).",
            "synthesis" : "coprecipitation",
            "description" : "solid solution",
            "particle_size_nm": null,
            "phase_types": "Fluorite",
            "phase_flag": "single",
            "microscopy": null,
            "image_path": "",
            "morphology": null,
            "pretreatment_temp": null,
            "pretreatment_o2_vol%": null,
            "pretreatment_time_h": null, 
            "hierarchical": false,
            "Sbet" : 12.97,
            "Dpore": 16.11,
            "Vtotal": 0.06,
            "crystallite_size_nm": 23.16,
            "lattice_parameter_A": null,
            "reactions": [],
            "osc_entries": [],
            "h2_tpr_peaks": {
                "temps": [466],
                "h2_vol%": null,
                "flow_rate_mL_min": null,
                "mass_catalyst_g": null,
                "pretreatment_temp": 200,
                "pretreatment_time": 2,
                "pretreatment_oxidising": false,
                "start_temp": 25,
                "ramp_rate_C_min": 10
            },
            "o2_tpd_peaks": {
                "temps": [402, 556],
                "T_surface": null,
                "T_beta": 556,
                "T_bulk": null,
                "T_chemisorbed_strong_present": 1,
                "T_chemisorbed_weak_present": 1,
                "T_chemisorbed_strong": 556,
                "T_chemisorbed_weak": 402,
                "mass_catalyst_g": null,
                "pretreatment_temp": 500,
                "pretreatment_time": 2,
                "pretreatment_gas_type": "inert",
                "adsorption_o2_vol%": 10,
                "adsorption_flow_ml_min": null,
                "adsorption_temp": 25,
                "adsorption_time": 2,
                "ramp_rate_C_min": 10
            }
        },
        {
            "doi": "10.1016/j.jece.2021.105049",
            "name": "Bi0.1Ce0.9",
            "Ce": 0.9,
            "Bi": 0.1,
            "deposit": null,
            "calcination_temp" : 600,
            "calcination_time" : 6,
            "calcination_flowing_gas" : null,
            "calcination_reactive_gas" : null,
            "synthesis_para" : "The required amount of Ce(NO3)3·6H2O and Bi(NO3)3·5H2Owas dissolved in a dilute HNO3 solution, with a certain concentration of mixed metal ions (0.1M). Then, the pale-yellow solution was precipitated through adding sodium hydroxide solution drop by drop while maintaining the pH at ca.10. Next, the sample was cleaned by distilled water for 3 times before drying in air at 100 C for 12 h. Thereafter, the above powders were calcined at 600 C for 6 h to obtain the samples. The catalysts were denoted as BixCe1-x (x = 0, 0.1, 0.2, 0.3, 1).",
            "synthesis" : "coprecipitation",
            "description" : "solid solution",
            "particle_size_nm": null,
            "phase_types": "Fluorite",
            "phase_flag": "single",
            "microscopy": null,
            "image_path": "",
            "morphology": null,
            "pretreatment_temp": null,
            "pretreatment_o2_vol%": null,
            "pretreatment_time_h": null, 
            "hierarchical": false,
            "Sbet" : 38.14,
            "Dpore": 4.81,
            "Vtotal": 0.06,
            "crystallite_size_nm": 13.68,
            "lattice_parameter_A": null,
            "reactions": [],
            "osc_entries": [],
            "h2_tpr_peaks": {
                "temps": [246, 304],
                "h2_vol%": null,
                "flow_rate_mL_min": null,
                "mass_catalyst_g": null,
                "pretreatment_temp": 200,
                "pretreatment_time": 2,
                "pretreatment_oxidising": false,
                "start_temp": 25,
                "ramp_rate_C_min": 10
            },
            "o2_tpd_peaks": {
                "temps": [160, 406],
                "T_surface": null,
                "T_beta": 406,
                "T_bulk": null,
                "T_chemisorbed_strong_present": 1,
                "T_chemisorbed_weak_present": 1,
                "T_chemisorbed_strong": 406,
                "T_chemisorbed_weak": 160,
                "mass_catalyst_g": null,
                "pretreatment_temp": 500,
                "pretreatment_time": 2,
                "pretreatment_gas_type": "inert",
                "adsorption_o2_vol%": 10,
                "adsorption_flow_ml_min": null,
                "adsorption_temp": 25,
                "adsorption_time": 2,
                "ramp_rate_C_min": 10
            }
        },
        {
            "doi": "10.1016/j.jece.2021.105049",
            "name": "Bi0.2Ce0.8",
            "Ce": 0.8,
            "Bi": 0.2,
            "deposit": null,
            "calcination_temp" : 600,
            "calcination_time" : 6,
            "calcination_flowing_gas" : null,
            "calcination_reactive_gas" : null,
            "synthesis_para" : "The required amount of Ce(NO3)3·6H2O and Bi(NO3)3·5H2Owas dissolved in a dilute HNO3 solution, with a certain concentration of mixed metal ions (0.1M). Then, the pale-yellow solution was precipitated through adding sodium hydroxide solution drop by drop while maintaining the pH at ca.10. Next, the sample was cleaned by distilled water for 3 times before drying in air at 100 C for 12 h. Thereafter, the above powders were calcined at 600 C for 6 h to obtain the samples. The catalysts were denoted as BixCe1-x (x = 0, 0.1, 0.2, 0.3, 1).",
            "synthesis" : "coprecipitation",
            "description" : "solid solution",
            "particle_size_nm": null,
            "phase_types": "Fluorite",
            "phase_flag": "single",
            "microscopy": null,
            "image_path": "",
            "morphology": null,
            "pretreatment_temp": null,
            "pretreatment_o2_vol%": null,
            "pretreatment_time_h": null, 
            "hierarchical": false,
            "Sbet" : 49.44,
            "Dpore": 7.74,
            "Vtotal": 0.13,
            "crystallite_size_nm": 11.55,
            "lattice_parameter_A": null,
            "reactions": [],
            "osc_entries": [],
            "h2_tpr_peaks": {
                "temps": [229, 297],
                "h2_vol%": null,
                "flow_rate_mL_min": null,
                "mass_catalyst_g": null,
                "pretreatment_temp": 200,
                "pretreatment_time": 2,
                "pretreatment_oxidising": false,
                "start_temp": 25,
                "ramp_rate_C_min": 10
            },
            "o2_tpd_peaks": {
                "temps": [138, 370],
                "T_surface": null,
                "T_beta": 370,
                "T_bulk": null,
                "T_chemisorbed_strong_present": 1,
                "T_chemisorbed_weak_present": 1,
                "T_chemisorbed_strong": 406,
                "T_chemisorbed_weak": 160,
                "mass_catalyst_g": null,
                "pretreatment_temp": 500,
                "pretreatment_time": 2,
                "pretreatment_gas_type": "inert",
                "adsorption_o2_vol%": 10,
                "adsorption_flow_ml_min": null,
                "adsorption_temp": 25,
                "adsorption_time": 2,
                "ramp_rate_C_min": 10
            }
        },
        {
            "doi": "10.1016/j.jece.2021.105049",
            "name": "Bi0.3Ce0.7",
            "Ce": 0.7,
            "Bi": 0.3,
            "deposit": null,
            "calcination_temp" : 600,
            "calcination_time" : 6,
            "calcination_flowing_gas" : null,
            "calcination_reactive_gas" : null,
            "synthesis_para" : "The required amount of Ce(NO3)3·6H2O and Bi(NO3)3·5H2Owas dissolved in a dilute HNO3 solution, with a certain concentration of mixed metal ions (0.1M). Then, the pale-yellow solution was precipitated through adding sodium hydroxide solution drop by drop while maintaining the pH at ca.10. Next, the sample was cleaned by distilled water for 3 times before drying in air at 100 C for 12 h. Thereafter, the above powders were calcined at 600 C for 6 h to obtain the samples. The catalysts were denoted as BixCe1-x (x = 0, 0.1, 0.2, 0.3, 1).",
            "synthesis" : "coprecipitation",
            "description" : "solid solution",
            "particle_size_nm": null,
            "phase_types": "Fluorite",
            "phase_flag": "single",
            "microscopy": null,
            "image_path": "",
            "morphology": null,
            "pretreatment_temp": null,
            "pretreatment_o2_vol%": null,
            "pretreatment_time_h": null, 
            "hierarchical": false,
            "Sbet" : 20.40,
            "Dpore": 4.56,
            "Vtotal": 0.03,
            "crystallite_size_nm": 12.78,
            "lattice_parameter_A": null,
            "reactions": [],
            "osc_entries": [],
            "h2_tpr_peaks": {
                "temps": [265, 298],
                "h2_vol%": null,
                "flow_rate_mL_min": null,
                "mass_catalyst_g": null,
                "pretreatment_temp": 200,
                "pretreatment_time": 2,
                "pretreatment_oxidising": false,
                "start_temp": 25,
                "ramp_rate_C_min": 10
            },
            "o2_tpd_peaks": {
                "temps": [151, 399],
                "T_surface": null,
                "T_beta": 370,
                "T_bulk": null,
                "T_chemisorbed_strong_present": 1,
                "T_chemisorbed_weak_present": 1,
                "T_chemisorbed_strong": 406,
                "T_chemisorbed_weak": 160,
                "mass_catalyst_g": null,
                "pretreatment_temp": 500,
                "pretreatment_time": 2,
                "pretreatment_gas_type": "inert",
                "adsorption_o2_vol%": 10,
                "adsorption_flow_ml_min": null,
                "adsorption_temp": 25,
                "adsorption_time": 2,
                "ramp_rate_C_min": 10
            }
        }
    ]
}
