Repository: Iwanap1/co_oxidation

# Training an Extrapolatable Model for CO Oxidation Light-Off Prediction over Cerium-Based Catalysts
Extrapolatable NNs for CO Oxidation light-off prediction



The exact architecture can be dictated by the provided model configs. In the most physically-informed scenario, the archictecture includes latent states for both the H<sub>2</sub>-TPR and dynamic oxygen storage capacity (OSC), which are trained both on those experimental measurements and the conversion itself. The weight-hourly space velocity is not included in the features for the conversion net, rather is used to calculate conversion using the solution for a simple first-order kinetic model in a PFR.

File: src/db/migrations/20-5-26.json (part 4 of 4)
{
            "synthesis_para" : " For the example of Ce0.8Tb0.2O2 nanorods, 1.74 g of Ce(NO3)3·6H2O and 0.679 g of Tb(NO3)3·6H2O were co-dissolved in 5 ml of distilled water, and 19.2 g NaOH were dissolved in 20 ml distilled water. The two solutions were mixed together with the addition of 15 ml distilled water. The obtained solution was stirred for 30 min. Then, the mixture was transferred to a stainless steel autoclave (100 ml) and maintained at 100 °C for 24 h. The autoclave was cooled to room temperature naturally. The resulting slurry was collected by centrifugation, washed with water and ethanol to neutral pH, and dried at 80 °C for 12 h. Finally the as-synthesized powder was calcined at 400 °C for 5 h in air. The other materials were prepared using the same method. The precursors of Zn and Zr are zinc and zirconium nitrate hexahydrate, respectively. The as-prepared nanorod materials are denoted as C, CZr2, CZn2 and CTb2 for bare CeO2, Ce0.8Zr0.2O2, Ce0.8Zn0.2O2, Ce0.8Tb0.2O2, respectively. While the obtained Ce0.9Tb0.1O2 and Ce0.7Tb0.3O2 are denoted as CTb1 and CTb3, respectively.",
            "synthesis" : "hydrothermal",
            "description" : "solid solution",
            "particle_size_nm": null,
            "phase_types": "Fluorite",
            "phase_flag": "single",
            "microscopy": null,
            "image_path": "",
            "morphology": "nanorod",
            "pretreatment_temp": null,
            "pretreatment_o2_vol%": null,
            "pretreatment_time_h": null, 
            "hierarchical": false,
            "Sbet" : 79.7,
            "Dpore": 22.2,
            "Vtotal": 0.44,
            "crystallite_size_nm": 7.1,
            "lattice_parameter_A": 0.5358,
            "reactions": [],
            "osc_entries": [],
            "xps_entries": {
                "O_beta_frac_3_peaks": null,
                "O_beta_frac_2_peaks": 0.3685,
                "O_alpha_BE": null,
                "O_beta_BE": null,
                "O_gamma_BE": null,
                "Ce3_fraction": null,
                "Ce_u3_BE": 0.1319
            }
        },
        {
            "doi": "10.1016/j.apsusc.2018.05.216",
            "name": "CTb2",
            "Ce": 0.8,
            "Tb": 0.2,
            "deposit": null,
            "calcination_temp" : 400,
            "calcination_time" : 5,
            "calcination_flowing_gas" : null,
            "calcination_reactive_gas" : null,
            "synthesis_para" : " For the example of Ce0.8Tb0.2O2 nanorods, 1.74 g of Ce(NO3)3·6H2O and 0.679 g of Tb(NO3)3·6H2O were co-dissolved in 5 ml of distilled water, and 19.2 g NaOH were dissolved in 20 ml distilled water. The two solutions were mixed together with the addition of 15 ml distilled water. The obtained solution was stirred for 30 min. Then, the mixture was transferred to a stainless steel autoclave (100 ml) and maintained at 100 °C for 24 h. The autoclave was cooled to room temperature naturally. The resulting slurry was collected by centrifugation, washed with water and ethanol to neutral pH, and dried at 80 °C for 12 h. Finally the as-synthesized powder was calcined at 400 °C for 5 h in air. The other materials were prepared using the same method. The precursors of Zn and Zr are zinc and zirconium nitrate hexahydrate, respectively. The as-prepared nanorod materials are denoted as C, CZr2, CZn2 and CTb2 for bare CeO2, Ce0.8Zr0.2O2, Ce0.8Zn0.2O2, Ce0.8Tb0.2O2, respectively. While the obtained Ce0.9Tb0.1O2 and Ce0.7Tb0.3O2 are denoted as CTb1 and CTb3, respectively.",
            "synthesis" : "hydrothermal",
            "description" : "solid solution",
            "particle_size_nm": null,
            "phase_types": "Fluorite",
            "phase_flag": "single",
            "microscopy": null,
            "image_path": "",
            "morphology": "nanorod",
            "pretreatment_temp": null,
            "pretreatment_o2_vol%": null,
            "pretreatment_time_h": null, 
            "hierarchical": false,
            "Sbet" : 64.8,
            "Dpore": 15.9,
            "Vtotal": 0.26,
            "crystallite_size_nm": 7.4,
            "lattice_parameter_A": 0.5347,
            "reactions": [],
            "osc_entries": [],
            "xps_entries": {
                "O_beta_frac_3_peaks": null,
                "O_beta_frac_2_peaks": 0.3922,
                "O_alpha_BE": null,
                "O_beta_BE": null,
                "O_gamma_BE": null,
                "Ce3_fraction": null,
                "Ce_u3_BE": 0.1566
            }
        },
        {
            "doi": "10.1016/j.apsusc.2018.05.216",
            "name": "CTb3",
            "Ce": 0.7,
            "Tb": 0.3,
            "deposit": null,
            "calcination_temp" : 400,
            "calcination_time" : 5,
            "calcination_flowing_gas" : null,
            "calcination_reactive_gas" : null,
            "synthesis_para" : " For the example of Ce0.8Tb0.2O2 nanorods, 1.74 g of Ce(NO3)3·6H2O and 0.679 g of Tb(NO3)3·6H2O were co-dissolved in 5 ml of distilled water, and 19.2 g NaOH were dissolved in 20 ml distilled water. The two solutions were mixed together with the addition of 15 ml distilled water. The obtained solution was stirred for 30 min. Then, the mixture was transferred to a stainless steel autoclave (100 ml) and maintained at 100 °C for 24 h. The autoclave was cooled to room temperature naturally. The resulting slurry was collected by centrifugation, washed with water and ethanol to neutral pH, and dried at 80 °C for 12 h. Finally the as-synthesized powder was calcined at 400 °C for 5 h in air. The other materials were prepared using the same method. The precursors of Zn and Zr are zinc and zirconium nitrate hexahydrate, respectively. The as-prepared nanorod materials are denoted as C, CZr2, CZn2 and CTb2 for bare CeO2, Ce0.8Zr0.2O2, Ce0.8Zn0.2O2, Ce0.8Tb0.2O2, respectively. While the obtained Ce0.9Tb0.1O2 and Ce0.7Tb0.3O2 are denoted as CTb1 and CTb3, respectively.",
            "synthesis" : "hydrothermal",
            "description" : "solid solution",
            "particle_size_nm": null,
            "phase_types": "Fluorite",
            "phase_flag": "single",
            "microscopy": null,
            "image_path": "",
            "morphology": "nanorod",
            "pretreatment_temp": null,
            "pretreatment_o2_vol%": null,
            "pretreatment_time_h": null, 
            "hierarchical": false,
            "Sbet" : 51.7,
            "Dpore": 27.8,
            "Vtotal": 0.36,
            "crystallite_size_nm": 7.7,
            "lattice_parameter_A": 0.5335,
            "reactions": [],
            "osc_entries": [],
            "xps_entries": {
                "O_beta_frac_3_peaks": null,
                "O_beta_frac_2_peaks": 0.4871,
                "O_alpha_BE": null,
                "O_beta_BE": null,
                "O_gamma_BE": null,
                "Ce3_fraction": null,
                "Ce_u3_BE": 0.1219
            }
        },
        {
            "doi": "10.1016/j.apcatb.2009.03.031",
            "name": "50CeHT",
            "Ce": 0.5,
            "Zr": 0.39,
            "La": 0.04,
            "Y": 0.07,
            "deposit": null,
            "calcination_temp" : 1000,
            "calcination_time" : 10,
            "calcination_flowing_gas" : null,
            "calcination_reactive_gas" : null,
            "synthesis_para" : "The as-prepared products were manufactured in our laboratory using a three pump-hydrothermal flow system (CHFS) [34]. The reactor, tubing and components were all made of 316 stainless steel (Swagelok™). The apparatus (Fig. 1) consists of a metal salt(s) solution HPLC pump, P2 (Gilson model 305/25 SC pump head), a base solution HPLC pump, P3 (Gilson model 305/25 SC pump head) and a water HPLC pump, P1 (Gilson model 305/25 SC pump head). Water was pumped through an electrical pre-heating coil (2.5 kW) and heated to the appropriate temperature (450 °C). Flow rates of 10, 10 and 20 mL min−1, were used for the metal salt solution, base solution and water stream, respectively. The system pressure was maintained at 24.1 MPa by a Tescom back-pressure regulator (BPR) Model 26-1762-24-194. The products were Ce0.50Zr0.39La0.04Y0.07O2−δ and Ce0.25Zr0.65La0.04Y0.06O2−δ, hereby referred to as 50CeDT and 25CeDT (where T = heat-treatment temperature in degrees centigrade or T = A for as-prepared with no heat-treatment; D = H or F for hotplate-dried or freeze-dried, respectively).",
            "synthesis" : "hydrothermal",
            "description" : "solid solution",
            "particle_size_nm": null,
            "phase_types": "Fluorite",
            "phase_flag": "single",
            "microscopy": null,
            "image_path": "",
            "morphology": null,
            "pretreatment_temp": null,
            "pretreatment_o2_vol%": null,
            "pretreatment_time_h": null, 
            "hierarchical": false,
            "Sbet" : 183.8,
            "Dpore": null,
            "Vtotal": null,
            "crystallite_size_nm": 5.8,
            "lattice_parameter_A": null,
            "reactions": [],
            "osc_entries": [],
            "h2_tpr_peaks": {
                "temps": [482, 566],
                "h2_vol%": 5,
                "flow_rate_mL_min": 25,
                "mass_catalyst_g": 0.1,
                "pretreatment_temp": 400,
                "pretreatment_time": 0.33,
                "pretreatment_oxidising": true,
                "start_temp": 100,
                "ramp_rate_C_min": 10 
            }
        },
        {
            "doi": "10.1016/j.ssi.2025.116993",
            "name": "YPDC20",
            "Ce": 0.8,
            "Y": 0.1,
            "Pr": 0.1,
            "deposit": null,
            "calcination_temp" : 600,
            "calcination_time" : 6,
            "calcination_flowing_gas" : null,
            "calcination_reactive_gas" : null,
            "synthesis_para" : "The Ce1-xYx/2Prx/2O2-δ (x = 0, 0.05, 0.10, 0.15, 0.20, 0.25, 0.30) materials were synthesized via the sol-gel method using Ce(NO3)3·6H2O, Pr6O11, and Y2O3 as precursors. The detailed preparation procedure is as follows: Ce(NO3)3·6H2O was dissolved in an appropriate amount of deionized water according to the stoichiometric ratio, followed by thorough stirring to ensure complete dissolution. Meanwhile, Pr6O11 and Y2O3 were separately dissolved in nitric acid solutions according to their respective molar ratios, and the mixtures were heated on a magnetic stirrer until fully dissolved. After the complete dissolution of Ce(NO3)3·6H2O, the well-dissolved yttrium nitrate and praseodymium nitrate solutions were slowly added to the cerium nitrate solution. Subsequently, citric acid monohydrate (C6H8O7·H2O) was added to the mixed solution at a metal cation-to-citric acid molar ratio of 1:1.5, and the pH of the solution was adjusted to 7–8 using NH3·H2O. The solution was continuously stirred and heated until a gel was formed.\n The gel was then transferred to an oven and dried at 120 °C until completely dry. The dried precursor was ground into a fine powder using an agate mortar. To remove organic residues, the ground precursor was calcined in a muffle furnace at 600 °C for 6 h.",
            "synthesis" : "sol-gel",
            "description" : "solid solution",
            "particle_size_nm": null,
            "phase_types": "Fluorite",
            "phase_flag": "single",
            "microscopy": null,
            "image_path": "",
            "morphology": null,
            "pretreatment_temp": null,
            "pretreatment_o2_vol%": null,
            "pretreatment_time_h": null, 
            "hierarchical": false,
            "Sbet" : null,
            "Dpore": null,
            "Vtotal": null,
            "crystallite_size_nm": null,
            "lattice_parameter_A": 0.5413,
            "reactions": [],
            "osc_entries": [],
            "xps_entries": {
                "O_beta_frac_3_peaks": null,
                "O_beta_frac_2_peaks": 0.35,
                "O_alpha_BE": null,
                "O_beta_BE": null,
                "O_gamma_BE": null,
                "Ce3_fraction": null,
                "Ce_u3_BE": null
            }
        },
        {
            "doi": "10.1016/j.jallcom.2023.173108",
            "name": "DSEYG1",
            "Ce": 0.9,
            "Dy": 0.02,
            "Sm": 0.02,
            "Er": 0.02,
            "Y": 0.02,
            "Gd": 0.02,
            "deposit": null,
            "calcination_temp" : 600,
            "calcination_time" : 3,
            "calcination_flowing_gas" : null,
            "calcination_reactive_gas" : null,
            "synthesis_para" : "Dy3+, Sm3+, Er3+, Y3+, and Gd3+ multi-element doped cerium dioxide materials have been synthesized by sol-gel self-combustion synthesis. The synthesis process involved the utilization of Ce(NO3)3·6 H2O(99.5%), Dy(NO3)3·6 H2O(99.99%), Sm(NO3)3·6 H2O(99.9%), Er(NO3)3·5 H2O(99.9%), Y(NO3)3·4 H2O(99.9%), Gd(NO3)3·6 H2O(99.9%), citric acid, ethylene glycol, and ammonia solutions as starting materials. The aforementioned nitrates were dissolved in deionized water with their stoichiometry maintained. Citric acid was added to the solution at a metal-to-citric acid ratio of 1:1.5, while the ratio of citric acid to ethylene glycol was set at 1:1.2. The resulting mixture was stirred using a magnetic stirrer to ensure uniformity. The pH was adjusted to 7 by gradually adding ammonia drop by drop while stirring continuously. The final homogeneous solution is heated to 80 °C to evaporate the water and excess residue, resulting in the formation of a viscous gel-like substance. This gel is then heated to 150 °C, reaching the combustion point. Over 20 min, brownish-yellow solid particles are generated through combustion. These prepared particles are thoroughly ground using an agate mortar. The resulting particles are calcined at 600 °C for 3 h to eliminate any unwanted carbonaceous materials.",
            "synthesis" : "sol-gel combustion",
            "description" : "solid solution",
            "particle_size_nm": null,
            "phase_types": "Fluorite",
            "phase_flag": "single",
            "microscopy": null,
            "image_path": "",
            "morphology": null,
            "pretreatment_temp": null,
            "pretreatment_o2_vol%": null,
            "pretreatment_time_h": null, 
            "hierarchical": false,
            "Sbet" : null,
            "Dpore": null,
            "Vtotal": null,
            "crystallite_size_nm": 40,
            "lattice_parameter_A": 5.4106,
            "reactions": [],
            "osc_entries": [],
            "xps_entries": {
                "O_beta_frac_3_peaks": null,
                "O_beta_frac_2_peaks": 0.588,
                "O_alpha_BE": null,
                "O_beta_BE": null,
                "O_gamma_BE": null,
                "Ce3_fraction": 0.311,
                "Ce_u3_BE": null
            }
        },
        {
            "doi": "10.1016/j.jallcom.2023.173108",
            "name": "DSEYG2",
            "Ce": 0.85,
            "Dy": 0.03,
            "Sm": 0.03,
            "Er": 0.03,
            "Y": 0.03,
            "Gd": 0.03,
            "deposit": null,
            "calcination_temp" : 600,
            "calcination_time" : 3,
            "calcination_flowing_gas" : null,
            "calcination_reactive_gas" : null,
            "synthesis_para" : "Dy3+, Sm3+, Er3+, Y3+, and Gd3+ multi-element doped cerium dioxide materials have been synthesized by sol-gel self-combustion synthesis. The synthesis process involved the utilization of Ce(NO3)3·6 H2O(99.5%), Dy(NO3)3·6 H2O(99.99%), Sm(NO3)3·6 H2O(99.9%), Er(NO3)3·5 H2O(99.9%), Y(NO3)3·4 H2O(99.9%), Gd(NO3)3·6 H2O(99.9%), citric acid, ethylene glycol, and ammonia solutions as starting materials. The aforementioned nitrates were dissolved in deionized water with their stoichiometry maintained. Citric acid was added to the solution at a metal-to-citric acid ratio of 1:1.5, while the ratio of citric acid to ethylene glycol was set at 1:1.2. The resulting mixture was stirred using a magnetic stirrer to ensure uniformity. The pH was adjusted to 7 by gradually adding ammonia drop by drop while stirring continuously. The final homogeneous solution is heated to 80 °C to evaporate the water and excess residue, resulting in the formation of a viscous gel-like substance. This gel is then heated to 150 °C, reaching the combustion point. Over 20 min, brownish-yellow solid particles are generated through combustion. These prepared particles are thoroughly ground using an agate mortar. The resulting particles are calcined at 600 °C for 3 h to eliminate any unwanted carbonaceous materials.",
            "synthesis" : "sol-gel combustion",
            "description" : "solid solution",
            "particle_size_nm": null,
            "phase_types": "Fluorite",
            "phase_flag": "single",
            "microscopy": null,
            "image_path": "",
            "morphology": null,
            "pretreatment_temp": null,
            "pretreatment_o2_vol%": null,
            "pretreatment_time_h": null, 
            "hierarchical": false,
            "Sbet" : null,
            "Dpore": null,
            "Vtotal": null,
            "crystallite_size_nm": 36,
            "lattice_parameter_A": 5.4117,
            "reactions": [],
            "osc_entries": [],
            "xps_entries": {
                "O_beta_frac_3_peaks": null,
                "O_beta_frac_2_peaks": 0.616,
                "O_alpha_BE": null,
                "O_beta_BE": null,
                "O_gamma_BE": null,
                "Ce3_fraction": 0.329,
                "Ce_u3_BE": null
            }
        },
        {
            "doi": "10.1016/j.jallcom.2023.173108",
            "name": "DSEYG3",
            "Ce": 0.8,
            "Dy": 0.04,
            "Sm": 0.04,
            "Er": 0.04,
            "Y": 0.04,
            "Gd": 0.04,
            "deposit": null,
            "calcination_temp" : 600,
            "calcination_time" : 3,
            "calcination_flowing_gas" : null,
            "calcination_reactive_gas" : null,
            "synthesis_para" : "Dy3+, Sm3+, Er3+, Y3+, and Gd3+ multi-element doped cerium dioxide materials have been synthesized by sol-gel self-combustion synthesis. The synthesis process involved the utilization of Ce(NO3)3·6 H2O(99.5%), Dy(NO3)3·6 H2O(99.99%), Sm(NO3)3·6 H2O(99.9%), Er(NO3)3·5 H2O(99.9%), Y(NO3)3·4 H2O(99.9%), Gd(NO3)3·6 H2O(99.9%), citric acid, ethylene glycol, and ammonia solutions as starting materials. The aforementioned nitrates were dissolved in deionized water with their stoichiometry maintained. Citric acid was added to the solution at a metal-to-citric acid ratio of 1:1.5, while the ratio of citric acid to ethylene glycol was set at 1:1.2. The resulting mixture was stirred using a magnetic stirrer to ensure uniformity. The pH was adjusted to 7 by gradually adding ammonia drop by drop while stirring continuously. The final homogeneous solution is heated to 80 °C to evaporate the water and excess residue, resulting in the formation of a viscous gel-like substance. This gel is then heated to 150 °C, reaching the combustion point. Over 20 min, brownish-yellow solid particles are generated through combustion. These prepared particles are thoroughly ground using an agate mortar. The resulting particles are calcined at 600 °C for 3 h to eliminate any unwanted carbonaceous materials.",
            "synthesis" : "sol-gel combustion",
            "description" : "solid solution",
            "particle_size_nm": null,
            "phase_types": "Fluorite",
            "phase_flag": "single",
            "microscopy": null,
            "image_path": "",
            "morphology": null,
            "pretreatment_temp": null,
            "pretreatment_o2_vol%": null,
            "pretreatment_time_h": null, 
            "hierarchical": false,
            "Sbet" : null,
            "Dpore": null,
            "Vtotal": null,
            "crystallite_size_nm": 35,
            "lattice_parameter_A": 5.4134,
            "reactions": [],
            "osc_entries": [],
            "xps_entries": {
                "O_beta_frac_3_peaks": null,
                "O_beta_frac_2_peaks": 0.624,
                "O_alpha_BE": null,
                "O_beta_BE": null,
                "O_gamma_BE": null,
                "Ce3_fraction": 0.338,
                "Ce_u3_BE": null
            }
        },
        {
            "doi": "10.1016/j.jallcom.2023.173108",
            "name": "DSEYG4",
            "Ce": 0.75,
            "Dy": 0.05,
            "Sm": 0.05,
            "Er": 0.05,
            "Y": 0.05,
            "Gd": 0.05,
            "deposit": null,
            "calcination_temp" : 600,
            "calcination_time" : 3,
            "calcination_flowing_gas" : null,
            "calcination_reactive_gas" : null,
            "synthesis_para" : "Dy3+, Sm3+, Er3+, Y3+, and Gd3+ multi-element doped cerium dioxide materials have been synthesized by sol-gel self-combustion synthesis. The synthesis process involved the utilization of Ce(NO3)3·6 H2O(99.5%), Dy(NO3)3·6 H2O(99.99%), Sm(NO3)3·6 H2O(99.9%), Er(NO3)3·5 H2O(99.9%), Y(NO3)3·4 H2O(99.9%), Gd(NO3)3·6 H2O(99.9%), citric acid, ethylene glycol, and ammonia solutions as starting materials. The aforementioned nitrates were dissolved in deionized water with their stoichiometry maintained. Citric acid was added to the solution at a metal-to-citric acid ratio of 1:1.5, while the ratio of citric acid to ethylene glycol was set at 1:1.2. The resulting mixture was stirred using a magnetic stirrer to ensure uniformity. The pH was adjusted to 7 by gradually adding ammonia drop by drop while stirring continuously. The final homogeneous solution is heated to 80 °C to evaporate the water and excess residue, resulting in the formation of a viscous gel-like substance. This gel is then heated to 150 °C, reaching the combustion point. Over 20 min, brownish-yellow solid particles are generated through combustion. These prepared particles are thoroughly ground using an agate mortar. The resulting particles are calcined at 600 °C for 3 h to eliminate any unwanted carbonaceous materials.",
            "synthesis" : "sol-gel combustion",
            "description" : "solid solution",
            "particle_size_nm": null,
            "phase_types": "Fluorite",
            "phase_flag": "single",
            "microscopy": null,
            "image_path": "",
            "morphology": null,
            "pretreatment_temp": null,
            "pretreatment_o2_vol%": null,
            "pretreatment_time_h": null, 
            "hierarchical": false,
            "Sbet" : null,
            "Dpore": null,
            "Vtotal": null,
            "crystallite_size_nm": 33,
            "lattice_parameter_A": 5.4143,
            "reactions": [],
            "osc_entries": [],
            "xps_entries": {
                "O_beta_frac_3_peaks": null,
                "O_beta_frac_2_peaks": 0.607,
                "O_alpha_BE": null,
                "O_beta_BE": null,
                "O_gamma_BE": null,
                "Ce3_fraction": 0.326,
                "Ce_u3_BE": null
            }
        },
        {
            "doi": "10.1016/j.jallcom.2023.173108",
            "name": "DSEYG5",
            "Ce": 0.7,
            "Dy": 0.06,
            "Sm": 0.06,
            "Er": 0.06,
            "Y": 0.06,
            "Gd": 0.06,
            "deposit": null,
            "calcination_temp" : 600,
            "calcination_time" : 3,
            "calcination_flowing_gas" : null,
            "calcination_reactive_gas" : null,
            "synthesis_para" : "Dy3+, Sm3+, Er3+, Y3+, and Gd3+ multi-element doped cerium dioxide materials have been synthesized by sol-gel self-combustion synthesis. The synthesis process involved the utilization of Ce(NO3)3·6 H2O(99.5%), Dy(NO3)3·6 H2O(99.99%), Sm(NO3)3·6 H2O(99.9%), Er(NO3)3·5 H2O(99.9%), Y(NO3)3·4 H2O(99.9%), Gd(NO3)3·6 H2O(99.9%), citric acid, ethylene glycol, and ammonia solutions as starting materials. The aforementioned nitrates were dissolved in deionized water with their stoichiometry maintained. Citric acid was added to the solution at a metal-to-citric acid ratio of 1:1.5, while the ratio of citric acid to ethylene glycol was set at 1:1.2. The resulting mixture was stirred using a magnetic stirrer to ensure uniformity. The pH was adjusted to 7 by gradually adding ammonia drop by drop while stirring continuously. The final homogeneous solution is heated to 80 °C to evaporate the water and excess residue, resulting in the formation of a viscous gel-like substance. This gel is then heated to 150 °C, reaching the combustion point. Over 20 min, brownish-yellow solid particles are generated through combustion. These prepared particles are thoroughly ground using an agate mortar. The resulting particles are calcined at 600 °C for 3 h to eliminate any unwanted carbonaceous materials.",
            "synthesis" : "sol-gel combustion",
            "description" : "solid solution",
            "particle_size_nm": null,
            "phase_types": "Fluorite",
            "phase_flag": "single",
            "microscopy": null,
            "image_path": "",
            "morphology": null,
            "pretreatment_temp": null,
            "pretreatment_o2_vol%": null,
            "pretreatment_time_h": null, 
            "hierarchical": false,
            "Sbet" : null,
            "Dpore": null,
            "Vtotal": null,
            "crystallite_size_nm": 29,
            "lattice_parameter_A": 5.4187,
            "reactions": [],
            "osc_entries": [],
            "xps_entries": {
                "O_beta_frac_3_peaks": null,
                "O_beta_frac_2_peaks": 0.594,
                "O_alpha_BE": null,
                "O_beta_BE": null,
                "O_gamma_BE": null,
                "Ce3_fraction": 0.321,
                "Ce_u3_BE": null
            }
        },
        {
            "doi": "10.1007/s10854-018-9060-x",
            "name": "Ce0.95Fe0.05O2",
            "Ce": 0.95,
            "Fe": 0.05,
            "deposit": null,
            "calcination_temp" : 500,
            "calcination_time" : 15,
            "calcination_flowing_gas" : null,
            "calcination_reactive_gas" : null,
            "synthesis_para" : "Polycrystalline Ce-1xFexO2 (for x = 0.00, 0.05 and 0.10) samples were prepared using the conventional low-temperature solid-state reaction route. In the solid-state diffusion process, the stoichiometric proportions of cerium oxide and iron powders (purity better than 4N, purchased from Sigma Aldrich) were mixed thoroughly using an agate pestle and mortar and then calcinated for 15 h at 500 °C in a microprocessor controlled furnace. The obtained polycrystalline precursors were crushed to a fine powder form and then were pressed into Pellets using a hydraulic pressure of nearly 6 tons and then sintered at 500 °C in Ar atmosphere. ",
            "synthesis" : "solid-state",
            "description" : "solid solution",
            "particle_size_nm": null,
            "phase_types": "Fluorite",
            "phase_flag": "single",
            "microscopy": null,
            "image_path": "",
            "morphology": null,
            "pretreatment_temp": null,
            "pretreatment_o2_vol%": null,
            "pretreatment_time_h": null, 
            "hierarchical": false,
            "Sbet" : null,
            "Dpore": null,
            "Vtotal": null,
            "crystallite_size_nm": null,
            "lattice_parameter_A": 5.4053,
            "reactions": [],
            "osc_entries": [],
            "xps_entries": {
                "O_beta_frac_3_peaks": null,
                "O_beta_frac_2_peaks": 0.55,
                "O_alpha_BE": null,
                "O_beta_BE": null,
                "O_gamma_BE": null,
                "Ce3_fraction": 0.5453,
                "Ce_u3_BE": 915.1
            }
        },
        {
            "doi": "10.1007/s10854-018-9060-x",
            "name": "Ce0.95Fe0.05O2",
            "Ce": 0.9,
            "Fe": 0.1,
            "deposit": null,
            "calcination_temp" : 500,
            "calcination_time" : 15,
            "calcination_flowing_gas" : null,
            "calcination_reactive_gas" : null,
            "synthesis_para" : "Polycrystalline Ce-1xFexO2 (for x = 0.00, 0.05 and 0.10) samples were prepared using the conventional low-temperature solid-state reaction route. In the solid-state diffusion process, the stoichiometric proportions of cerium oxide and iron powders (purity better than 4N, purchased from Sigma Aldrich) were mixed thoroughly using an agate pestle and mortar and then calcinated for 15 h at 500 °C in a microprocessor controlled furnace. The obtained polycrystalline precursors were crushed to a fine powder form and then were pressed into Pellets using a hydraulic pressure of nearly 6 tons and then sintered at 500 °C in Ar atmosphere. ",
            "synthesis" : "solid-state",
            "description" : "solid solution",
            "particle_size_nm": null,
            "phase_types": "Fluorite",
            "phase_flag": "single",
            "microscopy": null,
            "image_path": "",
            "morphology": null,
            "pretreatment_temp": null,
            "pretreatment_o2_vol%": null,
            "pretreatment_time_h": null, 
            "hierarchical": false,
            "Sbet" : null,
            "Dpore": null,
            "Vtotal": null,
            "crystallite_size_nm": null,
            "lattice_parameter_A": 5.4044,
            "reactions": [],
            "osc_entries": [],
            "xps_entries": {
                "O_beta_frac_3_peaks": null,
                "O_beta_frac_2_peaks": 0.39,
                "O_alpha_BE": null,
                "O_beta_BE": null,
                "O_gamma_BE": null,
                "Ce3_fraction": 0.4768,
                "Ce_u3_BE": 914.8
            }
        },
        {
            "doi": "10.1007/s10562-010-0420-2",
            "name": "Ni0.1Ce0.9Ox",
            "Ce": 0.9,
            "Ni": 0.1,
            "deposit": null,
            "calcination_temp" : 500,
            "calcination_time" : 5,
            "calcination_flowing_gas" : null,
            "calcination_reactive_gas" : null,
            "synthesis_para" : "Ni0.1Ce0.9Ox and Ni0.1Ce0.6Zr0.3Ox samples were synthesized by citric sol–gel method. The nitrates of Ce, Zr and Ni were used as starting materials. Citric acid was added as complex agent, and glycol was used as additive. After continuous stirring for 2 h, the mixed solution was treated at the temperature of 353 K overnight to form the sponge yellow gel. Then, the gel was dried at 373 K for 3 h and milled before calcination. The dried gel was calcined at 573 K for 30 min and then at 773 K for 5 h. In this way, the fresh sample was obtained. ",
            "synthesis" : "",
            "description" : "solid solution",
            "particle_size_nm": null,
            "phase_types": "Fluorite",
            "phase_flag": "single",
            "microscopy": null,
            "image_path": "",
            "morphology": null,
            "pretreatment_temp": null,
            "pretreatment_o2_vol%": null,
            "pretreatment_time_h": null, 
            "hierarchical": false,
            "Sbet" : null,
            "Dpore": null,
            "Vtotal": null,
            "crystallite_size_nm": 7.9,
            "lattice_parameter_A": 5.3942,
            "reactions": [],
            "h2_tpr_peaks": {
                "temps": [249, 333],
                "h2_vol%": 5,
                "flow_rate_mL_min": 30,
                "mass_catalyst_g": null,
                "pretreatment_temp": 200,
                "pretreatment_time": 1,
                "pretreatment_oxidising": false,
                "start_temp": 25,
                "ramp_rate_C_min": 10
            },
            "xps_entries": {
                "O_beta_frac_3_peaks": null,
                "O_beta_frac_2_peaks": null,
                "O_alpha_BE": null,
                "O_beta_BE": null,
                "O_gamma_BE": null,
                "Ce3_fraction": 0.263,
                "Ce_u3_BE": null
            }
        },
        {
            "doi": "10.1007/s10562-010-0420-2",
            "name": "Ni0.1Ce0.6Zr0.3Ox",
            "Ce": 0.6,
            "Ni": 0.1,
            "Zr": 0.3,
            "deposit": null,
            "calcination_temp" : 500,
            "calcination_time" : 5,
            "calcination_flowing_gas" : null,
            "calcination_reactive_gas" : null,
            "synthesis_para" : "Ni0.1Ce0.9Ox and Ni0.1Ce0.6Zr0.3Ox samples were synthesized by citric sol–gel method. The nitrates of Ce, Zr and Ni were used as starting materials. Citric acid was added as complex agent, and glycol was used as additive. After continuous stirring for 2 h, the mixed solution was treated at the temperature of 353 K overnight to form the sponge yellow gel. Then, the gel was dried at 373 K for 3 h and milled before calcination. The dried gel was calcined at 573 K for 30 min and then at 773 K for 5 h. In this way, the fresh sample was obtained. ",
            "synthesis" : "",
            "description" : "solid solution",
            "particle_size_nm": null,
            "phase_types": "Fluorite",
            "phase_flag": "single",
            "microscopy": null,
            "image_path": "",
            "morphology": null,
            "pretreatment_temp": null,
            "pretreatment_o2_vol%": null,
            "pretreatment_time_h": null, 
            "hierarchical": false,
            "Sbet" : null,
            "Dpore": null,
            "Vtotal": null,
            "crystallite_size_nm": 5.7,
            "lattice_parameter_A": 5.3003,
            "reactions": [],
            "h2_tpr_peaks": {
                "temps": [300, 378],
                "h2_vol%": 5,
                "flow_rate_mL_min": 30,
                "mass_catalyst_g": null,
                "pretreatment_temp": 200,
                "pretreatment_time": 1,
                "pretreatment_oxidising": false,
                "start_temp": 25,
                "ramp_rate_C_min": 10
            },
            "xps_entries": {
                "O_beta_frac_3_peaks": null,
                "O_beta_frac_2_peaks": null,
                "O_alpha_BE": null,
                "O_beta_BE": null,
                "O_gamma_BE": null,
                "Ce3_fraction": 0.307,
                "Ce_u3_BE": null
            }
        }
    ],
    "update": [
        {
            "collection": "materials",
            "_id": "6967af405c48023e106c0470",
            "crystallite_size_nm": 13.6
        },
        {
            "collection": "materials",
            "_id": "6967af405c48023e106c0471",
            "crystallite_size_nm": 14.5
        },
        {
            "collection": "materials",
            "_id": "6967af405c48023e106c0472",
            "crystallite_size_nm": 13.5
        },
        {
            "collection": "materials",
            "_id": "696e4eda2618c2e518bec5e4",
            "crystallite_size_nm": 29.2
        },
        {
            "collection": "materials",
            "_id": "696e4eda420f3dbc5d638647",
            "crystallite_size_nm": 16.3
        },
        {
            "collection": "materials",
            "_id": "696e4edb7e96e20c191dce35",
            "crystallite_size_nm": 18.9
        }
    ],
    "create_from_existing": [
        {
            "material_id": "69b7d5329605ebc57c753141",
            "doi": "10.1016/j.cattod.2021.11.040",
            "xps_entries": {
                "O_beta_frac_3_peaks": 0.518,
                "O_alpha_BE": null,
                "O_beta_BE": null,
                "O_gamma_BE": null,
                "Ce3_fraction": 0.220
            }
        },
        {
            "material_id": "69b7d5329605ebc57c753143",
            "doi": "10.1016/j.cattod.2021.11.040",
            "xps_entries": {
                "O_beta_frac_3_peaks": 0.473,
                "O_alpha_BE": null,
                "O_beta_BE": null,
                "O_gamma_BE": null,
                "Ce3_fraction": 0.280
            }
        },
        {
            "material_id": "69b7d5339605ebc57c753145",
            "doi": "10.1016/j.cattod.2021.11.040",
            "xps_entries": {
                "O_beta_frac_3_peaks": 0.617,
                "O_alpha_BE": null,
                "O_beta_BE": null,
                "O_gamma_BE": null,
                "Ce3_fraction": 0.254
            }
        },
        {
            "material_id": "69b7d5349605ebc57c753147",
            "doi": "10.1016/j.cattod.2021.11.040",
            "xps_entries": {
                "O_beta_frac_3_peaks": 0.325,
                "O_alpha_BE": null,
                "O_beta_BE": null,
                "O_gamma_BE": null,
                "Ce3_fraction": 0.232
            }
        },
        {
            "material_id": "69b7d5349605ebc57c753149",
            "doi": "10.1016/j.cattod.2021.11.040",
            "xps_entries": {
                "O_beta_frac_3_peaks": 0.387,
                "O_alpha_BE": null,
                "O_beta_BE": null,
                "O_gamma_BE": null,
                "Ce3_fraction": 0.227
            }
        },
        {
            "material_id": "69b7d5359605ebc57c75314b",
            "doi": "10.1016/j.cattod.2021.11.040",
            "xps_entries": {
                "O_beta_frac_3_peaks": 0.517,
                "O_alpha_BE": null,
                "O_beta_BE": null,
                "O_gamma_BE": null,
                "Ce3_fraction": 0.212
            }
        },
        {
            "material_id": "69b7d4ef9605ebc57c753075",
            "doi": "10.1016/j.apcatb.2014.06.038",
            "xps_entries": {
                "O_beta_frac_3_peaks": 0.3611,
                "O_alpha_BE": 528.5,
                "O_beta_BE": 530.2,
                "O_gamma_BE": 532.4,
                "Ce3_fraction": null
            }
        },
        {
            "material_id": "69b7d4f09605ebc57c753077",
            "doi": "10.1016/j.apcatb.2014.06.038",
            "xps_entries": {
                "O_beta_frac_3_peaks": 0.2827,
                "O_alpha_BE": 528.8,
                "O_beta_BE": 530.5,
                "O_gamma_BE": 531.9,
                "Ce3_fraction": null
            }
        },
        {
            "material_id": "6967af405c48023e106c0470",
            "doi": "10.1016/j.cej.2014.01.077",
            "xps_entries": {
                "O_beta_frac_3_peaks": null,
                "O_alpha_BE": null,
                "O_beta_BE": null,
                "O_gamma_BE": null,
                "Ce3_fraction": 0.13
            }
        },
        {
            "material_id": "6967af405c48023e106c0471",
            "doi": "10.1016/j.cej.2014.01.077",
            "xps_entries": {
                "O_beta_frac_3_peaks": null,
                "O_alpha_BE": null,
                "O_beta_BE": null,
                "O_gamma_BE": null,
                "Ce3_fraction": 0.131
            }
        },
        {
            "material_id": "6967af405c48023e106c0472",
            "doi": "10.1016/j.cej.2014.01.077",
            "xps_entries": {
                "O_beta_frac_3_peaks": null,
                "O_alpha_BE": null,
                "O_beta_BE": null,
                "O_gamma_BE": null,
                "Ce3_fraction": 0.13
            }
        },
        {
            "material_id": "696e4eda2618c2e518bec5e4",
            "doi": "10.1016/j.cej.2014.01.077",
            "xps_entries": {
                "O_beta_frac_3_peaks": null,
                "O_alpha_BE": null,
                "O_beta_BE": null,
                "O_gamma_BE": null,
                "Ce3_fraction": 0.117
            }
        },
        {
            "material_id": "69b7d5309605ebc57c75313d",
            "doi": "10.1016/j.cattod.2023.02.014",
            "xps_entries": {
                "O_beta_frac_3_peaks": null,
                "O_beta_frac_2_peaks": 0.665,
                "O_alpha_BE": null,
                "O_beta_BE": null,
                "O_gamma_BE": null,
                "Ce3_fraction": 0.243
            }
        },
        {
            "material_id": "69b7d5309605ebc57c75313d",
            "doi": "10.1016/j.cattod.2023.02.014",
            "xps_entries": {
                "O_beta_frac_3_peaks": null,
                "O_beta_frac_2_peaks": 0.668,
                "O_alpha_BE": null,
                "O_beta_BE": null,
                "O_gamma_BE": null,
                "Ce3_fraction": 0.225
            }
        },
        {
            "material_id": "69b7d5429605ebc57c75316f",
            "doi": "10.1007/s10562-015-1507-6",
            "xps_entries": {
                "O_beta_frac_3_peaks": null,
                "O_alpha_BE": null,
                "O_beta_BE": null,
                "O_gamma_BE": null,
                "Ce3_fraction": 0.435
            }
        },
        {
            "material_id": "69b7d5439605ebc57c753171",
            "doi": "10.1007/s10562-015-1507-6",
            "xps_entries": {
                "O_beta_frac_3_peaks": null,
                "O_alpha_BE": null,
                "O_beta_BE": null,
                "O_gamma_BE": null,
                "Ce3_fraction": 0.455
            }
        },
        {
            "material_id": "69b7d53d9605ebc57c753161",
            "doi": "10.1007/s10562-016-1811-9",
            "xps_entries": {
                "O_beta_frac_3_peaks": 0.3611,
                "O_alpha_BE": null,
                "O_beta_BE": null,
                "O_gamma_BE": null,
                "Ce3_fraction": 0.3561
            }
        },
        {
            "material_id": "69b7d53e9605ebc57c753163",
            "doi": "10.1007/s10562-016-1811-9",
            "xps_entries": {
                "O_beta_frac_3_peaks": 0.3482,
                "O_alpha_BE": null,
                "O_beta_BE": null,
                "O_gamma_BE": null,
                "Ce3_fraction": 0.3243
            }
        },
        {
            "material_id": "69b7d53e9605ebc57c753165",
            "doi": "10.1007/s10562-016-1811-9",
            "xps_entries": {
                "O_beta_frac_3_peaks": 0.3947,
                "O_alpha_BE": null,
                "O_beta_BE": null,
                "O_gamma_BE": null,
                "Ce3_fraction": 0.3833
            }
        },
        {
            "material_id": "6a05f078898a0b2c495a8cb0",
            "doi": "10.1016/j.apcata.2022.118565",
            "xps_entries": {
                "O_beta_frac_3_peaks": 0.254,
                "O_alpha_BE": null,
                "O_beta_BE": null,
                "O_gamma_BE": null,
                "Ce3_fraction": 0.174
            }
        },
        {
            "material_id": "6a05f079898a0b2c495a8cb1",
            "doi": "10.1016/j.apcata.2022.118565",
            "xps_entries": {
                "O_beta_frac_3_peaks": 0.210,
                "O_alpha_BE": null,
                "O_beta_BE": null,
                "O_gamma_BE": null,
                "Ce3_fraction": 0.226
            }
        },
        {
            "material_id": "6a05f079898a0b2c495a8cb2",
            "doi": "10.1016/j.apcata.2022.118565",
            "xps_entries": {
                "O_beta_frac_3_peaks": 0.126,
                "O_alpha_BE": null,
                "O_beta_BE": null,
                "O_gamma_BE": null,
                "Ce3_fraction": 0.274
            }
        },
        {
            "material_id": "6a0c5b23cc88f2c9065d7e59",
            "doi": "10.1002/slct.201601297",
            "xps_entries": {
                "O_beta_frac_3_peaks": 0.263,
                "O_alpha_BE": null,
                "O_beta_BE": null,
                "O_gamma_BE": null,
                "Ce3_fraction": 0.234
            }
        },
        {
            "material_id": "6a0c5b23cc88f2c9065d7e5b",
            "doi": "10.1002/slct.201601297",
            "xps_entries": {
                "O_beta_frac_3_peaks": 0.282,
                "O_alpha_BE": null,
                "O_beta_BE": null,
                "O_gamma_BE": null,
                "Ce3_fraction": 0.253
            }
        },
        {
            "material_id": "6a0c5b23cc88f2c9065d7e5b",
            "doi": "10.1002/slct.201601297",
            "xps_entries": {
                "O_beta_frac_3_peaks": 0.312,
                "O_alpha_BE": null,
                "O_beta_BE": null,
                "O_gamma_BE": null,
                "Ce3_fraction": 0.295
            }
        },
        {
            "material_id": "69b7d4e59605ebc57c753055",
            "doi": "10.1039/C6RA13577C",
            "xps_entries": {
                "O_beta_frac_3_peaks": 0.301,
                "O_alpha_BE": null,
                "O_beta_BE": null,
                "O_gamma_BE": null,
                "Ce3_fraction": 0.272
            }
        },
        {
            "material_id": "69b7d4e59605ebc57c753057",
            "doi": "10.1039/C6RA13577C",
            "xps_entries": {
                "O_beta_frac_3_peaks": 0.295,
                "O_alpha_BE": null,
                "O_beta_BE": null,
                "O_gamma_BE": null,
                "Ce3_fraction": 0.244
            }
        },
        {
            "material_id": "69b7d4e69605ebc57c753059",
            "doi": "10.1039/C6RA13577C",
            "xps_entries": {
                "O_beta_frac_3_peaks": 0.322,
                "O_alpha_BE": null,
                "O_beta_BE": null,
                "O_gamma_BE": null,
                "Ce3_fraction": 0.304
            }
        },
        {
            "material_id": "69b7d4e79605ebc57c75305b",
            "doi": "10.1039/C6RA13577C",
            "xps_entries": {
                "O_beta_frac_3_peaks": 0.224,
                "O_alpha_BE": null,
                "O_beta_BE": null,
                "O_gamma_BE": null,
                "Ce3_fraction": 0.183
            }
        }
    ]
}
