Repository: Iwanap1/co_oxidation

# Training an Extrapolatable Model for CO Oxidation Light-Off Prediction over Cerium-Based Catalysts
Extrapolatable NNs for CO Oxidation light-off prediction



The exact architecture can be dictated by the provided model configs. In the most physically-informed scenario, the archictecture includes latent states for both the H<sub>2</sub>-TPR and dynamic oxygen storage capacity (OSC), which are trained both on those experimental measurements and the conversion itself. The weight-hourly space velocity is not included in the features for the conversion net, rather is used to calculate conversion using the solution for a simple first-order kinetic model in a PFR.

File: src/db/migrations/23-3-26.json (part 4 of 17)
{
                    "species_basis": "O",
                    "measure": "weight_change",
                    "h2_vol%": 5,
                    "co_vol%": null,
                    "temperature": 400,
                    "estimated_from_other_samples": false,
                    "value_O_umol_per_g_catalyst": 1070,
                    "reference_ceria_eqv": null,
                    "reference_ceria_sbet": null
                },
                {
                    "value_raw": 1120,
                    "units_raw": "umol g^-1 of O",
                    "method": "TG",
                    "measurement_class": "c",
                    "basis": "g_catalyst",
                    "species_basis": "O",
                    "measure": "weight_change",
                    "h2_vol%": 5,
                    "co_vol%": null,
                    "temperature": 600,
                    "estimated_from_other_samples": false,
                    "value_O_umol_per_g_catalyst": 1120,
                    "reference_ceria_eqv": null,
                    "reference_ceria_sbet": null
                }
            ]
        },
        {
            "doi": "10.1039/C8CC01308J",
            "name": "Ce0.5Zr0.4Ti0.1 (x = 0.1)",
            "Ce": 0.5,
            "Zr": 0.4,
            "Ti": 0.1,
            "deposit": null,
            "Sbet" : 8.29,
            "calcination_temp" : 400,
            "calcination_time" : 2,
            "Dpore": null,
            "Vtotal": null,
            "calcination_flowing_gas" : null,
            "calcination_reactive_gas" : null,
            "synthesis_para" : "Polycrystalline samples of Ce0.5Zr0.5−xTixO2 (x = 0, 0.1, 0.2, 0.3, 0.4, and 0.5) were synthesized following the solution combustion method, using (NH4)2Ce(NO3)6 (99.5%, Alfa Aesar, US), ZrO(NO3)2·xH2O (99.99%, Sigma-Aldrich, US), TiO(NO3)2 aqueous solution, and glycine (99.0%, Wako Chemicals, Japan) in a 0.5:(0.5−x):x:2 molar ratio. TiO(NO3)2 aqueous solution was prepared by filtering the precipitate TiO(OH)2, which was obtained by hydrolyzing Ti(OC3H7)4 (95%, Wako Chemicals, Japan) in deionized water, and subsequently dissolving it in a minimum amount of HNO3 aqueous solution (65%, Wako Chemicals, Japan). All reagents were dissolved in minimum amounts of deionized water in crucibles and heated to 400 ºC at a rate of 2 ºC/min. In order to compare it with Ce0.5Zr0.4Ti0.1O2, a polycrystalline sample of κ-Ce2Zr2O8 was synthesized by reduction of Ce0.5Zr0.5O2 at 1200 ºC for 4 h under CO flow and a subsequent oxidation at 500 ºC for 3 h under air.",
            "synthesis" : "solution combustion",
            "description" : "solid solution",
            "particle_size_nm": null,
            "crystallite_size_nm": null,
            "phase_types": "Fluorite & UNK",
            "phase_flag": "multi",
            "microscopy": null,
            "image_path": "",
            "morphology": null,
            "pretreatment_temp": null,
            "pretreatment_o2_vol%": null,
            "pretreatment_time_h": null, 
            "hierarchical": false,
            "lattice_parameter_A": null,
            "reactions": [],
            "osc_entries": [
                {
                    "value_raw": 1310,
                    "units_raw": "umol g^-1 of O",
                    "method": "TG",
                    "measurement_class": "c",
                    "basis": "g_catalyst",
                    "species_basis": "O",
                    "measure": "weight_change",
                    "h2_vol%": 5,
                    "co_vol%": null,
                    "temperature": 200,
                    "estimated_from_other_samples": false,
                    "value_O_umol_per_g_catalyst": 1310,
                    "reference_ceria_eqv": null,
                    "reference_ceria_sbet": null
                },
                {
                    "value_raw": 1530,
                    "units_raw": "umol g^-1 of O",
                    "method": "TG",
                    "measurement_class": "c",
                    "basis": "g_catalyst",
                    "species_basis": "O",
                    "measure": "weight_change",
                    "h2_vol%": 5,
                    "co_vol%": null,
                    "temperature": 400,
                    "estimated_from_other_samples": false,
                    "value_O_umol_per_g_catalyst": 1530,
                    "reference_ceria_eqv": null,
                    "reference_ceria_sbet": null
                },
                {
                    "value_raw": 1560,
                    "units_raw": "umol g^-1 of O",
                    "method": "TG",
                    "measurement_class": "c",
                    "basis": "g_catalyst",
                    "species_basis": "O",
                    "measure": "weight_change",
                    "h2_vol%": 5,
                    "co_vol%": null,
                    "temperature": 400,
                    "estimated_from_other_samples": false,
                    "value_O_umol_per_g_catalyst": 1560,
                    "reference_ceria_eqv": null,
                    "reference_ceria_sbet": null
                }
            ]
        },
        {
            "doi": "10.1039/C8CC01308J",
            "name": "Ce0.5Zr0.3Ti0.2 (x = 0.2)",
            "Ce": 0.5,
            "Zr": 0.3,
            "Ti": 0.2,
            "deposit": null,
            "Sbet" : 7.48,
            "calcination_temp" : 400,
            "calcination_time" : 2,
            "Dpore": null,
            "Vtotal": null,
            "calcination_flowing_gas" : null,
            "calcination_reactive_gas" : null,
            "synthesis_para" : "Polycrystalline samples of Ce0.5Zr0.5−xTixO2 (x = 0, 0.1, 0.2, 0.3, 0.4, and 0.5) were synthesized following the solution combustion method, using (NH4)2Ce(NO3)6 (99.5%, Alfa Aesar, US), ZrO(NO3)2·xH2O (99.99%, Sigma-Aldrich, US), TiO(NO3)2 aqueous solution, and glycine (99.0%, Wako Chemicals, Japan) in a 0.5:(0.5−x):x:2 molar ratio. TiO(NO3)2 aqueous solution was prepared by filtering the precipitate TiO(OH)2, which was obtained by hydrolyzing Ti(OC3H7)4 (95%, Wako Chemicals, Japan) in deionized water, and subsequently dissolving it in a minimum amount of HNO3 aqueous solution (65%, Wako Chemicals, Japan). All reagents were dissolved in minimum amounts of deionized water in crucibles and heated to 400 ºC at a rate of 2 ºC/min. In order to compare it with Ce0.5Zr0.4Ti0.1O2, a polycrystalline sample of κ-Ce2Zr2O8 was synthesized by reduction of Ce0.5Zr0.5O2 at 1200 ºC for 4 h under CO flow and a subsequent oxidation at 500 ºC for 3 h under air.",
            "synthesis" : "solution combustion",
            "description" : "solid solution",
            "particle_size_nm": null,
            "crystallite_size_nm": null,
            "phase_types": "Fluorite & UNK",
            "phase_flag": "multi",
            "microscopy": null,
            "image_path": "",
            "morphology": null,
            "pretreatment_temp": null,
            "pretreatment_o2_vol%": null,
            "pretreatment_time_h": null, 
            "hierarchical": false,
            "lattice_parameter_A": null,
            "reactions": [],
            "osc_entries": [
                {
                    "value_raw": 1370,
                    "units_raw": "umol g^-1 of O",
                    "method": "TG",
                    "measurement_class": "c",
                    "basis": "g_catalyst",
                    "species_basis": "O",
                    "measure": "weight_change",
                    "h2_vol%": 5,
                    "co_vol%": null,
                    "temperature": 200,
                    "estimated_from_other_samples": false,
                    "value_O_umol_per_g_catalyst": 1370,
                    "reference_ceria_eqv": null,
                    "reference_ceria_sbet": null
                },
                {
                    "value_raw": 1550,
                    "units_raw": "umol g^-1 of O",
                    "method": "TG",
                    "basis": "g_catalyst",
                    "species_basis": "O",
                    "measure": "weight_change",
                    "h2_vol%": 5,
                    "co_vol%": null,
                    "temperature": 400,
                    "estimated_from_other_samples": false,
                    "value_O_umol_per_g_catalyst": 1550,
                    "reference_ceria_eqv": null,
                    "reference_ceria_sbet": null
                },
                {
                    "value_raw": 1590,
                    "units_raw": "umol g^-1 of O",
                    "method": "TG",
                    "measurement_class": "c",
                    "basis": "g_catalyst",
                    "species_basis": "O",
                    "measure": "weight_change",
                    "h2_vol%": 5,
                    "co_vol%": null,
                    "temperature": 400,
                    "estimated_from_other_samples": false,
                    "value_O_umol_per_g_catalyst": 1590,
                    "reference_ceria_eqv": null,
                    "reference_ceria_sbet": null
                }
            ]
        },
        {
            "doi": "10.1021/acs.chemmater.4c03107",
            "name": "6% Mn/(Mn + Ce) - ICP",
            "Ce": 0.94,
            "Mn": 0.06,
            "deposit": null,
            "Sbet" : null,
            "calcination_temp" : 400,
            "calcination_time" : 2,
            "Dpore": null,
            "Vtotal": null,
            "calcination_flowing_gas" : null,
            "calcination_reactive_gas" : null,
            "synthesis_para" : "The precursor benzene solution contained manganese octanoate, cerium octanoate, and octanoic acid (OA) as a modifier. OA was introduced to better control the nanoparticle facet and size, (23,39) while benzene was used to disperse OA and organic complex precursors. Water was heated to the desired temperature using the tubular furnace. Then, the superheated water and precursor solution were rapidly mixed in a micromixer (GL Sciences, U-428 SS TEE, Japan) with an orifice size of 0.5 mm. At the reaction temperatures and pressure used in this study (300/395 °C, 23 MPa), the two phases became a homogeneous solution upon mixing. (24,40) Subsequently, the reaction solution flowed into a tubular reactor (o.d. 3.18 mm, i.d. 1.76 mm, length: 0.08 m) for nucleation and growth, whereupon the reaction was quenched rapidly by circulating cooling water, simultaneously leading to the phase separation between benzene and water. The reaction time was controlled by the flow rate: (i) Ftotal = 8, 16, 32 mL/min, t = 1.1, 0.5, 0.3 s (T = 300 °C), (ii) Ftotal = 8, 16, 32 mL/min, t = 0.2, 0.1, 0.05 s (T = 395 °C). The reaction setup included two thermometers: one positioned downstream of the micromixer to provide real-time measurements of the hydrothermal reaction temperature, and another located after the cooling stage to monitor the effectiveness of cooling. The reaction pressure was maintained using a back pressure regulator. Before sampling, the initial stabilization time was at least five times the residence time, and the sampling time for each sample was approximately 1 h. The as-synthesized Mn-CeO2 NPs were collected by centrifugation at 10 000 rpm for 1 h at 10 °C. Subsequently, the resulting nanoparticles were washed once with a mixture of ethanol and water (volume ratio = 1:1) and twice with a mixture of acetone and cyclohexane (volume ratio = 1:1). The particles were then dispersed in cyclohexane and subjected to freeze-drying (CHRiST, ALPHA 2–4 LDplus, Germany). To remove any remaining modifiers, all samples were calcined in air at 400 °C for 2 h in a muffle furnace.",
            "synthesis" : "continuous flow hydrothermal",
            "description" : "solid solution",
            "particle_size_nm": null,
            "crystallite_size_nm": 3.7,
            "phase_types": "Fluorite",
            "phase_flag": "single",
            "microscopy": null,
            "image_path": "",
            "morphology": null,
            "pretreatment_temp": null,
            "pretreatment_o2_vol%": null,
            "pretreatment_time_h": null, 
            "hierarchical": false,
            "lattice_parameter_A": 5.41,
            "reactions": [],
            "osc_entries": [
                {
                    "value_raw": 26,
                    "units_raw": "umol g^-1 of O",
                    "method": "TG",
                    "measurement_class": "c",
                    "pulse_volume_ml": 3000,
                    "basis": "g_catalyst",
                    "species_basis": "O",
                    "measure": "weight_change",
                    "h2_vol%": 4,
                    "co_vol%": null,
                    "temperature": 50,
                    "estimated_from_other_samples": false,
                    "value_O_umol_per_g_catalyst": 26,
                    "reference_ceria_eqv": null,
                    "reference_ceria_sbet": null
                },
                {
                    "value_raw": 248,
                    "units_raw": "umol g^-1 of O",
                    "method": "TG",
                    "measurement_class": "c",
                    "pulse_volume_ml": 3000,
                    "basis": "g_catalyst",
                    "species_basis": "O",
                    "measure": "weight_change",
                    "h2_vol%": 4,
                    "co_vol%": null,
                    "temperature": 100,
                    "estimated_from_other_samples": false,
                    "value_O_umol_per_g_catalyst": 248,
                    "reference_ceria_eqv": null,
                    "reference_ceria_sbet": null
                },
                {
                    "value_raw": 198,
                    "units_raw": "umol g^-1 of O",
                    "method": "TG",
                    "measurement_class": "c",
                    "pulse_volume_ml": 3000,
                    "basis": "g_catalyst",
                    "species_basis": "O",
                    "measure": "weight_change",
                    "h2_vol%": 4,
                    "co_vol%": null,
                    "temperature": 200,
                    "estimated_from_other_samples": false,
                    "value_O_umol_per_g_catalyst": 198,
                    "reference_ceria_eqv": null,
                    "reference_ceria_sbet": null
                },
                {
                    "value_raw": 399,
                    "units_raw": "umol g^-1 of O",
                    "method": "TG",
                    "measurement_class": "c",
                    "pulse_volume_ml": 3000,
                    "basis": "g_catalyst",
                    "species_basis": "O",
                    "measure": "weight_change",
                    "h2_vol%": 4,
                    "co_vol%": null,
                    "temperature": 200,
                    "estimated_from_other_samples": false,
                    "value_O_umol_per_g_catalyst": 399,
                    "reference_ceria_eqv": null,
                    "reference_ceria_sbet": null
                },
                {
                    "value_raw": 395,
                    "units_raw": "umol g^-1 of O",
                    "method": "TG",
                    "measurement_class": "c",
                    "pulse_volume_ml": 3000,
                    "basis": "g_catalyst",
                    "species_basis": "O",
                    "measure": "weight_change",
                    "h2_vol%": 4,
                    "co_vol%": null,
                    "temperature": 200,
                    "estimated_from_other_samples": false,
                    "value_O_umol_per_g_catalyst": 395,
                    "reference_ceria_eqv": null,
                    "reference_ceria_sbet": null
                }
            ]
        },
        {
            "doi": "10.1021/cm101145d",
            "name": "Ce0.9Mn0.1O1.95",
            "Ce": 0.9,
            "Mn": 0.1,
            "deposit": null,
            "Sbet" : null,
            "calcination_temp" : 600,
            "calcination_time" : 36,
            "Dpore": null,
            "Vtotal": null,
            "calcination_flowing_gas" : null,
            "calcination_reactive_gas" : null,
            "synthesis_para" : "Ce1−xMxO2−δ (x = 0.1 and M = Mn, Fe, Co, Ni, Cu, La, Y), Ce1−yNyO2−δ (y = 0.02 and N = Pd, Pt), and Ce0.88M0.1Pd0.02O2−δ (M = Mn, Fe, Co, Ni, Cu) were prepared by the solution combustion method using ceric ammonium nitrate, M−nitrate, and urea as the fuel. For transition metal substitution, M−nitrate was employed in combustion synthesis, whereas for noble-metal-ion substitution, palladium chloride and tetraamine platinum(II) nitrate were used. All the compounds were procured from Sigma-Aldrich in their highest purity form. The precursors were dissolved in minimum volume of HNO3 and 20 mL of water in a 300 mL crystallizing dish to form a clear solution. The dish was then kept in a preheated furnace at 320 °C. The combustion started after dehydration, and the product was obtained within 60 s. The solid products were heated at 600 °C for 36 h before any further analysis.",
            "synthesis" : "solution combustion",
            "description" : "solid solution",
            "particle_size_nm": null,
            "crystallite_size_nm": null,
            "phase_types": "Fluorite",
            "phase_flag": "single",
            "microscopy": null,
            "image_path": "",
            "morphology": null,
            "pretreatment_temp": null,
            "pretreatment_o2_vol%": null,
            "pretreatment_time_h": null, 
            "hierarchical": false,
            "lattice_parameter_A": 5.4108,
            "reactions": [],
            "osc_entries": [
                {
                    "value_raw": 800,
                    "units_raw": "umol g^-1 of O",
                    "method": "H2_TPR",
                    "measurement_class": "b",
                    "basis": "g_catalyst",
                    "species_basis": "H2_equiv",
                    "measure": "red_cons",
                    "h2_vol%": 5.49,
                    "co_vol%": null,
                    "temperature": 600,
                    "estimated_from_other_samples": false,
                    "value_O_umol_per_g_catalyst": 800,
                    "reference_ceria_eqv": null,
                    "reference_ceria_sbet": null
                }
            ]
        },
        {
            "doi": "10.1021/cm101145d",
            "name": "Ce0.764+Ce0.143+Fe0.13+O1.88",
            "Ce": 0.9,
            "Fe": 0.1,
            "deposit": null,
            "Sbet" : null,
            "calcination_temp" : 600,
            "calcination_time" : 36,
            "Dpore": null,
            "Vtotal": null,
            "calcination_flowing_gas" : null,
            "calcination_reactive_gas" : null,
            "synthesis_para" : "Ce1−xMxO2−δ (x = 0.1 and M = Mn, Fe, Co, Ni, Cu, La, Y), Ce1−yNyO2−δ (y = 0.02 and N = Pd, Pt), and Ce0.88M0.1Pd0.02O2−δ (M = Mn, Fe, Co, Ni, Cu) were prepared by the solution combustion method using ceric ammonium nitrate, M−nitrate, and urea as the fuel. For transition metal substitution, M−nitrate was employed in combustion synthesis, whereas for noble-metal-ion substitution, palladium chloride and tetraamine platinum(II) nitrate were used. All the compounds were procured from Sigma-Aldrich in their highest purity form. The precursors were dissolved in minimum volume of HNO3 and 20 mL of water in a 300 mL crystallizing dish to form a clear solution. The dish was then kept in a preheated furnace at 320 °C. The combustion started after dehydration, and the product was obtained within 60 s. The solid products were heated at 600 °C for 36 h before any further analysis.",
            "synthesis" : "solution combustion",
            "description" : "solid solution",
            "particle_size_nm": null,
            "crystallite_size_nm": null,
            "phase_types": "Fluorite",
            "phase_flag": "single",
            "microscopy": null,
            "image_path": "",
            "morphology": null,
            "pretreatment_temp": null,
            "pretreatment_o2_vol%": null,
            "pretreatment_time_h": null, 
            "hierarchical": false,
            "lattice_parameter_A": 5.4108,
            "reactions": [],
            "osc_entries": [
                {
                    "value_raw": 675,
                    "units_raw": "umol g^-1 of O",
                    "method": "H2_TPR",
                    "measurement_class": "b",
                    "basis": "g_catalyst",
                    "species_basis": "H2_equiv",
                    "measure": "red_cons",
                    "h2_vol%": 5.49,
                    "co_vol%": null,
                    "temperature": 600,
                    "estimated_from_other_samples": false,
                    "value_O_umol_per_g_catalyst": 675,
                    "reference_ceria_eqv": null,
                    "reference_ceria_sbet": null
                }
            ]
        },
        {
            "doi": "10.1021/cm101145d",
            "name": "Ce0.94+Co0.13+O1.95",
            "Ce": 0.9,
            "Co": 0.1,
            "deposit": null,
            "Sbet" : null,
            "calcination_temp" : 600,
            "calcination_time" : 36,
            "Dpore": null,
            "Vtotal": null,
            "calcination_flowing_gas" : null,
            "calcination_reactive_gas" : null,
            "synthesis_para" : "Ce1−xMxO2−δ (x = 0.1 and M = Mn, Fe, Co, Ni, Cu, La, Y), Ce1−yNyO2−δ (y = 0.02 and N = Pd, Pt), and Ce0.88M0.1Pd0.02O2−δ (M = Mn, Fe, Co, Ni, Cu) were prepared by the solution combustion method using ceric ammonium nitrate, M−nitrate, and urea as the fuel. For transition metal substitution, M−nitrate was employed in combustion synthesis, whereas for noble-metal-ion substitution, palladium chloride and tetraamine platinum(II) nitrate were used. All the compounds were procured from Sigma-Aldrich in their highest purity form. The precursors were dissolved in minimum volume of HNO3 and 20 mL of water in a 300 mL crystallizing dish to form a clear solution. The dish was then kept in a preheated furnace at 320 °C. The combustion started after dehydration, and the product was obtained within 60 s. The solid products were heated at 600 °C for 36 h before any further analysis.",
            "synthesis" : "solution combustion",
            "description" : "solid solution",
            "particle_size_nm": null,
            "crystallite_size_nm": null,
            "phase_types": "Fluorite",
            "phase_flag": "single",
            "microscopy": null,
            "image_path": "",
            "morphology": null,
            "pretreatment_temp": null,
            "pretreatment_o2_vol%": null,
            "pretreatment_time_h": null, 
            "hierarchical": false,
            "lattice_parameter_A": 5.4108,
            "reactions": [],
            "osc_entries": [
                {
                    "value_raw": 510,
                    "units_raw": "umol g^-1 of O",
                    "method": "H2_TPR",
                    "measurement_class": "b",
                    "basis": "g_catalyst",
                    "species_basis": "H2_equiv",
                    "measure": "red_cons",
                    "h2_vol%": 5.49,
                    "co_vol%": null,
                    "temperature": 600,
                    "estimated_from_other_samples": false,
                    "value_O_umol_per_g_catalyst": 510,
                    "reference_ceria_eqv": null,
                    "reference_ceria_sbet": null
                }
            ]
        },
        {
            "doi": "10.1021/cm101145d",
            "name": "Ce0.94+Ni0.12+O1.90",
            "Ce": 0.9,
            "Ni": 0.1,
            "deposit": null,
            "Sbet" : null,
            "calcination_temp" : 600,
            "calcination_time" : 36,
            "Dpore": null,
            "Vtotal": null,
            "calcination_flowing_gas" : null,
            "calcination_reactive_gas" : null,
            "synthesis_para" : "Ce1−xMxO2−δ (x = 0.1 and M = Mn, Fe, Co, Ni, Cu, La, Y), Ce1−yNyO2−δ (y = 0.02 and N = Pd, Pt), and Ce0.88M0.1Pd0.02O2−δ (M = Mn, Fe, Co, Ni, Cu) were prepared by the solution combustion method using ceric ammonium nitrate, M−nitrate, and urea as the fuel. For transition metal substitution, M−nitrate was employed in combustion synthesis, whereas for noble-metal-ion substitution, palladium chloride and tetraamine platinum(II) nitrate were used. All the compounds were procured from Sigma-Aldrich in their highest purity form. The precursors were dissolved in minimum volume of HNO3 and 20 mL of water in a 300 mL crystallizing dish to form a clear solution. The dish was then kept in a preheated furnace at 320 °C. The combustion started after dehydration, and the product was obtained within 60 s. The solid products were heated at 600 °C for 36 h before any further analysis.",
            "synthesis" : "solution combustion",
            "description" : "solid solution",
            "particle_size_nm": null,
            "crystallite_size_nm": null,
            "phase_types": "Fluorite",
            "phase_flag": "single",
            "microscopy": null,
            "image_path": "",
            "morphology": null,
            "pretreatment_temp": null,
            "pretreatment_o2_vol%": null,
            "pretreatment_time_h": null, 
            "hierarchical": false,
            "lattice_parameter_A": 5.4108,
            "reactions": [],
            "osc_entries": [
                {
                    "value_raw": 670,
                    "units_raw": "umol g^-1 of O",
                    "method": "H2_TPR",
                    "measurement_class": "b",
                    "basis": "g_catalyst",
                    "species_basis": "H2_equiv",
                    "measure": "red_cons",
                    "h2_vol%": 5.49,
                    "co_vol%": null,
                    "temperature": 600,
                    "estimated_from_other_samples": false,
                    "value_O_umol_per_g_catalyst": 670,
                    "reference_ceria_eqv": null,
                    "reference_ceria_sbet": null
                }
            ]
        },
        {
            "doi": "10.1021/cm101145d",
            "name": "Ce0.94+Cu0.12+O1.90",
            "Ce": 0.9,
            "Cu": 0.1,
            "deposit": null,
            "Sbet" : null,
            "calcination_temp" : 600,
            "calcination_time" : 36,
            "Dpore": null,
            "Vtotal": null,
            "calcination_flowing_gas" : null,
            "calcination_reactive_gas" : null,
            "synthesis_para" : "Ce1−xMxO2−δ (x = 0.1 and M = Mn, Fe, Co, Ni, Cu, La, Y), Ce1−yNyO2−δ (y = 0.02 and N = Pd, Pt), and Ce0.88M0.1Pd0.02O2−δ (M = Mn, Fe, Co, Ni, Cu) were prepared by the solution combustion method using ceric ammonium nitrate, M−nitrate, and urea as the fuel. For transition metal substitution, M−nitrate was employed in combustion synthesis, whereas for noble-metal-ion substitution, palladium chloride and tetraamine platinum(II) nitrate were used. All the compounds were procured from Sigma-Aldrich in their highest purity form. The precursors were dissolved in minimum volume of HNO3 and 20 mL of water in a 300 mL crystallizing dish to form a clear solution. The dish was then kept in a preheated furnace at 320 °C. The combustion started after dehydration, and the product was obtained within 60 s. The solid products were heated at 600 °C for 36 h before any further analysis.",
            "synthesis" : "solution combustion",
            "description" : "solid solution",
            "particle_size_nm": null,
            "crystallite_size_nm": null,
            "phase_types": "Fluorite",
            "phase_flag": "single",
            "microscopy": null,
            "image_path": "",
            "morphology": null,
            "pretreatment_temp": null,
            "pretreatment_o2_vol%": null,
            "pretreatment_time_h": null, 
            "hierarchical": false,
            "lattice_parameter_A": 5.4108,
            "reactions": [],
            "osc_entries": [
                {
                    "value_raw": 855,
                    "units_raw": "umol g^-1 of O",
                    "method": "H2_TPR",
                    "measurement_class": "b",
                    "basis": "g_catalyst",
                    "species_basis": "H2_equiv",
                    "measure": "red_cons",
                    "h2_vol%": 5.49,
                    "co_vol%": null,
                    "temperature": 600,
                    "estimated_from_other_samples": false,
                    "value_O_umol_per_g_catalyst": 855,
                    "reference_ceria_eqv": null,
                    "reference_ceria_sbet": null
                }
            ]
        },
        {
            "doi": "10.1021/cm101145d",
            "name": "Ce0.94+La0.13+O1.95",
            "Ce": 0.9,
            "La": 0.1,
            "deposit": null,
            "Sbet" : null,
            "calcination_temp" : 600,
            "calcination_time" : 36,
            "Dpore": null,
            "Vtotal": null,
            "calcination_flowing_gas" : null,
            "calcination_reactive_gas" : null,
            "synthesis_para" : "Ce1−xMxO2−δ (x = 0.1 and M = Mn, Fe, Co, Ni, Cu, La, Y), Ce1−yNyO2−δ (y = 0.02 and N = Pd, Pt), and Ce0.88M0.1Pd0.02O2−δ (M = Mn, Fe, Co, Ni, Cu) were prepared by the solution combustion method using ceric ammonium nitrate, M−nitrate, and urea as the fuel. For transition metal substitution, M−nitrate was employed in combustion synthesis, whereas for noble-metal-ion substitution, palladium chloride and tetraamine platinum(II) nitrate were used. All the compounds were procured from Sigma-Aldrich in their highest purity form. The precursors were dissolved in minimum volume of HNO3 and 20 mL of water in a 300 mL crystallizing dish to form a clear solution. The dish was then kept in a preheated furnace at 320 °C. The combustion started after dehydration, and the product was obtained within 60 s. The solid products were heated at 600 °C for 36 h before any further analysis.",
            "synthesis" : "solution combustion",
            "description" : "solid solution",
            "particle_size_nm": null,
            "crystallite_size_nm": null,
            "phase_types": "Fluorite",
            "phase_flag": "single",
            "microscopy": null,
            "image_path": "",
            "morphology": null,
            "pretreatment_temp": null,
            "pretreatment_o2_vol%": null,
            "pretreatment_time_h": null, 
            "hierarchical": false,
            "lattice_parameter_A": 5.4108,
            "reactions": [],
            "osc_entries": [
                {
                    "value_raw": 245,
                    "units_raw": "umol g^-1 of O",
                    "method": "H2_TPR",
                    "measurement_class": "b",
                    "basis": "g_catalyst",
                    "species_basis": "H2_equiv",
                    "measure": "red_cons",
                    "h2_vol%": 5.49,
                    "co_vol%": null,
                    "temperature": 600,
                    "estimated_from_other_samples": false,
                    "value_O_umol_per_g_catalyst": 245,
                    "reference_ceria_eqv": null,
                    "reference_ceria_sbet": null
                }
            ]
        },
        {
            "doi": "10.1021/cm101145d",
            "name": "Ce0.94+Y0.13+O1.95",
            "Ce": 0.9,
            "Y": 0.1,
            "deposit": null,
            "Sbet" : null,
            "calcination_temp" : 600,
            "calcination_time" : 36,
            "Dpore": null,
            "Vtotal": null,
            "calcination_flowing_gas" : null,
            "calcination_reactive_gas" : null,
            "synthesis_para" : "Ce1−xMxO2−δ (x = 0.1 and M = Mn, Fe, Co, Ni, Cu, La, Y), Ce1−yNyO2−δ (y = 0.02 and N = Pd, Pt), and Ce0.88M0.1Pd0.02O2−δ (M = Mn, Fe, Co, Ni, Cu) were prepared by the solution combustion method using ceric ammonium nitrate, M−nitrate, and urea as the fuel. For transition metal substitution, M−nitrate was employed in combustion synthesis, whereas for noble-metal-ion substitution, palladium chloride and tetraamine platinum(II) nitrate were used. All the compounds were procured from Sigma-Aldrich in their highest purity form. The precursors were dissolved in minimum volume of HNO3 and 20 mL of water in a 300 mL crystallizing dish to form a clear solution. The dish was then kept in a preheated furnace at 320 °C. The combustion started after dehydration, and the product was obtained within 60 s. The solid products were heated at 600 °C for 36 h before any further analysis.",
            "synthesis" : "solution combustion",
            "description" : "solid solution",
            "particle_size_nm": null,
            "crystallite_size_nm": null,
            "phase_types": "Fluorite",
            "phase_flag": "single",
            "microscopy": null,
            "image_path": "",
            "morphology": null,
            "pretreatment_temp": null,
            "pretreatment_o2_vol%": null,
            "pretreatment_time_h": null, 
            "hierarchical": false,
            "lattice_parameter_A": 5.4108,
            "reactions": [],
            "osc_entries": [
                {
                    "value_raw": 350,
                    "units_raw": "umol g^-1 of O",
                    "method": "H2_TPR",
                    "measurement_class": "b",
                    "basis": "g_catalyst",
                    "species_basis": "H2_equiv",
                    "measure": "red_cons",
                    "h2_vol%": 5.49,
                    "co_vol%": null,
                    "temperature": 600,
                    "estimated_from_other_samples": false,
                    "value_O_umol_per_g_catalyst": 350,
                    "reference_ceria_eqv": null,
                    "reference_ceria_sbet": null
                }
            ]
        },
        {
            "doi": "10.1039/C5CY01571E",
            "name": "CZ-1",
            "Ce": 0.5,
            "Zr": 0.5,
            "deposit": null,
            "Sbet" : 61.4,
            "calcination_temp" : 500,
            "calcination_time" : 4,
            "Dpore": 6.02,
            "Vtotal": 0.216,
            "calcination_flowing_gas" : null,
            "calcination_reactive_gas" : null,
            "synthesis_para" : " Ce(NO3)3·6H2O and Zr(NO3)4·5H2O (Ce/Zr = 1 mol) were dissolved in de-ionized water under stirring to form the solution (1). Then ammonium hydroxide (25 vol%) was added dropwise into the above solution, and the pH value was controlled to a final pH of 10. After PEG200 surfactant (PEG200/Ce = 0.1 mol) was added, the synthesis solution was continually stirred for 3 h. After being aged at room temperature for 24 h, the formed precipitate was filtered and washed with deionized water until the pH value of the eluate was unchanged. Then this yellow precipitate was dried at 110 °C for 2 h.",
            "synthesis" : "coprecipitation",
            "description" : "solid solution",
            "particle_size_nm": null,
            "crystallite_size_nm": 5.9,
            "phase_types": "Fluorite",
            "phase_flag": "single",
            "microscopy": true,
            "image_path": "410_1000nm_SEM.png",
            "morphology": "polyhedra",
            "pretreatment_temp": 0,
            "pretreatment_o2_vol%": 0,
            "pretreatment_time_h": 0, 
            "hierarchical": false,
            "lattice_parameter_A": 5.241,
            "reactions": [
                {
                    "gas_co_content" : 1,
                    "gas_o2_content" : 20,
                    "gas_h2o_content" : 0,
                    "gas_co2_content" : 0,
                    "flow_mL_h_g" : 30000,
                    "flow_h-1": null,
                    "notes": null,
                    "mass_catalyst_g": 0.1,
                    "temps": [168.359173126615, 266.33591731266154, 294.1963824289406, 329.51679586563307, 360.2687338501292, 382.02583979328165, 409.8036175710595, 451.9560723514212, 502.78552971576227],
                    "conversion": [0.25682154056879214, 9.269905922214614, 29.28486465054248, 76.97437191363588, 87.86901200302779, 93.45961143351477, 96.2936596618967, 99.28991096853261, 99.87023753739683]
                }
            ],
            "osc_entries": [
                {
                    "value_raw": 113,
                    "units_raw": "umol g^-1 of O",
                    "method": "CO_TPR",
                    "measurement_class": "c",
                    "pulse": true,
                    "basis": "g_catalyst",
                    "species_basis": "O",
                    "measure": "red_cons",
                    "h2_vol%": null,
                    "co_vol%": 5,
                    "temperature": 400,
                    "estimated_from_other_samples": false,
                    "value_O_umol_per_g_catalyst": 113,
                    "reference_ceria_eqv": null,
                    "reference_ceria_sbet": null
                },
                {
                    "value_raw": 820,
                    "units_raw": "umol g^-1 of O",
                    "method": "H2_TPR",
                    "measurement_class": "b",
                    "pulse": false,
                    "basis": "g_catalyst",
                    "species_basis": "O",
                    "measure": "red_cons",
                    "h2_vol%": null,
                    "co_vol%": 5,
                    "temperature": 400,
                    "estimated_from_other_samples": false,
                    "value_O_umol_per_g_catalyst": 820,
                    "reference_ceria_eqv": null,
                    "reference_ceria_sbet": null
                }
            ],
            "h2_tpr_peaks": {
                "temps": [488],
                "h2_vol%": 5,
                "mass_catalyst_g": 0.05,
                "pretreatment_temp": null,
                "pretreatment_time": null,
                "pretreatment_oxidising": false,
                "start_temp": null,
                "ramp_rate_C_min": 10 
            }
        },
        {
            "doi": "10.1039/C5CY01571E",
            "name": "CZ-2",
            "Ce": 0.5,
            "Zr": 0.5,
            "deposit": null,
            "Sbet" : 136,
            "calcination_temp" : 500,
            "calcination_time" : 4,
            "Dpore": 5.07,
            "Vtotal": 0.79,
            "calcination_flowing_gas" : null,
            "calcination_reactive_gas" : null,
            "synthesis_para" : "Before ammonium hydroxide was added into solution (1), citric acid monohydrate (citric acid/(Ce + Zr) = 1.2 mol) was dissolved in the synthesis solution, and subsequently ammonium hydroxide (25 vol%) was added to adjust the pH to ∼3. Then PEG200 surfactant (PEG200/Ce = 0.1 mol) was added; this solution was continually stirred for 3 h, and solution (2) including a white precipitate was formed. The white precipitate was filtered and washed with deionized water until the pH value of the eluate was unchanged. Then this white precipitate was dried at 110 °C for 2 h.",
            "synthesis" : "complexing coprecipitation",
            "description" : "solid solution",
            "particle_size_nm": null,
            "crystallite_size_nm": 4.8,
            "phase_types": "Fluorite",
            "phase_flag": "single",
            "microscopy": true,
            "image_path": "411_1000nm_SEM.png",
            "morphology": "polyhedra",
