Repository: Iwanap1/co_oxidation

# Training an Extrapolatable Model for CO Oxidation Light-Off Prediction over Cerium-Based Catalysts
Extrapolatable NNs for CO Oxidation light-off prediction



The exact architecture can be dictated by the provided model configs. In the most physically-informed scenario, the archictecture includes latent states for both the H<sub>2</sub>-TPR and dynamic oxygen storage capacity (OSC), which are trained both on those experimental measurements and the conversion itself. The weight-hourly space velocity is not included in the features for the conversion net, rather is used to calculate conversion using the solution for a simple first-order kinetic model in a PFR.

File: src/db/migrations/23-3-26.json (part 5 of 17)
{
            "pretreatment_temp": 0,
            "pretreatment_o2_vol%": 0,
            "pretreatment_time_h": 0, 
            "hierarchical": false,
            "lattice_parameter_A": 5.346,
            "reactions": [
                {
                    "gas_co_content" : 1,
                    "gas_o2_content" : 20,
                    "gas_h2o_content" : 0,
                    "gas_co2_content" : 0,
                    "flow_mL_h_g" : 30000,
                    "flow_h-1": null,
                    "notes": null,
                    "mass_catalyst_g": 0.1,
                    "temps": [197.62532299741602, 235.4702842377261, 267.89405684754524, 305.6020671834625, 329.8888888888889, 345.0645994832041, 386.73643410852713, 423.74160206718346],
                    "conversion": [1.5472371409004073, 4.420033882420791, 19.398587030962766, 86.83631907147749, 95.78722560645929, 98.36265003784739, 99.25566809645677, 99.1673575316296]
                }
            ],
            "osc_entries": [
                {
                    "value_raw": 128,
                    "units_raw": "umol g^-1 of O",
                    "method": "CO_TPR",
                    "measurement_class": "c",
                    "pulse": true,
                    "basis": "g_catalyst",
                    "species_basis": "O",
                    "measure": "red_cons",
                    "h2_vol%": null,
                    "co_vol%": 5,
                    "temperature": 400,
                    "estimated_from_other_samples": false,
                    "value_O_umol_per_g_catalyst": 128,
                    "reference_ceria_eqv": null,
                    "reference_ceria_sbet": null
                },
                {
                    "value_raw": 1145,
                    "units_raw": "umol g^-1 of O",
                    "method": "H2_TPR",
                    "measurement_class": "b",
                    "pulse": false,
                    "basis": "g_catalyst",
                    "species_basis": "O",
                    "measure": "red_cons",
                    "h2_vol%": null,
                    "co_vol%": 5,
                    "temperature": 400,
                    "estimated_from_other_samples": false,
                    "value_O_umol_per_g_catalyst": 1145,
                    "reference_ceria_eqv": null,
                    "reference_ceria_sbet": null
                }
            ],
            "h2_tpr_peaks": {
                "temps": [492],
                "h2_vol%": 5,
                "mass_catalyst_g": 0.05,
                "pretreatment_temp": null,
                "pretreatment_time": null,
                "pretreatment_oxidising": false,
                "start_temp": null,
                "ramp_rate_C_min": 10 
            }
        },
        {
            "doi": "10.1039/C5CY01571E",
            "name": "CZ-3",
            "Ce": 0.5,
            "Zr": 0.5,
            "deposit": null,
            "Sbet" : 126,
            "calcination_temp" : 500,
            "calcination_time" : 4,
            "Dpore": 7.32,
            "Vtotal": 0.729,
            "calcination_flowing_gas" : null,
            "calcination_reactive_gas" : null,
            "synthesis_para" : "Before ammonium hydroxide was added into solution (1), citric acid monohydrate (citric acid/(Ce + Zr) = 1.2 mol) was dissolved in the synthesis solution, and subsequently ammonium hydroxide (25 vol%) was added to adjust the pH to ∼3. Then PEG200 surfactant (PEG200/Ce = 0.1 mol) was added; this solution was continually stirred for 3 h, and solution (2) including a white precipitate was formed. The white precipitate was filtered and washed with deionized water until the pH value of the eluate was unchanged. Then this white precipitate was dried at 110 °C for 2 h.",
            "synthesis" : "complexing coprecipitation",
            "description" : "solid solution",
            "particle_size_nm": null,
            "crystallite_size_nm": 5.0,
            "phase_types": "Fluorite",
            "phase_flag": "single",
            "microscopy": true,
            "image_path": "412_1000nm_SEM.png",
            "morphology": "polyhedra",
            "pretreatment_temp": 0,
            "pretreatment_o2_vol%": 0,
            "pretreatment_time_h": 0, 
            "hierarchical": false,
            "lattice_parameter_A": 5.346,
            "reactions": [
                {
                    "gas_co_content" : 1,
                    "gas_o2_content" : 20,
                    "gas_h2o_content" : 0,
                    "gas_co2_content" : 0,
                    "flow_mL_h_g" : 30000,
                    "flow_h-1": null,
                    "notes": null,
                    "mass_catalyst_g": 0.1,
                    "temps": [166.94573643410854, 213.8811369509044, 252.9018087855297, 290.9121447028424, 345.6046511627907, 385.80620155038764, 427.4573643410853, 466.4857881136951, 500.24289405684755],
                    "conversion": [0.26493169448149084, 0.9335688281728725, 5.028295425873194, 22.21821720794435, 64.50365858054285, 75.89211693039687, 85.79461485780197, 97.79764264859605, 99.8035540496702]
                }
            ],
            "osc_entries": [
                {
                    "value_raw": 89,
                    "units_raw": "umol g^-1 of O",
                    "method": "CO_TPR",
                    "measurement_class": "c",
                    "pulse": true,
                    "basis": "g_catalyst",
                    "species_basis": "O",
                    "measure": "red_cons",
                    "h2_vol%": null,
                    "co_vol%": 5,
                    "temperature": 400,
                    "estimated_from_other_samples": false,
                    "value_O_umol_per_g_catalyst": 89,
                    "reference_ceria_eqv": null,
                    "reference_ceria_sbet": null
                },
                {
                    "value_raw": 1034,
                    "units_raw": "umol g^-1 of O",
                    "method": "H2_TPR",
                    "measurement_class": "b",
                    "pulse": false,
                    "basis": "g_catalyst",
                    "species_basis": "O",
                    "measure": "red_cons",
                    "h2_vol%": null,
                    "co_vol%": 5,
                    "temperature": 400,
                    "estimated_from_other_samples": false,
                    "value_O_umol_per_g_catalyst": 1034,
                    "reference_ceria_eqv": null,
                    "reference_ceria_sbet": null
                }
            ],
            "h2_tpr_peaks": {
                "temps": [525],
                "h2_vol%": 5,
                "mass_catalyst_g": 0.05,
                "pretreatment_temp": null,
                "pretreatment_time": null,
                "pretreatment_oxidising": false,
                "start_temp": null,
                "ramp_rate_C_min": 10 
            }
        },
        {
            "doi": "10.1166/jnn.2011.3131",
            "name": "x = 0.05",
            "Ce": 0.95,
            "La": 0.05,
            "deposit": null,
            "Sbet" : 30,
            "calcination_temp" : 600,
            "calcination_time" : 10,
            "Dpore": null,
            "Vtotal": null,
            "calcination_flowing_gas" : null,
            "calcination_reactive_gas" : null,
            "synthesis_para" : "The Ce1−xLaxO2−x/2 (x = 0, 0.05, 0.1, 0.15 and 0.2) nanopowders were synthesized by the sol–gel method.21 Cerium nitrate hexahydrite (Ce(NO33 ·6H2O, 99.9%), lanthanum nitate (La(NO33 ·6H2O, 99.9%), used as raw materials, were dissolved in the distilled water (300 ml) with vigorously stirring. The citrate acid and polyvinylpyrrolidone (PVP) were added in above solution and the mixed solution was heated to 353 K to form the dried gel. Then, the obtained dried gel was heated to 873 K with a rate of 5 K/min and treated at 873 K for 10 hours",
            "synthesis" : "sol-gel",
            "description" : "solid solution",
            "particle_size_nm": null,
            "crystallite_size_nm": 12.8,
            "phase_types": "Fluorite",
            "phase_flag": "single",
            "microscopy": null,
            "image_path": "",
            "morphology": null,
            "pretreatment_temp": null,
            "pretreatment_o2_vol%": null,
            "pretreatment_time_h": null, 
            "hierarchical": false,
            "lattice_parameter_A": 5.4228,
            "reactions": [],
            "osc_entries": [
                {
                    "value_raw": 428,
                    "units_raw": "umol g^-1 of O",
                    "method": "H2_TPR",
                    "measurement_class": "c",
                    "pulse": null,
                    "basis": "g_catalyst",
                    "species_basis": "O",
                    "measure": "weight_change",
                    "h2_vol%": 5,
                    "co_vol%": null,
                    "temperature": 500,
                    "estimated_from_other_samples": false,
                    "value_O_umol_per_g_catalyst": 428,
                    "reference_ceria_eqv": null,
                    "reference_ceria_sbet": null
                }
            ],
            "h2_tpr_peaks": {}
        },
        {
            "doi": "10.1166/jnn.2011.3131",
            "name": "x = 0.1",
            "Ce": 0.9,
            "La": 0.1,
            "deposit": null,
            "Sbet" : 35,
            "calcination_temp" : 600,
            "calcination_time" : 10,
            "Dpore": null,
            "Vtotal": null,
            "calcination_flowing_gas" : null,
            "calcination_reactive_gas" : null,
            "synthesis_para" : "The Ce1−xLaxO2−x/2 (x = 0, 0.05, 0.1, 0.15 and 0.2) nanopowders were synthesized by the sol–gel method.21 Cerium nitrate hexahydrite (Ce(NO33 ·6H2O, 99.9%), lanthanum nitate (La(NO33 ·6H2O, 99.9%), used as raw materials, were dissolved in the distilled water (300 ml) with vigorously stirring. The citrate acid and polyvinylpyrrolidone (PVP) were added in above solution and the mixed solution was heated to 353 K to form the dried gel. Then, the obtained dried gel was heated to 873 K with a rate of 5 K/min and treated at 873 K for 10 hours",
            "synthesis" : "sol-gel",
            "description" : "solid solution",
            "particle_size_nm": null,
            "crystallite_size_nm": 9.9,
            "phase_types": "Fluorite",
            "phase_flag": "single",
            "microscopy": null,
            "image_path": "",
            "morphology": null,
            "pretreatment_temp": null,
            "pretreatment_o2_vol%": null,
            "pretreatment_time_h": null, 
            "hierarchical": false,
            "lattice_parameter_A": 5.4433,
            "reactions": [],
            "osc_entries": [
                {
                    "value_raw": 542,
                    "units_raw": "umol g^-1 of O",
                    "method": "H2_TPR",
                    "measurement_class": "c",
                    "pulse": null,
                    "basis": "g_catalyst",
                    "species_basis": "O",
                    "measure": "weight_change",
                    "h2_vol%": 5,
                    "co_vol%": null,
                    "temperature": 500,
                    "estimated_from_other_samples": false,
                    "value_O_umol_per_g_catalyst": 542,
                    "reference_ceria_eqv": null,
                    "reference_ceria_sbet": null
                }
            ],
            "h2_tpr_peaks": {}
        },
        {
            "doi": "10.1166/jnn.2011.3131",
            "name": "x = 0.15",
            "Ce": 0.85,
            "La": 0.15,
            "deposit": null,
            "Sbet" : 40,
            "calcination_temp" : 600,
            "calcination_time" : 10,
            "Dpore": null,
            "Vtotal": null,
            "calcination_flowing_gas" : null,
            "calcination_reactive_gas" : null,
            "synthesis_para" : "The Ce1−xLaxO2−x/2 (x = 0, 0.05, 0.1, 0.15 and 0.2) nanopowders were synthesized by the sol–gel method.21 Cerium nitrate hexahydrite (Ce(NO33 ·6H2O, 99.9%), lanthanum nitate (La(NO33 ·6H2O, 99.9%), used as raw materials, were dissolved in the distilled water (300 ml) with vigorously stirring. The citrate acid and polyvinylpyrrolidone (PVP) were added in above solution and the mixed solution was heated to 353 K to form the dried gel. Then, the obtained dried gel was heated to 873 K with a rate of 5 K/min and treated at 873 K for 10 hours",
            "synthesis" : "sol-gel",
            "description" : "solid solution",
            "particle_size_nm": null,
            "crystallite_size_nm": 9.0,
            "phase_types": "Fluorite",
            "phase_flag": "single",
            "microscopy": null,
            "image_path": "",
            "morphology": null,
            "pretreatment_temp": null,
            "pretreatment_o2_vol%": null,
            "pretreatment_time_h": null, 
            "hierarchical": false,
            "lattice_parameter_A": 5.4438,
            "reactions": [],
            "osc_entries": [
                {
                    "value_raw": 764,
                    "units_raw": "umol g^-1 of O",
                    "method": "H2_TPR",
                    "measurement_class": "c",
                    "pulse": null,
                    "basis": "g_catalyst",
                    "species_basis": "O",
                    "measure": "weight_change",
                    "h2_vol%": 5,
                    "co_vol%": null,
                    "temperature": 500,
                    "estimated_from_other_samples": false,
                    "value_O_umol_per_g_catalyst": 764,
                    "reference_ceria_eqv": null,
                    "reference_ceria_sbet": null
                }
            ],
            "h2_tpr_peaks": {}
        },
        {
            "doi": "10.1166/jnn.2011.3131",
            "name": "x = 0.2",
            "Ce": 0.8,
            "La": 0.2,
            "deposit": null,
            "Sbet" : 41,
            "calcination_temp" : 600,
            "calcination_time" : 10,
            "Dpore": null,
            "Vtotal": null,
            "calcination_flowing_gas" : null,
            "calcination_reactive_gas" : null,
            "synthesis_para" : "The Ce1−xLaxO2−x/2 (x = 0, 0.05, 0.1, 0.15 and 0.2) nanopowders were synthesized by the sol–gel method.21 Cerium nitrate hexahydrite (Ce(NO33 ·6H2O, 99.9%), lanthanum nitate (La(NO33 ·6H2O, 99.9%), used as raw materials, were dissolved in the distilled water (300 ml) with vigorously stirring. The citrate acid and polyvinylpyrrolidone (PVP) were added in above solution and the mixed solution was heated to 353 K to form the dried gel. Then, the obtained dried gel was heated to 873 K with a rate of 5 K/min and treated at 873 K for 10 hours",
            "synthesis" : "sol-gel",
            "description" : "solid solution",
            "particle_size_nm": null,
            "crystallite_size_nm": 8.5,
            "phase_types": "Fluorite",
            "phase_flag": "single",
            "microscopy": null,
            "image_path": "",
            "morphology": null,
            "pretreatment_temp": null,
            "pretreatment_o2_vol%": null,
            "pretreatment_time_h": null, 
            "hierarchical": false,
            "lattice_parameter_A": 5.4567,
            "reactions": [],
            "osc_entries": [
                {
                    "value_raw": 998,
                    "units_raw": "umol g^-1 of O",
                    "method": "H2_TPR",
                    "measurement_class": "c",
                    "pulse": null,
                    "basis": "g_catalyst",
                    "species_basis": "O",
                    "measure": "weight_change",
                    "h2_vol%": 5,
                    "co_vol%": null,
                    "temperature": 500,
                    "estimated_from_other_samples": false,
                    "value_O_umol_per_g_catalyst": 998,
                    "reference_ceria_eqv": null,
                    "reference_ceria_sbet": null
                }
            ],
            "h2_tpr_peaks": {}
        },
        {
            "doi": "10.1007/s12598-016-0698-3",
            "name": "CZN1",
            "Ce": 0.6,
            "Zr": 0.3,
            "Nd": 0.13,
            "deposit": null,
            "Sbet" : 31.458,
            "calcination_temp" : 500,
            "calcination_time" : null,
            "Dpore": null,
            "Vtotal": null,
            "calcination_flowing_gas" : null,
            "calcination_reactive_gas" : null,
            "synthesis_para" : "The precursor gel of Ce0.6Zr0.4−xNd1.3xO2 was prepared through sol–gel synthesis technique as suggested by Zhang et al. [6]. In this typical synthesis, required amounts of CeNO3·6H2O, ZrO(NO3)3·6H2O and Nd(NO3)·3H2O were dissolved in distilled water. Citric acid was added into the precursor solution as a gel-forming agent. Ammonium hydroxide was added in order to increase the pH to 6. The gel-forming reaction was carried out at 70 °C under continuous stirring condition. The obtained gel was ignited in muffle furnace at 500 °C, followed by agitation to get a fresh nanostructured CZN. Following the ignition, the CZN was calcined at the temperature of 700 °C for 8 h in order to obtain the aged samples. CZ samples were obtained in the same procedure without using Nd(NO3)·3H2O. The prepared samples were named as Ce0.6Zr0.3Nd0.13O2 (CZN1), Ce0.6Zr0.2Nd0.26O2 (CZN2), Ce0.6Zr0.1Nd0.39O2 (CZN3), Ce0.6Nd0.52O2 (CZN4), and Ce0.6Zr0.4O2 (CZ).",
            "synthesis" : "sol-gel",
            "description" : "solid solution",
            "particle_size_nm": null,
            "crystallite_size_nm": 6.5,
            "phase_types": "Fluorite",
            "phase_flag": "single",
            "microscopy": true,
            "image_path": "413_50nm_TEM.png",
            "morphology": "polyhedra",
            "pretreatment_temp": null,
            "pretreatment_o2_vol%": null,
            "pretreatment_time_h": null, 
            "hierarchical": false,
            "lattice_parameter_A": 0.53,
            "reactions": [],
            "osc_entries": [
                {
                    "value_raw": 0.1256,
                    "units_raw": "mol O2 / mol CeO2",
                    "method": "TG",
                    "measurement_class": "a",
                    "pulse": null,
                    "basis": "mol_ceria",
                    "species_basis": "O",
                    "measure": "weight_change",
                    "h2_vol%": null,
                    "co_vol%": null,
                    "temperature": 800,
                    "estimated_from_other_samples": false,
                    "value_O_umol_per_g_catalyst": 929,
                    "reference_ceria_eqv": null,
                    "reference_ceria_sbet": null
                }
            ],
            "h2_tpr_peaks": {}
        },
        {
            "doi": "10.1007/s12598-016-0698-3",
            "name": "CZ",
            "Ce": 0.6,
            "Zr": 0.4,
            "deposit": null,
            "Sbet" : 50.743,
            "calcination_temp" : 500,
            "calcination_time" : null,
            "Dpore": null,
            "Vtotal": null,
            "calcination_flowing_gas" : null,
            "calcination_reactive_gas" : null,
            "synthesis_para" : "The precursor gel of Ce0.6Zr0.4−xNd1.3xO2 was prepared through sol–gel synthesis technique as suggested by Zhang et al. [6]. In this typical synthesis, required amounts of CeNO3·6H2O, ZrO(NO3)3·6H2O and Nd(NO3)·3H2O were dissolved in distilled water. Citric acid was added into the precursor solution as a gel-forming agent. Ammonium hydroxide was added in order to increase the pH to 6. The gel-forming reaction was carried out at 70 °C under continuous stirring condition. The obtained gel was ignited in muffle furnace at 500 °C, followed by agitation to get a fresh nanostructured CZN. Following the ignition, the CZN was calcined at the temperature of 700 °C for 8 h in order to obtain the aged samples. CZ samples were obtained in the same procedure without using Nd(NO3)·3H2O. The prepared samples were named as Ce0.6Zr0.3Nd0.13O2 (CZN1), Ce0.6Zr0.2Nd0.26O2 (CZN2), Ce0.6Zr0.1Nd0.39O2 (CZN3), Ce0.6Nd0.52O2 (CZN4), and Ce0.6Zr0.4O2 (CZ).",
            "synthesis" : "",
            "description" : "solid solution",
            "particle_size_nm": null,
            "crystallite_size_nm": 7.5,
            "phase_types": "Fluorite",
            "phase_flag": "single",
            "microscopy": true,
            "image_path": "414_50nm_TEM.png",
            "morphology": "polyhedra",
            "pretreatment_temp": null,
            "pretreatment_o2_vol%": null,
            "pretreatment_time_h": null, 
            "hierarchical": false,
            "lattice_parameter_A": 0.531,
            "reactions": [],
            "osc_entries": [
                {
                    "value_raw": 0.147,
                    "units_raw": "mol O2 / mol CeO2",
                    "method": "TG",
                    "measurement_class": "a",
                    "pulse": null,
                    "basis": "mol_ceria",
                    "species_basis": "O",
                    "measure": "weight_change",
                    "h2_vol%": null,
                    "co_vol%": null,
                    "temperature": 800,
                    "estimated_from_other_samples": false,
                    "value_O_umol_per_g_catalyst": 1156,
                    "reference_ceria_eqv": null,
                    "reference_ceria_sbet": null
                }
            ],
            "h2_tpr_peaks": {}
        },
        {
            "doi": "10.1016/j.apcatb.2013.11.022",
            "name": "CH",
            "Ce": 0.75,
            "Hf": 0.25,
            "deposit": null,
            "Sbet" : 43.5,
            "calcination_temp" : 600,
            "calcination_time" : 3,
            "Dpore": null,
            "Vtotal": null,
            "calcination_flowing_gas" : null,
            "calcination_reactive_gas" : null,
            "synthesis_para" : "",
            "synthesis" : "",
            "description" : "solid solution",
            "particle_size_nm": null,
            "crystallite_size_nm": 12.21,
            "phase_types": "Fluorite",
            "phase_flag": "single",
            "microscopy": null,
            "image_path": "",
            "morphology": null,
            "pretreatment_temp": null,
            "pretreatment_o2_vol%": null,
            "pretreatment_time_h": null, 
            "hierarchical": false,
            "lattice_parameter_A": 5.315,
            "reactions": [],
            "osc_entries": [
                {
                    "value_raw": 3.6,
                    "units_raw": "mmol O2 / mol catalyst",
                    "method": "TG",
                    "measurement_class": "a",
                    "pulse": null,
                    "basis": "mol_catalyst",
                    "species_basis": "O2",
                    "measure": "weight_change",
                    "h2_vol%": null,
                    "co_vol%": null,
                    "o2_vol%": 20,
                    "temperature": 750,
                    "estimated_from_other_samples": false,
                    "value_O_umol_per_g_catalyst": 39.6,
                    "reference_ceria_eqv": null,
                    "reference_ceria_sbet": null
                }
            ],
            "h2_tpr_peaks": {}
        },
        {
            "doi": "10.1016/j.apcatb.2013.11.022",
            "name": "CH-Sm",
            "Ce": 0.65,
            "Hf": 0.25,
            "Sm": 0.1,
            "deposit": null,
            "Sbet" : 58.1,
            "calcination_temp" : 600,
            "calcination_time" : 3,
            "Dpore": null,
            "Vtotal": null,
            "calcination_flowing_gas" : null,
            "calcination_reactive_gas" : null,
            "synthesis_para" : "All catalyst powders were prepared using the EDTA-citrate method [20]. Metal nitrates were employed as desired metal precursors for supports except for HfCl4. A 10 g-scale preparation for CeO2–HfO2 (CH) is described below as an example. Cerium nitrate (Ce(NO3)3·6H2O, 20.2 g, 46.6 mmol) was dissolved in deionized water (466 mL), followed by mixing into an aqueous solution of hafnium chloride (HfCl4, 4.98 g, 15.5 mmol) at room temperature. EDTA (18.0 g, 61.6 mmol) dissolved in an aqueous NH3 solution was then dropped into the mixed solution, followed by the addition of solid citric acid (17.8 g, 92.4 mmol) upon stirring. Molar ratio of total metal ions (Ce + Hf), EDTA, and citrate is 1.0:1.0:1.5, respectively. NH4OH was used to adjust the pH of the solution to a desired value of 6. The solution was then heated above 80 °C slowly and became transparent yellow gel. The gel was placed in an oven preheated at 200 °C for 12 h to convert into solid powders. Next, the powders were calcined at 600 °C for 3 h in air to yield CH solid solution. The preparation method for M-doped CH samples is as follows: The M doped CH samples (CH-M, M = Tb, Sm, Nd, Pr, and La) were prepared by the following procedure. As an example, CH-Tb was synthesized by mixing aqueous solutions of cerium nitrate (Ce(NO3)3·6H2O, 18.4 g, 42.3 mmol), hafnium chloride (HfCl4, 5.21 g, 16.3 mmol), and terbium nitrate (Tb(NO3)3·5H2O, 2.85 g, 6.54 mmol) at room temperature. EDTA (19.0 g, 64.8 mmol) dissolved in an aqueous NH3 solution was then dropped into the mixed solution, followed by the addition of solid citric acid (18.7 g, 97.3 mmol) upon stirring. Molar ratio of total metal ions (Ce + Hf + Tb) to EDTA and to citrate is approximately 1.0:1.0:1.5. NH4OH was employed to adjust the pH of the solution to a desired value of 6. The solution was then heated above 80 °C to produce transparent brownish gel. The gel was placed in an oven preheated at 200 °C for 12 h to give solid powders. Finally, the powders were calcined at 600 °C for 3 h in air to yield CH-Tb solid solution. The synthesized powders were designated as CH (ceria–hafnia), CH-Tb (Tb doped CH), CH-Sm (Sm doped CH), CH-Nd (Nd doped CH), CH-Pr (Pr doped CH), and CH-La (La doped CH), respectively.",
            "synthesis" : "sol-gel",
            "description" : "solid solution",
            "particle_size_nm": null,
            "crystallite_size_nm": 13.04,
            "phase_types": "Fluorite",
            "phase_flag": "single",
            "microscopy": null,
            "image_path": "",
            "morphology": null,
            "pretreatment_temp": null,
            "pretreatment_o2_vol%": null,
            "pretreatment_time_h": null, 
            "hierarchical": false,
            "lattice_parameter_A": 5.336,
            "reactions": [],
            "osc_entries": [
                {
                    "value_raw": 10.8,
                    "units_raw": "mmol O2 / mol catalyst",
                    "method": "TG",
                    "measurement_class": "a",
                    "pulse": null,
                    "basis": "mol_catalyst",
                    "species_basis": "O2",
                    "measure": "weight_change",
                    "h2_vol%": null,
                    "co_vol%": null,
                    "o2_vol%": 20,
                    "temperature": 750,
                    "estimated_from_other_samples": false,
                    "value_O_umol_per_g_catalyst": 118,
                    "reference_ceria_eqv": null,
                    "reference_ceria_sbet": null
                }
            ],
            "h2_tpr_peaks": {}
        },
        {
            "doi": "10.1016/j.apcatb.2013.11.022",
            "name": "CH-Pr",
            "Ce": 0.65,
            "Hf": 0.25,
            "Pr": 0.1,
            "deposit": null,
            "Sbet" : 70.8,
            "calcination_temp" : 600,
            "calcination_time" : 3,
            "Dpore": null,
            "Vtotal": null,
            "calcination_flowing_gas" : null,
            "calcination_reactive_gas" : null,
            "synthesis_para" : "All catalyst powders were prepared using the EDTA-citrate method [20]. Metal nitrates were employed as desired metal precursors for supports except for HfCl4. A 10 g-scale preparation for CeO2–HfO2 (CH) is described below as an example. Cerium nitrate (Ce(NO3)3·6H2O, 20.2 g, 46.6 mmol) was dissolved in deionized water (466 mL), followed by mixing into an aqueous solution of hafnium chloride (HfCl4, 4.98 g, 15.5 mmol) at room temperature. EDTA (18.0 g, 61.6 mmol) dissolved in an aqueous NH3 solution was then dropped into the mixed solution, followed by the addition of solid citric acid (17.8 g, 92.4 mmol) upon stirring. Molar ratio of total metal ions (Ce + Hf), EDTA, and citrate is 1.0:1.0:1.5, respectively. NH4OH was used to adjust the pH of the solution to a desired value of 6. The solution was then heated above 80 °C slowly and became transparent yellow gel. The gel was placed in an oven preheated at 200 °C for 12 h to convert into solid powders. Next, the powders were calcined at 600 °C for 3 h in air to yield CH solid solution. The preparation method for M-doped CH samples is as follows: The M doped CH samples (CH-M, M = Tb, Sm, Nd, Pr, and La) were prepared by the following procedure. As an example, CH-Tb was synthesized by mixing aqueous solutions of cerium nitrate (Ce(NO3)3·6H2O, 18.4 g, 42.3 mmol), hafnium chloride (HfCl4, 5.21 g, 16.3 mmol), and terbium nitrate (Tb(NO3)3·5H2O, 2.85 g, 6.54 mmol) at room temperature. EDTA (19.0 g, 64.8 mmol) dissolved in an aqueous NH3 solution was then dropped into the mixed solution, followed by the addition of solid citric acid (18.7 g, 97.3 mmol) upon stirring. Molar ratio of total metal ions (Ce + Hf + Tb) to EDTA and to citrate is approximately 1.0:1.0:1.5. NH4OH was employed to adjust the pH of the solution to a desired value of 6. The solution was then heated above 80 °C to produce transparent brownish gel. The gel was placed in an oven preheated at 200 °C for 12 h to give solid powders. Finally, the powders were calcined at 600 °C for 3 h in air to yield CH-Tb solid solution. The synthesized powders were designated as CH (ceria–hafnia), CH-Tb (Tb doped CH), CH-Sm (Sm doped CH), CH-Nd (Nd doped CH), CH-Pr (Pr doped CH), and CH-La (La doped CH), respectively.",
            "synthesis" : "sol-gel",
            "description" : "solid solution",
            "particle_size_nm": null,
            "crystallite_size_nm": 13.39,
            "phase_types": "Fluorite",
            "phase_flag": "single",
            "microscopy": null,
            "image_path": "",
            "morphology": null,
            "pretreatment_temp": null,
            "pretreatment_o2_vol%": null,
            "pretreatment_time_h": null, 
            "hierarchical": false,
            "lattice_parameter_A": 5.344,
            "reactions": [],
            "osc_entries": [
                {
                    "value_raw": 13.8,
                    "units_raw": "mmol O2 / mol catalyst",
                    "method": "TG",
                    "measurement_class": "a",
                    "pulse": null,
                    "basis": "mol_catalyst",
                    "species_basis": "O2",
                    "measure": "weight_change",
                    "h2_vol%": null,
                    "co_vol%": null,
                    "o2_vol%": 20,
                    "temperature": 750,
                    "estimated_from_other_samples": false,
                    "value_O_umol_per_g_catalyst": 152,
                    "reference_ceria_eqv": null,
                    "reference_ceria_sbet": null
                }
            ],
            "h2_tpr_peaks": {}
        },
        {
            "doi": "10.1016/j.apcatb.2013.11.022",
            "name": "CH-Nd",
            "Ce": 0.65,
            "Hf": 0.25,
            "Nd": 0.1,
            "deposit": null,
            "Sbet" : 63.8,
            "calcination_temp" : 600,
            "calcination_time" : 3,
            "Dpore": null,
            "Vtotal": null,
            "calcination_flowing_gas" : null,
            "calcination_reactive_gas" : null,
            "synthesis_para" : "All catalyst powders were prepared using the EDTA-citrate method [20]. Metal nitrates were employed as desired metal precursors for supports except for HfCl4. A 10 g-scale preparation for CeO2–HfO2 (CH) is described below as an example. Cerium nitrate (Ce(NO3)3·6H2O, 20.2 g, 46.6 mmol) was dissolved in deionized water (466 mL), followed by mixing into an aqueous solution of hafnium chloride (HfCl4, 4.98 g, 15.5 mmol) at room temperature. EDTA (18.0 g, 61.6 mmol) dissolved in an aqueous NH3 solution was then dropped into the mixed solution, followed by the addition of solid citric acid (17.8 g, 92.4 mmol) upon stirring. Molar ratio of total metal ions (Ce + Hf), EDTA, and citrate is 1.0:1.0:1.5, respectively. NH4OH was used to adjust the pH of the solution to a desired value of 6. The solution was then heated above 80 °C slowly and became transparent yellow gel. The gel was placed in an oven preheated at 200 °C for 12 h to convert into solid powders. Next, the powders were calcined at 600 °C for 3 h in air to yield CH solid solution. The preparation method for M-doped CH samples is as follows: The M doped CH samples (CH-M, M = Tb, Sm, Nd, Pr, and La) were prepared by the following procedure. As an example, CH-Tb was synthesized by mixing aqueous solutions of cerium nitrate (Ce(NO3)3·6H2O, 18.4 g, 42.3 mmol), hafnium chloride (HfCl4, 5.21 g, 16.3 mmol), and terbium nitrate (Tb(NO3)3·5H2O, 2.85 g, 6.54 mmol) at room temperature. EDTA (19.0 g, 64.8 mmol) dissolved in an aqueous NH3 solution was then dropped into the mixed solution, followed by the addition of solid citric acid (18.7 g, 97.3 mmol) upon stirring. Molar ratio of total metal ions (Ce + Hf + Tb) to EDTA and to citrate is approximately 1.0:1.0:1.5. NH4OH was employed to adjust the pH of the solution to a desired value of 6. The solution was then heated above 80 °C to produce transparent brownish gel. The gel was placed in an oven preheated at 200 °C for 12 h to give solid powders. Finally, the powders were calcined at 600 °C for 3 h in air to yield CH-Tb solid solution. The synthesized powders were designated as CH (ceria–hafnia), CH-Tb (Tb doped CH), CH-Sm (Sm doped CH), CH-Nd (Nd doped CH), CH-Pr (Pr doped CH), and CH-La (La doped CH), respectively.",
            "synthesis" : "sol-gel",
            "description" : "solid solution",
            "particle_size_nm": null,
            "crystallite_size_nm": 11.7,
            "phase_types": "Fluorite",
            "phase_flag": "single",
            "microscopy": null,
            "image_path": "",
            "morphology": null,
            "pretreatment_temp": null,
            "pretreatment_o2_vol%": null,
            "pretreatment_time_h": null, 
            "hierarchical": false,
            "lattice_parameter_A": 5.337,
            "reactions": [],
            "osc_entries": [
                {
                    "value_raw": 6.2,
                    "units_raw": "mmol O2 / mol catalyst",
                    "method": "TG",
                    "measurement_class": "a",
                    "pulse": null,
                    "basis": "mol_catalyst",
                    "species_basis": "O2",
                    "measure": "weight_change",
                    "h2_vol%": null,
                    "co_vol%": null,
                    "o2_vol%": 20,
                    "temperature": 750,
                    "estimated_from_other_samples": false,
                    "value_O_umol_per_g_catalyst": 68,
                    "reference_ceria_eqv": null,
                    "reference_ceria_sbet": null
                }
            ],
            "h2_tpr_peaks": {}
        },
        {
            "doi": "10.1039/C2RA21766J",
            "name": "Ce0.5Zr0.43Sn0.07",
            "Ce": 0.5,
            "Zr": 0.43,
            "Sn": 0.07,
            "deposit": null,
            "Sbet" : 24,
            "calcination_temp" : 1000,
            "calcination_time" : 20,
            "Dpore": null,
            "Vtotal": null,
            "calcination_flowing_gas" : null,
            "calcination_reactive_gas" : null,
            "synthesis_para" : "The stoichiometric amounts of (NH4)2Ce(NO3)6 (6 mmol), ZrO(NO3)2 (4.8 mmol) and SnCl4·5H2O (1.2 mmol) were dissolved in 60 ml distilled water. NH4OH solution was slowly dropped into the above mixed solution, and the pH value was maintained at 9. The yellow mixed solution was introduced in a 100 ml Teflon®-lined autoclave, which was maintained at 200 °C for 24 h, then cooled to room temperature naturally. The obtained products were washed with distilled water three times, and dried in air at 100 °C for 12 h to form the as-prepared fresh samples. Finally, the fresh samples were calcined at 1000 °C for 20 h in air atmosphere to evaluate the thermal stability. The same synthesis route was employed for the preparation of the CeO2 and Ce0.5Zr0.5O2.",
            "synthesis" : "",
            "description" : "solid solution",
            "particle_size_nm": null,
            "crystallite_size_nm": 8,
            "phase_types": "Fluorite",
            "phase_flag": "single",
            "microscopy": true,
            "image_path": "415_20nm_TEM.png",
            "morphology": "polyhedra",
            "pretreatment_temp": null,
            "pretreatment_o2_vol%": null,
            "pretreatment_time_h": null, 
            "hierarchical": false,
            "lattice_parameter_A": 5.371,
            "reactions": [],
            "osc_entries": [
                {
                    "value_raw": 1067,
                    "units_raw": "umol g^-1 of O",
                    "method": "TG",
                    "measurement_class": "c",
                    "pulse": true,
                    "basis": "g_catalyst",
                    "species_basis": "H2_equiv",
                    "measure": "weight_change",
                    "h2_vol%": 17.1,
                    "co_vol%": null,
                    "o2_vol%": null,
                    "temperature": 600,
                    "estimated_from_other_samples": false,
                    "value_O_umol_per_g_catalyst": 1067,
                    "reference_ceria_eqv": 13,
                    "reference_ceria_sbet": null
                }
            ]
        },
        {
            "doi": "10.1039/C2RA21766J",
            "name": "CeO2",
            "Ce": 1,
            "deposit": null,
            "Sbet" : 3,
            "calcination_temp" : 1000,
            "calcination_time" : 20,
            "Dpore": null,
            "Vtotal": null,
            "calcination_flowing_gas" : null,
            "calcination_reactive_gas" : null,
            "synthesis_para" : "The stoichiometric amounts of (NH4)2Ce(NO3)6 (6 mmol), ZrO(NO3)2 (4.8 mmol) and SnCl4·5H2O (1.2 mmol) were dissolved in 60 ml distilled water. NH4OH solution was slowly dropped into the above mixed solution, and the pH value was maintained at 9. The yellow mixed solution was introduced in a 100 ml Teflon®-lined autoclave, which was maintained at 200 °C for 24 h, then cooled to room temperature naturally. The obtained products were washed with distilled water three times, and dried in air at 100 °C for 12 h to form the as-prepared fresh samples. Finally, the fresh samples were calcined at 1000 °C for 20 h in air atmosphere to evaluate the thermal stability. The same synthesis route was employed for the preparation of the CeO2 and Ce0.5Zr0.5O2.",
            "synthesis" : "",
            "description" : "solid solution",
            "particle_size_nm": null,
            "crystallite_size_nm": 35,
