Repository: Iwanap1/co_oxidation

# Training an Extrapolatable Model for CO Oxidation Light-Off Prediction over Cerium-Based Catalysts
Extrapolatable NNs for CO Oxidation light-off prediction



The exact architecture can be dictated by the provided model configs. In the most physically-informed scenario, the archictecture includes latent states for both the H<sub>2</sub>-TPR and dynamic oxygen storage capacity (OSC), which are trained both on those experimental measurements and the conversion itself. The weight-hourly space velocity is not included in the features for the conversion net, rather is used to calculate conversion using the solution for a simple first-order kinetic model in a PFR.

File: src/db/migrations/23-3-26.json (part 6 of 17)
{
            "phase_types": "Fluorite",
            "phase_flag": "single",
            "microscopy": true,
            "image_path": "416_20nm_TEM.png",
            "morphology": "polyhedra",
            "pretreatment_temp": null,
            "pretreatment_o2_vol%": null,
            "pretreatment_time_h": null, 
            "hierarchical": false,
            "lattice_parameter_A": 5.413,
            "reactions": [],
            "osc_entries": [
                {
                    "value_raw": 13,
                    "units_raw": "umol g^-1 of O",
                    "method": "TG",
                    "measurement_class": "c",
                    "pulse": true,
                    "basis": "g_catalyst",
                    "species_basis": "H2_equiv",
                    "measure": "weight_change",
                    "h2_vol%": 17.1,
                    "co_vol%": null,
                    "o2_vol%": null,
                    "temperature": 600,
                    "estimated_from_other_samples": false,
                    "value_O_umol_per_g_catalyst": 13,
                    "reference_ceria_eqv": 13,
                    "reference_ceria_sbet": null
                }
            ]
        },
        {
            "doi": "10.1039/C2RA21766J",
            "name": "Ce0.5Zr0.5O2",
            "Ce": 0.5,
            "Zr": 0.5,
            "deposit": null,
            "Sbet" : 8,
            "calcination_temp" : 1000,
            "calcination_time" : 20,
            "Dpore": null,
            "Vtotal": null,
            "calcination_flowing_gas" : null,
            "calcination_reactive_gas" : null,
            "synthesis_para" : "The stoichiometric amounts of (NH4)2Ce(NO3)6 (6 mmol), ZrO(NO3)2 (4.8 mmol) and SnCl4·5H2O (1.2 mmol) were dissolved in 60 ml distilled water. NH4OH solution was slowly dropped into the above mixed solution, and the pH value was maintained at 9. The yellow mixed solution was introduced in a 100 ml Teflon®-lined autoclave, which was maintained at 200 °C for 24 h, then cooled to room temperature naturally. The obtained products were washed with distilled water three times, and dried in air at 100 °C for 12 h to form the as-prepared fresh samples. Finally, the fresh samples were calcined at 1000 °C for 20 h in air atmosphere to evaluate the thermal stability. The same synthesis route was employed for the preparation of the CeO2 and Ce0.5Zr0.5O2.",
            "synthesis" : "",
            "description" : "solid solution",
            "particle_size_nm": null,
            "crystallite_size_nm": 10,
            "phase_types": "Fluorite",
            "phase_flag": "single",
            "microscopy": true,
            "image_path": "417_20nm_TEM.png",
            "morphology": "polyhedra",
            "pretreatment_temp": null,
            "pretreatment_o2_vol%": null,
            "pretreatment_time_h": null, 
            "hierarchical": false,
            "lattice_parameter_A": 5.384,
            "reactions": [],
            "osc_entries": [
                {
                    "value_raw": 449,
                    "units_raw": "umol g^-1 of O",
                    "method": "TG",
                    "measurement_class": "c",
                    "pulse": true,
                    "basis": "g_catalyst",
                    "species_basis": "H2_equiv",
                    "measure": "weight_change",
                    "h2_vol%": 17.1,
                    "co_vol%": null,
                    "o2_vol%": null,
                    "temperature": 600,
                    "estimated_from_other_samples": false,
                    "value_O_umol_per_g_catalyst": 449,
                    "reference_ceria_eqv": 13,
                    "reference_ceria_sbet": null
                }
            ]
        },
        {
            "doi": "10.1039/C2RA21766J",
            "name": "Ce0.5Zr0.4Ti0.1O2",
            "Ce": 0.5,
            "Zr": 0.4,
            "Ti": 0.1,
            "deposit": null,
            "Sbet" : 8,
            "calcination_temp" : 1000,
            "calcination_time" : 20,
            "Dpore": null,
            "Vtotal": null,
            "calcination_flowing_gas" : null,
            "calcination_reactive_gas" : null,
            "synthesis_para" : "The stoichiometric amounts of (NH4)2Ce(NO3)6 (6 mmol), ZrO(NO3)2 (4.8 mmol) and SnCl4·5H2O (1.2 mmol) were dissolved in 60 ml distilled water. NH4OH solution was slowly dropped into the above mixed solution, and the pH value was maintained at 9. The yellow mixed solution was introduced in a 100 ml Teflon®-lined autoclave, which was maintained at 200 °C for 24 h, then cooled to room temperature naturally. The obtained products were washed with distilled water three times, and dried in air at 100 °C for 12 h to form the as-prepared fresh samples. Finally, the fresh samples were calcined at 1000 °C for 20 h in air atmosphere to evaluate the thermal stability. The same synthesis route was employed for the preparation of the CeO2 and Ce0.5Zr0.5O2.",
            "synthesis" : "",
            "description" : "solid solution",
            "particle_size_nm": null,
            "crystallite_size_nm": null,
            "phase_types": "Fluorite & tetragonal ZrO2",
            "phase_flag": "multi",
            "microscopy": false,
            "image_path": "",
            "morphology": null,
            "pretreatment_temp": null,
            "pretreatment_o2_vol%": null,
            "pretreatment_time_h": null, 
            "hierarchical": false,
            "lattice_parameter_A": null,
            "reactions": [],
            "osc_entries": [
                {
                    "value_raw": 339,
                    "units_raw": "umol g^-1 of O",
                    "method": "TG",
                    "measurement_class": "c",
                    "pulse": true,
                    "basis": "g_catalyst",
                    "species_basis": "H2_equiv",
                    "measure": "weight_change",
                    "h2_vol%": 17.1,
                    "co_vol%": null,
                    "o2_vol%": null,
                    "temperature": 600,
                    "estimated_from_other_samples": false,
                    "value_O_umol_per_g_catalyst": 339,
                    "reference_ceria_eqv": 13,
                    "reference_ceria_sbet": null
                }
            ]
        },
        {
            "doi": "10.1039/C2RA21766J",
            "name": "Ce0.5Zr0.4Fe0.05Nb0.05",
            "Ce": 0.5,
            "Zr": 0.4,
            "Fe": 0.05,
            "Nb": 0.05,
            "deposit": null,
            "Sbet" : 8,
            "calcination_temp" : 1000,
            "calcination_time" : 20,
            "Dpore": null,
            "Vtotal": null,
            "calcination_flowing_gas" : null,
            "calcination_reactive_gas" : null,
            "synthesis_para" : "The stoichiometric amounts of (NH4)2Ce(NO3)6 (6 mmol), ZrO(NO3)2 (4.8 mmol) and SnCl4·5H2O (1.2 mmol) were dissolved in 60 ml distilled water. NH4OH solution was slowly dropped into the above mixed solution, and the pH value was maintained at 9. The yellow mixed solution was introduced in a 100 ml Teflon®-lined autoclave, which was maintained at 200 °C for 24 h, then cooled to room temperature naturally. The obtained products were washed with distilled water three times, and dried in air at 100 °C for 12 h to form the as-prepared fresh samples. Finally, the fresh samples were calcined at 1000 °C for 20 h in air atmosphere to evaluate the thermal stability. The same synthesis route was employed for the preparation of the CeO2 and Ce0.5Zr0.5O2.",
            "synthesis" : "",
            "description" : "solid solution",
            "particle_size_nm": null,
            "crystallite_size_nm": null,
            "phase_types": "Fluorite & tetragonal ZrO2",
            "phase_flag": "multi",
            "microscopy": false,
            "image_path": "",
            "morphology": null,
            "pretreatment_temp": null,
            "pretreatment_o2_vol%": null,
            "pretreatment_time_h": null, 
            "hierarchical": false,
            "lattice_parameter_A": null,
            "reactions": [],
            "osc_entries": [
                {
                    "value_raw": 654,
                    "units_raw": "umol g^-1 of O",
                    "method": "TG",
                    "measurement_class": "c",
                    "pulse": true,
                    "basis": "g_catalyst",
                    "species_basis": "H2_equiv",
                    "measure": "weight_change",
                    "h2_vol%": 17.1,
                    "co_vol%": null,
                    "o2_vol%": null,
                    "temperature": 600,
                    "estimated_from_other_samples": false,
                    "value_O_umol_per_g_catalyst": 654,
                    "reference_ceria_eqv": 13,
                    "reference_ceria_sbet": null
                }
            ]
        },
        {
            "doi": "10.1039/C5RA04259C",
            "name": "1D-CeNi7",
            "Ce": 0.93,
            "Ni": 0.07,
            "deposit": null,
            "Sbet" : 54,
            "calcination_temp" : 400,
            "calcination_time" : 3,
            "Dpore": null,
            "Vtotal": null,
            "calcination_flowing_gas" : null,
            "calcination_reactive_gas" : null,
            "synthesis_para" : "Synthesis of 1D undoped-ceria and novel 1D Ni–Ce–O system was achieved by hydrothermal approach. The method proposed by Mai et al.35 for 1D-CeO2 synthesis was modified in order to get simultaneously Ni into the ceria host structure and anisotropic morphology. In particular, precipitation and hydrothermal temperatures as well as type of precursors were modified. Appropriated amounts of NiCl2 (Aldrich, 98%) and CeCl3 (Aldrich, 99.99%) were mixed in 50 mL of deionized water for 10 min; total cation concentration was maintained at 0.15 M. The resulting solution was added drop wise to a 9 M NaOH solution previously heated at 70 °C and aged for 1 h under vigorous stirring. Subsequently, the formed slurry was transferred into a 150 mL Teflon line stainless steel reactor for hydrothermal treatment at 140 °C for 24 h under autogenous pressure. Afterwards, the reactor was quenched with cold water; the obtained products were centrifuged and washed with deionized water several times until neutral pH was reached. Finally, samples were dried at 70 °C for 12 h and calcined at 400 °C under air flow (30 mL min−1) for 3 h. NixCe1−xO2−δ samples with Ni-doping atomic percentages of 0, 3, 7, 9 were prepared and identified as 1D-CeO2, 1D-CeNi3, 1D-CeNi7 and 1D-CeNi9.",
            "synthesis" : "hydrothermal",
            "description" : "solid solution",
            "particle_size_nm": null,
            "crystallite_size_nm": 19.7,
            "phase_types": "Fluorite & NiO",
            "phase_flag": "multi",
            "microscopy": true,
            "image_path": "418_200nm_SEM.png",
            "morphology": "nanorod",
            "pretreatment_temp": null,
            "pretreatment_o2_vol%": null,
            "pretreatment_time_h": null, 
            "hierarchical": false,
            "lattice_parameter_A": 5.4123,
            "reactions": [
                {
                    "gas_co_content" : 1,
                    "gas_o2_content" : 1,
                    "gas_h2o_content" : 0,
                    "gas_co2_content" : 0,
                    "flow_mL_h_g" : 72000,
                    "flow_h-1": null,
                    "notes": null,
                    "mass_catalyst_g": 0.05,
                    "temps": [22.189642223678113, 150.0207730780908, 199.59812083539734, 224.6919991690769, 249.8721656732874],
                    "conversion": [0.06809921152599667, 27.77463263347035, 69.43658158367587, 91.0026993542882, 99.93354173333005]
                }
            ],
            "osc_entries": [
                {
                    "value_raw": 1785,
                    "units_raw": "umol g^-1 O",
                    "measurement_class": "d",
                    "method": "CO_TPR",
                    "pulse": null,
                    "basis": "g_catalyst",
                    "species_basis": "CO_equiv",
                    "measure": "red_cons",
                    "h2_vol%": null,
                    "co_vol%": 5,
                    "o2_vol%": null,
                    "temperature": 300,
                    "estimated_from_other_samples": false,
                    "value_O_umol_per_g_catalyst": 1785,
                    "reference_ceria_eqv": null,
                    "reference_ceria_sbet": null
                }
            ],
            "h2_tpr_peaks": {
                "temps": [378],
                "h2_vol%": 5,
                "mass_catalyst_g": 0.05,
                "pretreatment_temp": null,
                "pretreatment_time": null,
                "pretreatment_oxidising": null,
                "start_temp": 25,
                "ramp_rate_C_min": 5
            }
        },
        {
            "doi": "10.1039/C5RA04259C",
            "name": "1D-CeNi3",
            "Ce": 0.97,
            "Ni": 0.03,
            "deposit": null,
            "Sbet" : 51,
            "calcination_temp" : 400,
            "calcination_time" : 3,
            "Dpore": null,
            "Vtotal": null,
            "calcination_flowing_gas" : null,
            "calcination_reactive_gas" : null,
            "synthesis_para" : "Synthesis of 1D undoped-ceria and novel 1D Ni–Ce–O system was achieved by hydrothermal approach. The method proposed by Mai et al.35 for 1D-CeO2 synthesis was modified in order to get simultaneously Ni into the ceria host structure and anisotropic morphology. In particular, precipitation and hydrothermal temperatures as well as type of precursors were modified. Appropriated amounts of NiCl2 (Aldrich, 98%) and CeCl3 (Aldrich, 99.99%) were mixed in 50 mL of deionized water for 10 min; total cation concentration was maintained at 0.15 M. The resulting solution was added drop wise to a 9 M NaOH solution previously heated at 70 °C and aged for 1 h under vigorous stirring. Subsequently, the formed slurry was transferred into a 150 mL Teflon line stainless steel reactor for hydrothermal treatment at 140 °C for 24 h under autogenous pressure. Afterwards, the reactor was quenched with cold water; the obtained products were centrifuged and washed with deionized water several times until neutral pH was reached. Finally, samples were dried at 70 °C for 12 h and calcined at 400 °C under air flow (30 mL min−1) for 3 h. NixCe1−xO2−δ samples with Ni-doping atomic percentages of 0, 3, 7, 9 were prepared and identified as 1D-CeO2, 1D-CeNi3, 1D-CeNi7 and 1D-CeNi9.",
            "synthesis" : "hydrothermal",
            "description" : "solid solution",
            "particle_size_nm": null,
            "crystallite_size_nm": 19.3,
            "phase_types": "Fluorite",
            "phase_flag": "single",
            "microscopy": true,
            "image_path": "419_50nm_TEM.png",
            "morphology": "nanorod",
            "pretreatment_temp": null,
            "pretreatment_o2_vol%": null,
            "pretreatment_time_h": null, 
            "hierarchical": false,
            "lattice_parameter_A": 5.4123,
            "reactions": [
                {
                    "gas_co_content" : 1,
                    "gas_o2_content" : 1,
                    "gas_h2o_content" : 0,
                    "gas_co2_content" : 0,
                    "flow_mL_h_g" : 72000,
                    "flow_h-1": null,
                    "notes": null,
                    "mass_catalyst_g": 0.05,
                    "temps": [74.87336412010035, 100.87806203160704, 149.96644348923795, 199.6364711334111, 249.88175324779087, 299.7722951055432, 349.845000878861],
                    "conversion": [0.18132440659331642, 0.20593857943403812, 5.956629827454648, 25.119583856384505, 68.05490601488337, 83.24431207489272, 99.8875952773607]
                }
            ],
            "osc_entries": [
                {
                    "value_raw": 1615,
                    "units_raw": "umol g^-1 O",
                    "measurement_class": "d",
                    "method": "CO_TPR",
                    "pulse": null,
                    "basis": "g_catalyst",
                    "species_basis": "CO_equiv",
                    "measure": "red_cons",
                    "h2_vol%": null,
                    "co_vol%": 5,
                    "o2_vol%": null,
                    "temperature": 300,
                    "estimated_from_other_samples": false,
                    "value_O_umol_per_g_catalyst": 1615,
                    "reference_ceria_eqv": null,
                    "reference_ceria_sbet": null
                }
            ],
            "h2_tpr_peaks": {
                "temps": [403],
                "h2_vol%": 5,
                "mass_catalyst_g": 0.05,
                "pretreatment_temp": null,
                "pretreatment_time": null,
                "pretreatment_oxidising": null,
                "start_temp": 25,
                "ramp_rate_C_min": 5
            }
        },
        {
            "doi": "10.1039/C5RA04259C",
            "name": "1D-CeNi9",
            "Ce": 0.91,
            "Ni": 0.09,
            "deposit": null,
            "Sbet" : 55,
            "calcination_temp" : 400,
            "calcination_time" : 3,
            "Dpore": null,
            "Vtotal": null,
            "calcination_flowing_gas" : null,
            "calcination_reactive_gas" : null,
            "synthesis_para" : "Synthesis of 1D undoped-ceria and novel 1D Ni–Ce–O system was achieved by hydrothermal approach. The method proposed by Mai et al.35 for 1D-CeO2 synthesis was modified in order to get simultaneously Ni into the ceria host structure and anisotropic morphology. In particular, precipitation and hydrothermal temperatures as well as type of precursors were modified. Appropriated amounts of NiCl2 (Aldrich, 98%) and CeCl3 (Aldrich, 99.99%) were mixed in 50 mL of deionized water for 10 min; total cation concentration was maintained at 0.15 M. The resulting solution was added drop wise to a 9 M NaOH solution previously heated at 70 °C and aged for 1 h under vigorous stirring. Subsequently, the formed slurry was transferred into a 150 mL Teflon line stainless steel reactor for hydrothermal treatment at 140 °C for 24 h under autogenous pressure. Afterwards, the reactor was quenched with cold water; the obtained products were centrifuged and washed with deionized water several times until neutral pH was reached. Finally, samples were dried at 70 °C for 12 h and calcined at 400 °C under air flow (30 mL min−1) for 3 h. NixCe1−xO2−δ samples with Ni-doping atomic percentages of 0, 3, 7, 9 were prepared and identified as 1D-CeO2, 1D-CeNi3, 1D-CeNi7 and 1D-CeNi9.",
            "synthesis" : "hydrothermal",
            "description" : "solid solution",
            "particle_size_nm": null,
            "crystallite_size_nm": 19.7,
            "phase_types": "Fluorite & NiO",
            "phase_flag": "multi",
            "microscopy": true,
            "image_path": "420_50nm_TEM.png",
            "morphology": "nanorod",
            "pretreatment_temp": null,
            "pretreatment_o2_vol%": null,
            "pretreatment_time_h": null, 
            "hierarchical": false,
            "lattice_parameter_A": 5.4123,
            "reactions": [
                {
                    "gas_co_content" : 1,
                    "gas_o2_content" : 1,
                    "gas_h2o_content" : 0,
                    "gas_co2_content" : 0,
                    "flow_mL_h_g" : 72000,
                    "flow_h-1": null,
                    "notes": null,
                    "mass_catalyst_g": 0.05,
                    "temps": [40.42201307105991, 100.15579808568096, 125.06751250379509, 150.03355651076205, 175.1434141352807, 200.24688004346368, 224.42035122481263, 250.13422604304822, 274.96284814879914, 299.7914702545501, 349.57335293459676],
                    "conversion": [0.12881417119977684, 1.0108220313256373, 1.9584676856934222, 8.275284909050631, 15.862193450989079, 36.06960888079356, 58.522657346099884, 77.76355625569202, 89.73260803570696, 93.96624576431108, 100.07384251852217]
                }
            ],
            "osc_entries": [
                {
                    "value_raw": 1472,
                    "units_raw": "umol g^-1 O",
                    "measurement_class": "d",
                    "method": "CO_TPR",
                    "pulse": null,
                    "basis": "g_catalyst",
                    "species_basis": "CO_equiv",
                    "measure": "red_cons",
                    "h2_vol%": null,
                    "co_vol%": 5,
                    "o2_vol%": null,
                    "temperature": 300,
                    "estimated_from_other_samples": false,
                    "value_O_umol_per_g_catalyst": 1472,
                    "reference_ceria_eqv": null,
                    "reference_ceria_sbet": null
                }
            ],
            "h2_tpr_peaks": {
                "temps": [363, 399],
                "h2_vol%": 5,
                "mass_catalyst_g": 0.05,
                "pretreatment_temp": null,
                "pretreatment_time": null,
                "pretreatment_oxidising": null,
                "start_temp": 25,
                "ramp_rate_C_min": 5
            }
        },
        {
            "doi": "10.1039/C5CY00351B",
            "name": "CZ5",
            "Ce": 0.95,
            "Zn": 0.05,
            "deposit": null,
            "Sbet" : null,
            "calcination_temp" : 500,
            "calcination_time" : 3,
            "Dpore": null,
            "Vtotal": null,
            "calcination_flowing_gas" : null,
            "calcination_reactive_gas" : null,
            "synthesis_para" : "Zn-modified ceria materials (nominal molar fraction of Zn x = 0.05, 0.1 and 0.2, balance Ce) were synthesized by co-precipitation in exactly the same manner described in a previous work.31 They are designated as CZ5, CZ10 and CZ20 in this paper. For the testing of catalytic activities, samples of 10 mol% of cobalt oxide supported on pure ceria and CZ10 were also synthesized by a simple and modified impregnation method. Cobalt(ii) nitrate hexahydrate (Fluka) was used as the precursor. About 58 mg of the precursor salt was mixed with 302 mg of pure ceria or 293 mg of CZ10 (sieved, under 200 um) before adding about 10 ml of de-ionized water. Under mild heating (below 100 °C) and stirring the water was vaporized leaving black-grey fine powders. To obtain the final materials, the powders were then calcined at 500 °C for 3 h under air.",
            "synthesis" : "coprecipitation",
            "description" : "solid solution",
            "particle_size_nm": null,
            "crystallite_size_nm": null,
            "phase_types": "Fluorite and amorphous Zn",
            "phase_flag": "multi",
            "microscopy": true,
            "image_path": "421_50nm_TEM.png",
            "morphology": "polyhedra",
            "pretreatment_temp": null,
            "pretreatment_o2_vol%": null,
            "pretreatment_time_h": null, 
            "hierarchical": false,
            "lattice_parameter_A": null,
            "reactions": [],
            "osc_entries": [
                {
                    "value_raw": 263.5,
                    "units_raw": "umol g^-1 of O",
                    "measurement_class": "c",
                    "pulse_duration_min": 10,
                    "method": "H2_TPR",
                    "basis": "g_catalyst",
                    "species_basis": "H2_equiv",
                    "measure": "weight_change",
                    "h2_vol%": 10,
                    "co_vol%": null,
                    "o2_vol%": 10,
                    "temperature": 500,
                    "estimated_from_other_samples": false,
                    "value_O_umol_per_g_catalyst": 263.5,
                    "reference_ceria_eqv": null,
                    "reference_ceria_sbet": null
                }
            ],
            "h2_tpr_peaks": {
                "temps": [489, 859],
                "h2_vol%": 10,
                "mass_catalyst_g": 0.5,
                "pretreatment_temp": 600,
                "pretreatment_time": null,
                "pretreatment_oxidising": true,
                "start_temp": null,
                "ramp_rate_C_min": null 
            }
        },
        {
            "doi": "10.1039/C5CY00351B",
            "name": "CZ10",
            "Ce": 0.9,
            "Zn": 0.1,
            "deposit": null,
            "Sbet" : null,
            "calcination_temp" : 500,
            "calcination_time" : 3,
            "Dpore": null,
            "Vtotal": null,
            "calcination_flowing_gas" : null,
            "calcination_reactive_gas" : null,
            "synthesis_para" : "Zn-modified ceria materials (nominal molar fraction of Zn x = 0.05, 0.1 and 0.2, balance Ce) were synthesized by co-precipitation in exactly the same manner described in a previous work.31 They are designated as CZ5, CZ10 and CZ20 in this paper. For the testing of catalytic activities, samples of 10 mol% of cobalt oxide supported on pure ceria and CZ10 were also synthesized by a simple and modified impregnation method. Cobalt(ii) nitrate hexahydrate (Fluka) was used as the precursor. About 58 mg of the precursor salt was mixed with 302 mg of pure ceria or 293 mg of CZ10 (sieved, under 200 um) before adding about 10 ml of de-ionized water. Under mild heating (below 100 °C) and stirring the water was vaporized leaving black-grey fine powders. To obtain the final materials, the powders were then calcined at 500 °C for 3 h under air.",
            "synthesis" : "coprecipitation",
            "description" : "solid solution",
            "particle_size_nm": null,
            "crystallite_size_nm": null,
            "phase_types": "Fluorite and amorphous Zn",
            "phase_flag": "multi",
            "microscopy": true,
            "image_path": "422_50nm_TEM.png",
            "morphology": "polyhedra",
            "pretreatment_temp": null,
            "pretreatment_o2_vol%": null,
            "pretreatment_time_h": null, 
            "hierarchical": false,
            "lattice_parameter_A": null,
            "reactions": [],
            "osc_entries": [
                {
                    "value_raw": 251.3,
                    "units_raw": "umol g^-1 of O",
                    "measurement_class": "c",
                    "pulse_duration_min": 10,
                    "method": "H2_TPR",
                    "basis": "g_catalyst",
                    "species_basis": "H2_equiv",
                    "measure": "weight_change",
                    "h2_vol%": 10,
                    "co_vol%": null,
                    "o2_vol%": 10,
                    "temperature": 500,
                    "estimated_from_other_samples": false,
                    "value_O_umol_per_g_catalyst": 251.3,
                    "reference_ceria_eqv": null,
                    "reference_ceria_sbet": null
                }
            ],
            "h2_tpr_peaks": {
                "temps": [453, 854],
                "h2_vol%": 10,
                "mass_catalyst_g": 0.5,
                "pretreatment_temp": 600,
                "pretreatment_time": null,
                "pretreatment_oxidising": true,
                "start_temp": null,
                "ramp_rate_C_min": null 
            }
        },
        {
            "doi": "10.1039/C5CY00351B",
            "name": "CZ20",
            "Ce": 0.8,
            "Zn": 0.2,
            "deposit": null,
            "Sbet" : null,
            "calcination_temp" : 500,
            "calcination_time" : 3,
            "Dpore": null,
            "Vtotal": null,
            "calcination_flowing_gas" : null,
            "calcination_reactive_gas" : null,
            "synthesis_para" : "Zn-modified ceria materials (nominal molar fraction of Zn x = 0.05, 0.1 and 0.2, balance Ce) were synthesized by co-precipitation in exactly the same manner described in a previous work.31 They are designated as CZ5, CZ10 and CZ20 in this paper. For the testing of catalytic activities, samples of 10 mol% of cobalt oxide supported on pure ceria and CZ10 were also synthesized by a simple and modified impregnation method. Cobalt(ii) nitrate hexahydrate (Fluka) was used as the precursor. About 58 mg of the precursor salt was mixed with 302 mg of pure ceria or 293 mg of CZ10 (sieved, under 200 um) before adding about 10 ml of de-ionized water. Under mild heating (below 100 °C) and stirring the water was vaporized leaving black-grey fine powders. To obtain the final materials, the powders were then calcined at 500 °C for 3 h under air.",
            "synthesis" : "coprecipitation",
            "description" : "solid solution",
            "particle_size_nm": null,
            "crystallite_size_nm": null,
            "phase_types": "Fluorite and amorphous Zn",
            "phase_flag": "multi",
            "microscopy": null,
            "image_path": "",
            "morphology": null,
            "pretreatment_temp": null,
            "pretreatment_o2_vol%": null,
            "pretreatment_time_h": null, 
            "hierarchical": false,
            "lattice_parameter_A": null,
            "reactions": [],
            "osc_entries": [
                {
                    "value_raw": 267.7,
                    "units_raw": "umol g^-1 of O",
                    "measurement_class": "c",
                    "pulse_duration_min": 10,
                    "method": "H2_TPR",
                    "basis": "g_catalyst",
                    "species_basis": "H2_equiv",
                    "measure": "weight_change",
                    "h2_vol%": 10,
                    "co_vol%": null,
                    "o2_vol%": 10,
                    "temperature": 500,
                    "estimated_from_other_samples": false,
                    "value_O_umol_per_g_catalyst": 267.7,
                    "reference_ceria_eqv": null,
                    "reference_ceria_sbet": null
                }
            ],
            "h2_tpr_peaks": {
                "temps": [466, 873],
                "h2_vol%": 10,
                "mass_catalyst_g": 0.5,
                "pretreatment_temp": 600,
                "pretreatment_time": null,
                "pretreatment_oxidising": true,
                "start_temp": null,
                "ramp_rate_C_min": null 
            }
        },
        {
            "doi": "10.1016/j.ijhydene.2013.01.145",
            "name": "CZLa",
            "Ce": 0.65,
            "Zr": 0.25,
            "La": 0.1,
            "deposit": null,
            "Sbet" : 53.2,
            "calcination_temp" : 600,
            "calcination_time" : 2,
            "Dpore": null,
            "Vtotal": null,
            "calcination_flowing_gas" : null,
            "calcination_reactive_gas" : null,
            "synthesis_para" : "The Ce0.65Zr0.25RE0.1O2−δ (RE = Pr, Tb, Sm, Gd, La, Nd, and Eu) powders were successfully prepared by GNP. In this method, aqueous precursor solutions containing metal nitrates and glycine were heated on a hot plate until they autoignite, producing metal oxide powder. Here, glycine plays two important roles: first, it complexes the metal cations and thereby prevents selective precipitation, and second, it is oxidized by nitrate anions, thereby serving as a fuel for combustion. (25, 26) Cerium(III) nitrate hexahydrate (Kanto Chemicals), zirconyl(IV) nitrate hydrate (Acros Organics; 99.5% Zr), and corresponding RE nitrates (Aldrich Chemicals) were used as sources of Ce, Zr, and RE, respectively.",
            "synthesis" : "pyrolysis",
            "description" : "solid solution",
            "particle_size_nm": null,
            "crystallite_size_nm": 16.1,
            "phase_types": "Fluorite",
            "phase_flag": "single",
            "microscopy": null,
            "image_path": "",
            "morphology": null,
            "pretreatment_temp": null,
            "pretreatment_o2_vol%": null,
            "pretreatment_time_h": null, 
            "hierarchical": false,
            "lattice_parameter_A": 5.4004,
            "reactions": [],
            "osc_entries": [
                {
                    "value_raw": 109,
                    "units_raw": "umol g^-1",
                    "measurement_class": "a",
                    "method": "TG",
                    "pulse_duration_min": null,
                    "basis": "g_catalyst",
                    "species_basis": "O2 (assumed)",
                    "measure": "weight_change",
                    "h2_vol%": null,
                    "co_vol%": null,
                    "o2_vol%": null,
                    "temperature": 800,
                    "estimated_from_other_samples": false,
                    "value_O_umol_per_g_catalyst": 218,
                    "reference_ceria_eqv": null,
                    "reference_ceria_sbet": null
                }
            ]
        },
        {
            "doi": "10.1016/j.ijhydene.2013.01.145",
            "name": "CZTb",
            "Ce": 0.65,
            "Zr": 0.25,
            "Tb": 0.1,
            "deposit": null,
            "Sbet" : 29.3,
            "calcination_temp" : 600,
            "calcination_time" : 2,
            "Dpore": null,
            "Vtotal": null,
            "calcination_flowing_gas" : null,
            "calcination_reactive_gas" : null,
            "synthesis_para" : "The Ce0.65Zr0.25RE0.1O2−δ (RE = Pr, Tb, Sm, Gd, La, Nd, and Eu) powders were successfully prepared by GNP. In this method, aqueous precursor solutions containing metal nitrates and glycine were heated on a hot plate until they autoignite, producing metal oxide powder. Here, glycine plays two important roles: first, it complexes the metal cations and thereby prevents selective precipitation, and second, it is oxidized by nitrate anions, thereby serving as a fuel for combustion. (25, 26) Cerium(III) nitrate hexahydrate (Kanto Chemicals), zirconyl(IV) nitrate hydrate (Acros Organics; 99.5% Zr), and corresponding RE nitrates (Aldrich Chemicals) were used as sources of Ce, Zr, and RE, respectively.",
            "synthesis" : "pyrolysis",
            "description" : "solid solution",
            "particle_size_nm": null,
            "crystallite_size_nm": 24.5,
            "phase_types": "Fluorite",
            "phase_flag": "single",
            "microscopy": null,
            "image_path": "",
            "morphology": null,
            "pretreatment_temp": null,
            "pretreatment_o2_vol%": null,
            "pretreatment_time_h": null, 
            "hierarchical": false,
            "lattice_parameter_A": 5.3652,
            "reactions": [],
            "osc_entries": [
                {
                    "value_raw": 82,
                    "units_raw": "umol g^-1",
                    "measurement_class": "a",
                    "method": "TG",
                    "pulse_duration_min": null,
                    "basis": "g_catalyst",
                    "species_basis": "O2 (assumed)",
                    "measure": "weight_change",
                    "h2_vol%": null,
                    "co_vol%": null,
                    "o2_vol%": null,
                    "temperature": 800,
                    "estimated_from_other_samples": false,
                    "value_O_umol_per_g_catalyst": 164,
                    "reference_ceria_eqv": null,
                    "reference_ceria_sbet": null
                }
            ]
        },
        {
            "doi": "10.1016/j.ijhydene.2013.01.145",
            "name": "CZPr",
            "Ce": 0.65,
            "Zr": 0.25,
            "Pr": 0.1,
            "deposit": null,
            "Sbet" : 31.7,
            "calcination_temp" : 600,
            "calcination_time" : 2,
            "Dpore": null,
            "Vtotal": null,
            "calcination_flowing_gas" : null,
            "calcination_reactive_gas" : null,
            "synthesis_para" : "The Ce0.65Zr0.25RE0.1O2−δ (RE = Pr, Tb, Sm, Gd, La, Nd, and Eu) powders were successfully prepared by GNP. In this method, aqueous precursor solutions containing metal nitrates and glycine were heated on a hot plate until they autoignite, producing metal oxide powder. Here, glycine plays two important roles: first, it complexes the metal cations and thereby prevents selective precipitation, and second, it is oxidized by nitrate anions, thereby serving as a fuel for combustion. (25, 26) Cerium(III) nitrate hexahydrate (Kanto Chemicals), zirconyl(IV) nitrate hydrate (Acros Organics; 99.5% Zr), and corresponding RE nitrates (Aldrich Chemicals) were used as sources of Ce, Zr, and RE, respectively.",
            "synthesis" : "pyrolysis",
            "description" : "solid solution",
            "particle_size_nm": null,
            "crystallite_size_nm": 23.5,
            "phase_types": "Fluorite",
            "phase_flag": "single",
            "microscopy": null,
            "image_path": "",
            "morphology": null,
            "pretreatment_temp": null,
            "pretreatment_o2_vol%": null,
            "pretreatment_time_h": null, 
            "hierarchical": false,
            "lattice_parameter_A": 5.3692,
            "reactions": [],
            "osc_entries": [
                {
                    "value_raw": 155,
                    "units_raw": "umol g^-1",
                    "measurement_class": "a",
                    "method": "TG",
                    "pulse_duration_min": null,
                    "basis": "g_catalyst",
                    "species_basis": "O2 (assumed)",
                    "measure": "weight_change",
                    "h2_vol%": null,
                    "co_vol%": null,
                    "o2_vol%": null,
                    "temperature": 800,
                    "estimated_from_other_samples": false,
                    "value_O_umol_per_g_catalyst": 310,
                    "reference_ceria_eqv": null,
                    "reference_ceria_sbet": null
                }
            ]
        },
        {
            "doi": "10.1016/j.jiec.2012.01.047",
            "name": "x = 0",
            "Ce": 1,
            "deposit": null,
            "Sbet" : 3.98,
            "calcination_temp" : 900,
            "calcination_time" : 2,
            "Dpore": null,
            "Vtotal": null,
            "calcination_flowing_gas" : null,
            "calcination_reactive_gas" : null,
            "synthesis_para" : "The complexes of Ce1−xGdxO2−δ (x = 0, 0.10, 0.15, and 0.20) were prepared via metal complex decomposition method. The stoichiometric ratios of CeCl3·7H2O and GdCl3·6H2O were mixed in propan-1-ol. Triethanolamine (TEA) was then added to the chloride salt solution in the molar ratio of TEA to metal chloride as 1:1. The mixtures were then heated for 3 h to complete the reaction. After removing the solvent, the white powder of cerium complexes was obtained. The decomposition aspect and weight loss of the complexes were studied by TGA/DSC analyzer. To obtain the Ce1−xGdxO2−δ ceramic powders for catalytic activity study, all of the metal complexes were calcined in an alumina crucible at 900 °C for 2 h in air. The calcined powders were studied by XRD, BET, TPR and SEM.",
            "synthesis" : "coprecipitation",
            "description" : "solid solution",
            "particle_size_nm": null,
            "crystallite_size_nm": 61.66,
            "phase_types": "Fluorite",
            "phase_flag": "single",
            "microscopy": true,
            "image_path": "423_1000nm_SEM.png",
            "morphology": "polyhedra",
            "pretreatment_temp": null,
