Repository: Iwanap1/co_oxidation

# Training an Extrapolatable Model for CO Oxidation Light-Off Prediction over Cerium-Based Catalysts
Extrapolatable NNs for CO Oxidation light-off prediction



The exact architecture can be dictated by the provided model configs. In the most physically-informed scenario, the archictecture includes latent states for both the H<sub>2</sub>-TPR and dynamic oxygen storage capacity (OSC), which are trained both on those experimental measurements and the conversion itself. The weight-hourly space velocity is not included in the features for the conversion net, rather is used to calculate conversion using the solution for a simple first-order kinetic model in a PFR.

File: src/db/migrations/23-3-26.json (part 7 of 17)
{
            "pretreatment_o2_vol%": null,
            "pretreatment_time_h": null, 
            "hierarchical": false,
            "lattice_parameter_A": null,
            "reactions": [],
            "osc_entries": [
                {
                    "value_raw": 1768,
                    "units_raw": "umol g^-1 of H2",
                    "measurement_class": "b",
                    "method": "H2_TPR",
                    "pulse_duration_min": null,
                    "basis": "g_catalyst",
                    "species_basis": "H2_equiv",
                    "measure": "red_cons",
                    "h2_vol%": 5,
                    "co_vol%": null,
                    "o2_vol%": null,
                    "temperature": 900,
                    "estimated_from_other_samples": false,
                    "value_O_umol_per_g_catalyst": 1768
                }
            ],
            "h2_tpr_peaks": {}
        },
        {
            "doi": "10.1016/j.jiec.2012.01.047",
            "name": "x = 0.10",
            "Ce": 0.9,
            "Gd": 0.1,
            "deposit": null,
            "Sbet" : 7.79,
            "calcination_temp" : 900,
            "calcination_time" : 2,
            "Dpore": null,
            "Vtotal": null,
            "calcination_flowing_gas" : null,
            "calcination_reactive_gas" : null,
            "synthesis_para" : "The complexes of Ce1−xGdxO2−δ (x = 0, 0.10, 0.15, and 0.20) were prepared via metal complex decomposition method. The stoichiometric ratios of CeCl3·7H2O and GdCl3·6H2O were mixed in propan-1-ol. Triethanolamine (TEA) was then added to the chloride salt solution in the molar ratio of TEA to metal chloride as 1:1. The mixtures were then heated for 3 h to complete the reaction. After removing the solvent, the white powder of cerium complexes was obtained. The decomposition aspect and weight loss of the complexes were studied by TGA/DSC analyzer. To obtain the Ce1−xGdxO2−δ ceramic powders for catalytic activity study, all of the metal complexes were calcined in an alumina crucible at 900 °C for 2 h in air. The calcined powders were studied by XRD, BET, TPR and SEM.",
            "synthesis" : "coprecipitation",
            "description" : "solid solution",
            "particle_size_nm": null,
            "crystallite_size_nm": 64.39,
            "phase_types": "Fluorite",
            "phase_flag": "single",
            "microscopy": true,
            "image_path": "424_1000nm_SEM.png",
            "morphology": "polyhedra",
            "pretreatment_temp": null,
            "pretreatment_o2_vol%": null,
            "pretreatment_time_h": null, 
            "hierarchical": false,
            "lattice_parameter_A": null,
            "reactions": [],
            "osc_entries": [
                {
                    "value_raw": 1932,
                    "units_raw": "umol g^-1 of H2",
                    "measurement_class": "b",
                    "method": "H2_TPR",
                    "pulse_duration_min": null,
                    "basis": "g_catalyst",
                    "species_basis": "H2_equiv",
                    "measure": "red_cons",
                    "h2_vol%": 5,
                    "co_vol%": null,
                    "o2_vol%": null,
                    "temperature": 900,
                    "estimated_from_other_samples": false,
                    "value_O_umol_per_g_catalyst": 1932
                }
            ],
            "h2_tpr_peaks": {}
        },
        {
            "doi": "10.1016/j.jiec.2012.01.047",
            "name": "x = 0.15",
            "Ce": 0.85,
            "Gd": 0.15,
            "deposit": null,
            "Sbet" : 21.93,
            "calcination_temp" : 900,
            "calcination_time" : 2,
            "Dpore": null,
            "Vtotal": null,
            "calcination_flowing_gas" : null,
            "calcination_reactive_gas" : null,
            "synthesis_para" : "The complexes of Ce1−xGdxO2−δ (x = 0, 0.10, 0.15, and 0.20) were prepared via metal complex decomposition method. The stoichiometric ratios of CeCl3·7H2O and GdCl3·6H2O were mixed in propan-1-ol. Triethanolamine (TEA) was then added to the chloride salt solution in the molar ratio of TEA to metal chloride as 1:1. The mixtures were then heated for 3 h to complete the reaction. After removing the solvent, the white powder of cerium complexes was obtained. The decomposition aspect and weight loss of the complexes were studied by TGA/DSC analyzer. To obtain the Ce1−xGdxO2−δ ceramic powders for catalytic activity study, all of the metal complexes were calcined in an alumina crucible at 900 °C for 2 h in air. The calcined powders were studied by XRD, BET, TPR and SEM.",
            "synthesis" : "coprecipitation",
            "description" : "solid solution",
            "particle_size_nm": null,
            "crystallite_size_nm": 42.06,
            "phase_types": "Fluorite",
            "phase_flag": "single",
            "microscopy": true,
            "image_path": "425_1000nm_SEM.png",
            "morphology": "polyhedra",
            "pretreatment_temp": null,
            "pretreatment_o2_vol%": null,
            "pretreatment_time_h": null, 
            "hierarchical": false,
            "lattice_parameter_A": null,
            "reactions": [],
            "osc_entries": [
                {
                    "value_raw": 2353,
                    "units_raw": "umol g^-1 of H2",
                    "measurement_class": "b",
                    "method": "H2_TPR",
                    "pulse_duration_min": null,
                    "basis": "g_catalyst",
                    "species_basis": "H2_equiv",
                    "measure": "red_cons",
                    "h2_vol%": 5,
                    "co_vol%": null,
                    "o2_vol%": null,
                    "temperature": 900,
                    "estimated_from_other_samples": false,
                    "value_O_umol_per_g_catalyst": 2353
                }
            ],
            "h2_tpr_peaks": {}
        },
        {
            "doi": "10.1016/j.jiec.2012.01.047",
            "name": "x = 0.20",
            "Ce": 0.85,
            "Gd": 0.20,
            "deposit": null,
            "Sbet" : 17.19,
            "calcination_temp" : 900,
            "calcination_time" : 2,
            "Dpore": null,
            "Vtotal": null,
            "calcination_flowing_gas" : null,
            "calcination_reactive_gas" : null,
            "synthesis_para" : "The complexes of Ce1−xGdxO2−δ (x = 0, 0.10, 0.15, and 0.20) were prepared via metal complex decomposition method. The stoichiometric ratios of CeCl3·7H2O and GdCl3·6H2O were mixed in propan-1-ol. Triethanolamine (TEA) was then added to the chloride salt solution in the molar ratio of TEA to metal chloride as 1:1. The mixtures were then heated for 3 h to complete the reaction. After removing the solvent, the white powder of cerium complexes was obtained. The decomposition aspect and weight loss of the complexes were studied by TGA/DSC analyzer. To obtain the Ce1−xGdxO2−δ ceramic powders for catalytic activity study, all of the metal complexes were calcined in an alumina crucible at 900 °C for 2 h in air. The calcined powders were studied by XRD, BET, TPR and SEM.",
            "synthesis" : "coprecipitation",
            "description" : "solid solution",
            "particle_size_nm": null,
            "crystallite_size_nm": 44.54,
            "phase_types": "Fluorite",
            "phase_flag": "single",
            "microscopy": true,
            "image_path": "426_1000nm_SEM.png",
            "morphology": "polyhedra",
            "pretreatment_temp": null,
            "pretreatment_o2_vol%": null,
            "pretreatment_time_h": null, 
            "hierarchical": false,
            "lattice_parameter_A": null,
            "reactions": [],
            "osc_entries": [
                {
                    "value_raw": 2304,
                    "units_raw": "umol g^-1 of H2",
                    "measurement_class": "b",
                    "method": "H2_TPR",
                    "pulse_duration_min": null,
                    "basis": "g_catalyst",
                    "species_basis": "H2_equiv",
                    "measure": "red_cons",
                    "h2_vol%": 5,
                    "co_vol%": null,
                    "o2_vol%": null,
                    "temperature": 900,
                    "estimated_from_other_samples": false,
                    "value_O_umol_per_g_catalyst": 2304
                }
            ],
            "h2_tpr_peaks": {}
        },
        {
            "doi": "10.1016/j.apcata.2011.08.001",
            "name": "Ce0.90Al0.10O",
            "Ce": 0.9,
            "Al": 0.1,
            "deposit": null,
            "Sbet" : 144,
            "calcination_temp" : 500,
            "calcination_time" : 4,
            "Dpore": 4.5,
            "Vtotal": 0.19,
            "calcination_flowing_gas" : null,
            "calcination_reactive_gas" : null,
            "synthesis_para" : "Ce1−xMxO (M = Al, Sn, Zr, Mn, and Ni, x denoted the molar ratio of M of to Ce) materials with high surface areas were synthesized via a previously established template-assisted precipitation method [28], [29]. Typically, 4.5 mmol of Ce(NO3)3, the corresponding nitrate hydrate precursors (0.5 mmol), and CTAB (1.09 g) were dissolved in 100 ml of distilled water. Then, 150 ml of NaOH solution (0.16 mol L−1) was added into the solution under stirring. The mixture was then maintained in a sealed glass vessel under stirring for 3 days. After aging at 90 °C for 3 h, the as-obtained precipitate was filtered and washed with hot water (∼80 °C) for several times to remove the residual CTAB. The resultant powder was dried at 100 °C for 6 h and then calcined at 500 °C for 4 h. For the sake of comparison in the following catalytic, the oxalate gel co-precipitation method [30] was also employed to synthesize the Ni-doped ceria sample (designated as Ce1−xNixO–CP).",
            "synthesis" : "coprecipitation",
            "description" : "solid solution",
            "particle_size_nm": null,
            "crystallite_size_nm": null,
            "phase_types": "Fluorite",
            "phase_flag": "single",
            "microscopy": null,
            "image_path": "",
            "morphology": null,
            "pretreatment_temp": null,
            "pretreatment_o2_vol%": null,
            "pretreatment_time_h": null, 
            "hierarchical": false,
            "lattice_parameter_A": null,
            "reactions": [],
            "osc_entries": [
                {
                    "value_raw": 760,
                    "units_raw": "umol g^-1 of H2",
                    "measurement_class": "d",
                    "method": "H2_TPR",
                    "pulse_duration_min": 0.167,
                    "basis": "g_catalyst",
                    "species_basis": "H2_equiv",
                    "measure": "red_cons",
                    "h2_vol%": 100,
                    "co_vol%": null,
                    "o2_vol%": null,
                    "temperature": 450,
                    "estimated_from_other_samples": false,
                    "value_O_umol_per_g_catalyst": 760
                }
            ],
            "h2_tpr_peaks": {
                "temps": [506],
                "h2_vol%": 5,
                "mass_catalyst_g": 0.1,
                "pretreatment_temp": 450,
                "pretreatment_time": 0.5,
                "pretreatment_oxidising": true,
                "start_temp": null,
                "ramp_rate_C_min": 5 
            }
        },
        {
            "doi": "10.1016/j.apcata.2011.08.001",
            "name": "Ce0.90Sn0.10O",
            "Ce": 0.9,
            "Sn": 0.1,
            "deposit": null,
            "Sbet" : 145,
            "calcination_temp" : 500,
            "calcination_time" : 4,
            "Dpore": 3.5,
            "Vtotal": 0.15,
            "calcination_flowing_gas" : null,
            "calcination_reactive_gas" : null,
            "synthesis_para" : "Ce1−xMxO (M = Al, Sn, Zr, Mn, and Ni, x denoted the molar ratio of M of to Ce) materials with high surface areas were synthesized via a previously established template-assisted precipitation method [28], [29]. Typically, 4.5 mmol of Ce(NO3)3, the corresponding nitrate hydrate precursors (0.5 mmol), and CTAB (1.09 g) were dissolved in 100 ml of distilled water. Then, 150 ml of NaOH solution (0.16 mol L−1) was added into the solution under stirring. The mixture was then maintained in a sealed glass vessel under stirring for 3 days. After aging at 90 °C for 3 h, the as-obtained precipitate was filtered and washed with hot water (∼80 °C) for several times to remove the residual CTAB. The resultant powder was dried at 100 °C for 6 h and then calcined at 500 °C for 4 h. For the sake of comparison in the following catalytic, the oxalate gel co-precipitation method [30] was also employed to synthesize the Ni-doped ceria sample (designated as Ce1−xNixO–CP).",
            "synthesis" : "coprecipitation",
            "description" : "solid solution",
            "particle_size_nm": null,
            "crystallite_size_nm": null,
            "phase_types": "Fluorite",
            "phase_flag": "single",
            "microscopy": null,
            "image_path": "",
            "morphology": null,
            "pretreatment_temp": null,
            "pretreatment_o2_vol%": null,
            "pretreatment_time_h": null, 
            "hierarchical": false,
            "lattice_parameter_A": null,
            "reactions": [],
            "osc_entries": [
                {
                    "value_raw": 840,
                    "units_raw": "umol g^-1 of H2",
                    "measurement_class": "d",
                    "method": "H2_TPR",
                    "pulse_duration_min": 0.167,
                    "basis": "g_catalyst",
                    "species_basis": "H2_equiv",
                    "measure": "red_cons",
                    "h2_vol%": 100,
                    "co_vol%": null,
                    "o2_vol%": null,
                    "temperature": 450,
                    "estimated_from_other_samples": false,
                    "value_O_umol_per_g_catalyst": 840
                }
            ],
            "h2_tpr_peaks": {
                "temps": [360],
                "h2_vol%": 5,
                "mass_catalyst_g": 0.1,
                "pretreatment_temp": 450,
                "pretreatment_time": 0.5,
                "pretreatment_oxidising": true,
                "start_temp": null,
                "ramp_rate_C_min": 5 
            }
        },
        {
            "doi": "10.1016/j.apcata.2011.08.001",
            "name": "Ce0.90Zr0.10O",
            "Ce": 0.9,
            "Zr": 0.1,
            "deposit": null,
            "Sbet" : 126,
            "calcination_temp" : 500,
            "calcination_time" : 4,
            "Dpore": 4.6,
            "Vtotal": 0.16,
            "calcination_flowing_gas" : null,
            "calcination_reactive_gas" : null,
            "synthesis_para" : "Ce1−xMxO (M = Al, Sn, Zr, Mn, and Ni, x denoted the molar ratio of M of to Ce) materials with high surface areas were synthesized via a previously established template-assisted precipitation method [28], [29]. Typically, 4.5 mmol of Ce(NO3)3, the corresponding nitrate hydrate precursors (0.5 mmol), and CTAB (1.09 g) were dissolved in 100 ml of distilled water. Then, 150 ml of NaOH solution (0.16 mol L−1) was added into the solution under stirring. The mixture was then maintained in a sealed glass vessel under stirring for 3 days. After aging at 90 °C for 3 h, the as-obtained precipitate was filtered and washed with hot water (∼80 °C) for several times to remove the residual CTAB. The resultant powder was dried at 100 °C for 6 h and then calcined at 500 °C for 4 h. For the sake of comparison in the following catalytic, the oxalate gel co-precipitation method [30] was also employed to synthesize the Ni-doped ceria sample (designated as Ce1−xNixO–CP).",
            "synthesis" : "coprecipitation",
            "description" : "solid solution",
            "particle_size_nm": null,
            "crystallite_size_nm": null,
            "phase_types": "Fluorite",
            "phase_flag": "single",
            "microscopy": null,
            "image_path": "",
            "morphology": null,
            "pretreatment_temp": null,
            "pretreatment_o2_vol%": null,
            "pretreatment_time_h": null, 
            "hierarchical": false,
            "lattice_parameter_A": null,
            "reactions": [],
            "osc_entries": [
                {
                    "value_raw": 630,
                    "units_raw": "umol g^-1 of H2",
                    "measurement_class": "d",
                    "method": "H2_TPR",
                    "pulse_duration_min": 0.167,
                    "basis": "g_catalyst",
                    "species_basis": "H2_equiv",
                    "measure": "red_cons",
                    "h2_vol%": 100,
                    "co_vol%": null,
                    "o2_vol%": null,
                    "temperature": 450,
                    "estimated_from_other_samples": false,
                    "value_O_umol_per_g_catalyst": 630
                }
            ],
            "h2_tpr_peaks": {
                "temps": [468],
                "h2_vol%": 5,
                "mass_catalyst_g": 0.1,
                "pretreatment_temp": 450,
                "pretreatment_time": 0.5,
                "pretreatment_oxidising": true,
                "start_temp": null,
                "ramp_rate_C_min": 5 
            }
        },
        {
            "doi": "10.1016/j.apcata.2011.08.001",
            "name": "Ce0.90Mn0.10O",
            "Ce": 0.9,
            "Mn": 0.1,
            "deposit": null,
            "Sbet" : 149,
            "calcination_temp" : 500,
            "calcination_time" : 4,
            "Dpore": 4.5,
            "Vtotal": 0.33,
            "calcination_flowing_gas" : null,
            "calcination_reactive_gas" : null,
            "synthesis_para" : "Ce1−xMxO (M = Al, Sn, Zr, Mn, and Ni, x denoted the molar ratio of M of to Ce) materials with high surface areas were synthesized via a previously established template-assisted precipitation method [28], [29]. Typically, 4.5 mmol of Ce(NO3)3, the corresponding nitrate hydrate precursors (0.5 mmol), and CTAB (1.09 g) were dissolved in 100 ml of distilled water. Then, 150 ml of NaOH solution (0.16 mol L−1) was added into the solution under stirring. The mixture was then maintained in a sealed glass vessel under stirring for 3 days. After aging at 90 °C for 3 h, the as-obtained precipitate was filtered and washed with hot water (∼80 °C) for several times to remove the residual CTAB. The resultant powder was dried at 100 °C for 6 h and then calcined at 500 °C for 4 h. For the sake of comparison in the following catalytic, the oxalate gel co-precipitation method [30] was also employed to synthesize the Ni-doped ceria sample (designated as Ce1−xNixO–CP).",
            "synthesis" : "coprecipitation",
            "description" : "solid solution",
            "particle_size_nm": null,
            "crystallite_size_nm": null,
            "phase_types": "Fluorite",
            "phase_flag": "single",
            "microscopy": null,
            "image_path": "",
            "morphology": null,
            "pretreatment_temp": null,
            "pretreatment_o2_vol%": null,
            "pretreatment_time_h": null, 
            "hierarchical": false,
            "lattice_parameter_A": null,
            "reactions": [],
            "osc_entries": [
                {
                    "value_raw": 1150,
                    "units_raw": "umol g^-1 of H2",
                    "measurement_class": "d",
                    "method": "H2_TPR",
                    "pulse_duration_min": 0.167,
                    "basis": "g_catalyst",
                    "species_basis": "H2_equiv",
                    "measure": "red_cons",
                    "h2_vol%": 100,
                    "co_vol%": null,
                    "o2_vol%": null,
                    "temperature": 450,
                    "estimated_from_other_samples": false,
                    "value_O_umol_per_g_catalyst": 1150
                }
            ],
            "h2_tpr_peaks": {
                "temps": [304],
                "h2_vol%": 5,
                "mass_catalyst_g": 0.1,
                "pretreatment_temp": 450,
                "pretreatment_time": 0.5,
                "pretreatment_oxidising": true,
                "start_temp": null,
                "ramp_rate_C_min": 5 
            }
        },
        {
            "doi": "10.1016/j.apcata.2011.08.001",
            "name": "Ce0.95Ni0.05O",
            "Ce": 0.95,
            "Ni": 0.05,
            "deposit": null,
            "Sbet" : 153,
            "calcination_temp" : 500,
            "calcination_time" : 4,
            "Dpore": 7.6,
            "Vtotal": 0.47,
            "calcination_flowing_gas" : null,
            "calcination_reactive_gas" : null,
            "synthesis_para" : "Ce1−xMxO (M = Al, Sn, Zr, Mn, and Ni, x denoted the molar ratio of M of to Ce) materials with high surface areas were synthesized via a previously established template-assisted precipitation method [28], [29]. Typically, 4.5 mmol of Ce(NO3)3, the corresponding nitrate hydrate precursors (0.5 mmol), and CTAB (1.09 g) were dissolved in 100 ml of distilled water. Then, 150 ml of NaOH solution (0.16 mol L−1) was added into the solution under stirring. The mixture was then maintained in a sealed glass vessel under stirring for 3 days. After aging at 90 °C for 3 h, the as-obtained precipitate was filtered and washed with hot water (∼80 °C) for several times to remove the residual CTAB. The resultant powder was dried at 100 °C for 6 h and then calcined at 500 °C for 4 h. For the sake of comparison in the following catalytic, the oxalate gel co-precipitation method [30] was also employed to synthesize the Ni-doped ceria sample (designated as Ce1−xNixO–CP).",
            "synthesis" : "coprecipitation",
            "description" : "solid solution",
            "particle_size_nm": null,
            "crystallite_size_nm": null,
            "phase_types": "Fluorite",
            "phase_flag": "single",
            "microscopy": null,
            "image_path": "",
            "morphology": null,
            "pretreatment_temp": null,
            "pretreatment_o2_vol%": null,
            "pretreatment_time_h": null, 
            "hierarchical": false,
            "lattice_parameter_A": null,
            "reactions": [],
            "osc_entries": [
                {
                    "value_raw": 1450,
                    "units_raw": "umol g^-1 of H2",
                    "measurement_class": "d",
                    "method": "H2_TPR",
                    "pulse_duration_min": 0.167,
                    "basis": "g_catalyst",
                    "species_basis": "H2_equiv",
                    "measure": "red_cons",
                    "h2_vol%": 100,
                    "co_vol%": null,
                    "o2_vol%": null,
                    "temperature": 450,
                    "estimated_from_other_samples": false,
                    "value_O_umol_per_g_catalyst": 1450
                }
            ],
            "h2_tpr_peaks": {
                "temps": [316],
                "h2_vol%": 5,
                "mass_catalyst_g": 0.1,
                "pretreatment_temp": 450,
                "pretreatment_time": 0.5,
                "pretreatment_oxidising": true,
                "start_temp": null,
                "ramp_rate_C_min": 5 
            }
        },
        {
            "doi": "10.1016/j.apcata.2011.08.001",
            "name": "Ce0.90Ni0.10O",
            "Ce": 0.9,
            "Ni": 0.1,
            "deposit": null,
            "Sbet" : 134,
            "calcination_temp" : 500,
            "calcination_time" : 4,
            "Dpore": 3.7,
            "Vtotal": 0.36,
            "calcination_flowing_gas" : null,
            "calcination_reactive_gas" : null,
            "synthesis_para" : "Ce1−xMxO (M = Al, Sn, Zr, Mn, and Ni, x denoted the molar ratio of M of to Ce) materials with high surface areas were synthesized via a previously established template-assisted precipitation method [28], [29]. Typically, 4.5 mmol of Ce(NO3)3, the corresponding nitrate hydrate precursors (0.5 mmol), and CTAB (1.09 g) were dissolved in 100 ml of distilled water. Then, 150 ml of NaOH solution (0.16 mol L−1) was added into the solution under stirring. The mixture was then maintained in a sealed glass vessel under stirring for 3 days. After aging at 90 °C for 3 h, the as-obtained precipitate was filtered and washed with hot water (∼80 °C) for several times to remove the residual CTAB. The resultant powder was dried at 100 °C for 6 h and then calcined at 500 °C for 4 h. For the sake of comparison in the following catalytic, the oxalate gel co-precipitation method [30] was also employed to synthesize the Ni-doped ceria sample (designated as Ce1−xNixO–CP).",
            "synthesis" : "coprecipitation",
            "description" : "solid solution",
            "particle_size_nm": null,
            "crystallite_size_nm": null,
            "phase_types": "Fluorite",
            "phase_flag": "single",
            "microscopy": null,
            "image_path": "",
            "morphology": null,
            "pretreatment_temp": null,
            "pretreatment_o2_vol%": null,
            "pretreatment_time_h": null, 
            "hierarchical": false,
            "lattice_parameter_A": null,
            "reactions": [],
            "osc_entries": [
                {
                    "value_raw": 1660,
                    "units_raw": "umol g^-1 of H2",
                    "measurement_class": "d",
                    "method": "H2_TPR",
                    "pulse_duration_min": 0.167,
                    "basis": "g_catalyst",
                    "species_basis": "H2_equiv",
                    "measure": "red_cons",
                    "h2_vol%": 100,
                    "co_vol%": null,
                    "o2_vol%": null,
                    "temperature": 450,
                    "estimated_from_other_samples": false,
                    "value_O_umol_per_g_catalyst": 1450
                }
            ],
            "h2_tpr_peaks": {
                "temps": [286],
                "h2_vol%": 5,
                "mass_catalyst_g": 0.1,
                "pretreatment_temp": 450,
                "pretreatment_time": 0.5,
                "pretreatment_oxidising": true,
                "start_temp": null,
                "ramp_rate_C_min": 5 
            }
        },
        {
            "doi": "10.1016/j.apcata.2007.02.054",
            "name": "Ce0.8Gd0.2O1.975−δ",
            "Ce": 0.8,
            "Gd": 0.2,
            "deposit": null,
            "Sbet" : 3.8,
            "calcination_temp" : 550,
            "calcination_time" : 2,
            "Dpore": null,
            "Vtotal": null,
            "calcination_flowing_gas" : null,
            "calcination_reactive_gas" : null,
            "synthesis_para" : "The ceria sample was prepared according a procedure similar to the one presented by Purohit et al. [11] for pure ceria. Cerium nitrate (Ce(NO3)3⋅6 H2O)) and the stoichiometric amount of glycine were dissolved in a small amount of distilled water and the solution was placed in a stainless steel bomb. Through heating the bomb on a heating plate, the water was evaporated until a thick, viscous mass formed. In contrast to the procedure proposed by Purohit et al., who carried out the synthesis in an open beaker, the bomb was closed with a screw-on cover after evaporation of the water and further heated until ignition. The doped ceria samples were prepared by adding gadolinium nitrate (Gd(NO3)3⋅6 H2O) into the synthesis solution. After the bomb had cooled down, the product powder was divided into equal mass batches and calcined in a conventional oven at 550C and at 1100C for 2 h in stagnant air, respectively. For comparison, one pure gadolinia sample was prepared by the same procedure from gadolinium nitrate and calcined at 550C. All chemicals were supplied by Alfa Aesar, Karlsruhe, Germany.",
            "synthesis" : "coprecipitation",
            "description" : "solid solution",
            "particle_size_nm": null,
            "crystallite_size_nm": null,
            "phase_types": "Fluorite",
            "phase_flag": "single",
            "microscopy": true,
            "image_path": "427_100nm_SEM.png",
            "morphology": "mesoporous",
            "pretreatment_temp": null,
            "pretreatment_o2_vol%": null,
            "pretreatment_time_h": null, 
            "hierarchical": false,
            "lattice_parameter_A": null,
            "reactions": [],
            "osc_entries": [
                {
                    "value_raw": 297,
                    "units_raw": "mmol O2 kg^-1",
                    "measurement_class": "d",
                    "method": "H2_TPR",
                    "pulse_duration_min": null,
                    "basis": "g_catalyst",
                    "species_basis": "O2",
                    "measure": "weight_change",
                    "h2_vol%": 100,
                    "co_vol%": null,
                    "o2_vol%": null,
                    "temperature": 800,
                    "value_O_umol_per_g_catalyst": 594
                },
                {
                    "value_raw": 152,
                    "units_raw": "mmol O2 kg^-1",
                    "measurement_class": "c",
                    "method": "H2_TPR",
                    "pulse_duration_min": null,
                    "pulse_volume_ml": 2,
                    "basis": "g_catalyst",
                    "species_basis": "O2",
                    "measure": "weight_change",
                    "h2_vol%": 100,
                    "co_vol%": null,
                    "o2_vol%": null,
                    "temperature": 800,
                    "value_O_umol_per_g_catalyst": 304
                }
            ]
        },
        {
            "doi": "10.1016/j.apcata.2007.02.054",
            "name": "Ce0.9Gd0.2O1.975−δ",
            "Ce": 0.9,
            "Gd": 0.1,
            "deposit": null,
            "Sbet" :4.2,
            "calcination_temp" : 550,
            "calcination_time" : 2,
            "Dpore": null,
            "Vtotal": null,
            "calcination_flowing_gas" : null,
            "calcination_reactive_gas" : null,
            "synthesis_para" : "The ceria sample was prepared according a procedure similar to the one presented by Purohit et al. [11] for pure ceria. Cerium nitrate (Ce(NO3)3⋅6 H2O)) and the stoichiometric amount of glycine were dissolved in a small amount of distilled water and the solution was placed in a stainless steel bomb. Through heating the bomb on a heating plate, the water was evaporated until a thick, viscous mass formed. In contrast to the procedure proposed by Purohit et al., who carried out the synthesis in an open beaker, the bomb was closed with a screw-on cover after evaporation of the water and further heated until ignition. The doped ceria samples were prepared by adding gadolinium nitrate (Gd(NO3)3⋅6 H2O) into the synthesis solution. After the bomb had cooled down, the product powder was divided into equal mass batches and calcined in a conventional oven at 550C and at 1100C for 2 h in stagnant air, respectively. For comparison, one pure gadolinia sample was prepared by the same procedure from gadolinium nitrate and calcined at 550C. All chemicals were supplied by Alfa Aesar, Karlsruhe, Germany.",
            "synthesis" : "coprecipitation",
            "description" : "solid solution",
            "particle_size_nm": null,
            "crystallite_size_nm": null,
            "phase_types": "Fluorite",
            "phase_flag": "single",
            "microscopy": false,
            "image_path": "",
            "morphology": null,
            "pretreatment_temp": null,
            "pretreatment_o2_vol%": null,
            "pretreatment_time_h": null, 
            "hierarchical": false,
            "lattice_parameter_A": null,
            "reactions": [],
            "osc_entries": [
                {
                    "value_raw": 381,
                    "units_raw": "mmol O2 kg^-1",
                    "measurement_class": "d",
                    "method": "H2_TPR",
                    "pulse_duration_min": null,
                    "basis": "g_catalyst",
                    "species_basis": "O2",
                    "measure": "weight_change",
                    "h2_vol%": 100,
                    "co_vol%": null,
                    "o2_vol%": null,
                    "temperature": 800,
                    "value_O_umol_per_g_catalyst": 762
                },
                {
                    "value_raw": 135,
                    "units_raw": "mmol O2 kg^-1",
                    "measurement_class": "c",
                    "method": "H2_TPR",
                    "pulse_duration_min": null,
                    "pulse_volume_ml": 2,
                    "basis": "g_catalyst",
                    "species_basis": "O2",
                    "measure": "weight_change",
                    "h2_vol%": 100,
                    "co_vol%": null,
                    "o2_vol%": null,
                    "temperature": 800,
                    "value_O_umol_per_g_catalyst": 270
                }
            ]
        },
        {
            "doi": "10.1016/j.apcata.2007.02.054",
            "name": "Ce0.7Gd0.3O1.975−δ",
            "Ce": 0.7,
            "Gd": 0.3,
            "deposit": null,
            "Sbet" : 4,
            "calcination_temp" : 550,
            "calcination_time" : 2,
            "Dpore": null,
            "Vtotal": null,
            "calcination_flowing_gas" : null,
            "calcination_reactive_gas" : null,
            "synthesis_para" : "The ceria sample was prepared according a procedure similar to the one presented by Purohit et al. [11] for pure ceria. Cerium nitrate (Ce(NO3)3⋅6 H2O)) and the stoichiometric amount of glycine were dissolved in a small amount of distilled water and the solution was placed in a stainless steel bomb. Through heating the bomb on a heating plate, the water was evaporated until a thick, viscous mass formed. In contrast to the procedure proposed by Purohit et al., who carried out the synthesis in an open beaker, the bomb was closed with a screw-on cover after evaporation of the water and further heated until ignition. The doped ceria samples were prepared by adding gadolinium nitrate (Gd(NO3)3⋅6 H2O) into the synthesis solution. After the bomb had cooled down, the product powder was divided into equal mass batches and calcined in a conventional oven at 550C and at 1100C for 2 h in stagnant air, respectively. For comparison, one pure gadolinia sample was prepared by the same procedure from gadolinium nitrate and calcined at 550C. All chemicals were supplied by Alfa Aesar, Karlsruhe, Germany.",
            "synthesis" : "coprecipitation",
            "description" : "solid solution",
            "particle_size_nm": null,
            "crystallite_size_nm": null,
            "phase_types": "Fluorite",
            "phase_flag": "single",
            "microscopy": false,
            "image_path": "",
            "morphology": null,
            "pretreatment_temp": null,
            "pretreatment_o2_vol%": null,
            "pretreatment_time_h": null, 
            "hierarchical": false,
            "lattice_parameter_A": null,
            "reactions": [],
            "osc_entries": [
                {
                    "value_raw": 285,
                    "units_raw": "mmol O2 kg^-1",
                    "measurement_class": "d",
                    "method": "H2_TPR",
                    "pulse_duration_min": null,
                    "basis": "g_catalyst",
                    "species_basis": "O2",
                    "measure": "weight_change",
                    "h2_vol%": 100,
                    "co_vol%": null,
                    "o2_vol%": null,
                    "temperature": 800,
                    "value_O_umol_per_g_catalyst": 570
                },
                {
                    "value_raw": 105,
                    "units_raw": "mmol O2 kg^-1",
                    "measurement_class": "c",
                    "method": "H2_TPR",
                    "pulse_duration_min": null,
                    "pulse_volume_ml": 2,
                    "basis": "g_catalyst",
                    "species_basis": "O2",
                    "measure": "weight_change",
                    "h2_vol%": 100,
                    "co_vol%": null,
                    "o2_vol%": null,
                    "temperature": 800,
                    "value_O_umol_per_g_catalyst": 271
                }
            ]
        },
        {
            "doi": "10.1016/j.apcatb.2010.09.012",
            "name": "CL",
            "Ce": 0.8,
            "La": 0.2,
            "deposit": null,
            "Sbet" : 66,
            "calcination_temp" : 500,
            "calcination_time" : 5,
            "Dpore": null,
            "Vtotal": null,
            "calcination_flowing_gas" : null,
            "calcination_reactive_gas" : null,
            "synthesis_para" : "The investigated CeO2–ZrO2 (1:1 mole ratio) and CeO2–La2O3 (8:2 mole ratio) solid solutions and a reference CeO2 were synthesized by a modified coprecipitation method using ultra high dilute aqueous solutions. Coprecipitation was carried out from the nitrate precursors, Ce(NO3)3·6H2O (Aldrich, AR grade), ZrO(NO3)2·xH2O (Fluka, AR grade) and La(NO3)3·6H2O (Aldrich, AR grade) respectively. A dilute aqueous ammonia solution was used as the precipitating agent. In the typical synthesis procedure, 0.102 and 0.148 mol of Ce(NO3)3·6H2O and ZrO(NO3)2·xH2O, respectively were dissolved in 2000 mL of deionized water separately and mixed together under vigorous stirring to prepare CeO2–ZrO2. Similarly, 0.118 and 0.059 mol of Ce(NO3)3·6H2O and La(NO3)3·6H2O, respectively were dissolved in 2000 mL of deionized water separately and mixed together under vigorous stirring to prepare CeO2–La2O3. The mixture solution was precipitated by drop-wise addition of aqueous ammonia solution over a period until the solution pH reached ∼8.5. The resulting pale yellow colored slurry was decanted, filtered and washed several times with double distilled water until free from anion impurities. The obtained precipitate was oven dried at 393 K for 12 h and calcined at 773 K for 5 h at a heating rate of 5 K min−1 in air atmosphere. Finally, some portions of the finished catalyst were further heated at 1073 K for 5 h using the same heating ramp to monitor thermal stability. The composition of the mixed oxides was confirmed by atomic absorption spectroscopy. In future, for convenience CeO2–ZrO2, CeO2–La2O3 and CeO2 are designated with CZ, CL and C, respectively.",
            "synthesis" : "coprecipitation",
            "description" : "solid solution",
            "particle_size_nm": null,
            "crystallite_size_nm": 8.3,
            "phase_types": "Fluorite",
            "phase_flag": "single",
            "microscopy": null,
            "image_path": "",
            "morphology": null,
            "pretreatment_temp": null,
            "pretreatment_o2_vol%": null,
            "pretreatment_time_h": null, 
            "hierarchical": false,
            "lattice_parameter_A": 5.488,
            "reactions": [],
            "osc_entries": [
                {
                    "value_raw": 225,
