Repository: Iwanap1/co_oxidation

# Training an Extrapolatable Model for CO Oxidation Light-Off Prediction over Cerium-Based Catalysts
Extrapolatable NNs for CO Oxidation light-off prediction



The exact architecture can be dictated by the provided model configs. In the most physically-informed scenario, the archictecture includes latent states for both the H<sub>2</sub>-TPR and dynamic oxygen storage capacity (OSC), which are trained both on those experimental measurements and the conversion itself. The weight-hourly space velocity is not included in the features for the conversion net, rather is used to calculate conversion using the solution for a simple first-order kinetic model in a PFR.

File: src/db/migrations/23-3-26.json (part 8 of 17)
{
                    "temperature": 800,
                    "units_raw": "umol O2 g^-1",
                    "measurement_class": "a",
                    "method": "TG",
                    "pulse_duration_min": null,
                    "basis": "g_ceria",
                    "species_basis": "O2",
                    "measure": "weight_change",
                    "h2_vol%": null,
                    "co_vol%": null,
                    "o2_vol%": null,
                    "value_O_umol_per_g_catalyst": 360
                }
            ],
            "h2_tpr_peaks": {
                "temps": [525],
                "h2_vol%": 5,
                "flow_rate_mL_min": 20,
                "mass_catalyst_g": 0.03,
                "pretreatment_temp": null,
                "pretreatment_time": null,
                "pretreatment_oxidising": true,
                "start_temp": null,
                "ramp_rate_C_min": 10
            }
        },
        {
            "doi": "10.1016/j.apcatb.2010.09.012",
            "name": "CZ",
            "Ce": 0.5,
            "La": 0.5,
            "deposit": null,
            "Sbet" : 84,
            "calcination_temp" : 500,
            "calcination_time" : 5,
            "Dpore": null,
            "Vtotal": null,
            "calcination_flowing_gas" : null,
            "calcination_reactive_gas" : null,
            "synthesis_para" : "The investigated CeO2–ZrO2 (1:1 mole ratio) and CeO2–La2O3 (8:2 mole ratio) solid solutions and a reference CeO2 were synthesized by a modified coprecipitation method using ultra high dilute aqueous solutions. Coprecipitation was carried out from the nitrate precursors, Ce(NO3)3·6H2O (Aldrich, AR grade), ZrO(NO3)2·xH2O (Fluka, AR grade) and La(NO3)3·6H2O (Aldrich, AR grade) respectively. A dilute aqueous ammonia solution was used as the precipitating agent. In the typical synthesis procedure, 0.102 and 0.148 mol of Ce(NO3)3·6H2O and ZrO(NO3)2·xH2O, respectively were dissolved in 2000 mL of deionized water separately and mixed together under vigorous stirring to prepare CeO2–ZrO2. Similarly, 0.118 and 0.059 mol of Ce(NO3)3·6H2O and La(NO3)3·6H2O, respectively were dissolved in 2000 mL of deionized water separately and mixed together under vigorous stirring to prepare CeO2–La2O3. The mixture solution was precipitated by drop-wise addition of aqueous ammonia solution over a period until the solution pH reached ∼8.5. The resulting pale yellow colored slurry was decanted, filtered and washed several times with double distilled water until free from anion impurities. The obtained precipitate was oven dried at 393 K for 12 h and calcined at 773 K for 5 h at a heating rate of 5 K min−1 in air atmosphere. Finally, some portions of the finished catalyst were further heated at 1073 K for 5 h using the same heating ramp to monitor thermal stability. The composition of the mixed oxides was confirmed by atomic absorption spectroscopy. In future, for convenience CeO2–ZrO2, CeO2–La2O3 and CeO2 are designated with CZ, CL and C, respectively.",
            "synthesis" : "coprecipitation",
            "description" : "solid solution",
            "particle_size_nm": null,
            "crystallite_size_nm": 4.7,
            "phase_types": "Fluorite",
            "phase_flag": "single",
            "microscopy": null,
            "image_path": "",
            "morphology": null,
            "pretreatment_temp": null,
            "pretreatment_o2_vol%": null,
            "pretreatment_time_h": null, 
            "hierarchical": false,
            "lattice_parameter_A": 5.35,
            "reactions": [],
            "osc_entries": [
                {
                    "value_raw": 162,
                    "temperature": 800,
                    "units_raw": "umol O2 g^-1",
                    "measurement_class": "a",
                    "method": "TG",
                    "pulse_duration_min": null,
                    "basis": "g_ceria",
                    "species_basis": "O2",
                    "measure": "weight_change",
                    "h2_vol%": null,
                    "co_vol%": null,
                    "o2_vol%": null,
                    "value_O_umol_per_g_catalyst": 189
                }
            ],
            "h2_tpr_peaks": {
                "temps": [553],
                "h2_vol%": 5,
                "flow_rate_mL_min": 20,
                "mass_catalyst_g": 0.03,
                "pretreatment_temp": null,
                "pretreatment_time": null,
                "pretreatment_oxidising": true,
                "start_temp": null,
                "ramp_rate_C_min": 10
            }
        },
        {
            "doi": "10.1021/acsanm.0c00994",
            "name": "10% Zr",
            "Ce": 0.9,
            "Zr": 0.1,
            "deposit": null,
            "Sbet" : 92,
            "calcination_temp" : 550,
            "calcination_time" : 0.167,
            "Dpore": null,
            "Vtotal": 0.16,
            "calcination_flowing_gas" : null,
            "calcination_reactive_gas" : null,
            "synthesis_para" : "Ordered mesoporous powders of doped (10 at. % Zr, Gd, Pr, and Tb) CeO2 were prepared via an evaporation-induced self-assembly process (EISA) based on a combination of an approach by Weller et al. (32) and a previously published synthesis method of thin mesoporous CeO2 films. (30) In this synthesis approach for 10% Zr CeO2, 1.677 g [4.5 mmol] of CeCl3·7H2O (98%, Sigma-Aldrich) and 0.161 g [0.5 mmol] of ZrOCl2·8H2O (99.9%, Alfa Aesar) were added to 3.3 mL of ethanol (99.8%, Merck), 3.3 mL of 2-methoxyethanol (99%, Alfa Aesar) and 1.7 mL of acetic acid (>99.85%, Sigma-Aldrich). Another vessel was filled with 200 mg of PIB50-b-PEO45 (BASF, Ludwigshafen, Germany) dissolved in 3.3 mL of ethanol and 3.3 mL of 2-methoxyethanol. Both mixtures were treated in an ultrasonic bath for 30 min at 40 °C and 80 kHz. The solutions were cooled to room temperature and mixed together. A 100 μL aliquot of distilled H2O was added to the mixture, which was then transferred to six 5 mL PTFE cups and covered with a glass dome on a heating stir plate. The solutions were heated to 40 °C and kept at this temperature under the glass dome for 2 days. The obtained powder was then dried in a vacuum oven at 50 °C overnight and afterward annealed at 300 °C for 12 h with a heating ramp of 0.75 K min–1. In a last step, the powder was calcined at 550 °C for 10 min by using a heating ramp of 10 K min–1 which led to the crystallization into the desired cubic crystal phase.",
            "synthesis" : "coprecipitation",
            "description" : "solid solution",
            "particle_size_nm": null,
            "crystallite_size_nm": 7,
            "phase_types": "Fluorite",
            "phase_flag": "single",
            "microscopy": null,
            "image_path": "",
            "morphology": null,
            "pretreatment_temp": null,
            "pretreatment_o2_vol%": null,
            "pretreatment_time_h": null, 
            "hierarchical": true,
            "lattice_parameter_A": 0.541,
            "reactions": [],
            "osc_entries": [
                {
                    "value_raw": 142,
                    "temperature": 430,
                    "units_raw": "umol O g^-1",
                    "measurement_class": "c",
                    "method": "CO_TPR",
                    "pulse_duration_min": 0.167,
                    "pulse_volume_ml": 3.33,
                    "basis": "g_catalyst",
                    "species_basis": "CO_equiv",
                    "measure": "red_cons",
                    "h2_vol%": null,
                    "co_vol%": 10,
                    "o2_vol%": null,
                    "value_O_umol_per_g_catalyst": 142
                }
            ],
            "h2_tpr_peaks": {}
        },
        {
            "doi": "10.1021/acsanm.0c00994",
            "name": "10% Gd",
            "Ce": 0.9,
            "Gd": 0.1,
            "deposit": null,
            "Sbet" : 88,
            "calcination_temp" : 550,
            "calcination_time" : 0.167,
            "Dpore": null,
            "Vtotal": 0.1,
            "calcination_flowing_gas" : null,
            "calcination_reactive_gas" : null,
            "synthesis_para" : "Ordered mesoporous powders of doped (10 at. % Zr, Gd, Pr, and Tb) CeO2 were prepared via an evaporation-induced self-assembly process (EISA) based on a combination of an approach by Weller et al. (32) and a previously published synthesis method of thin mesoporous CeO2 films. (30) In this synthesis approach for 10% Zr CeO2, 1.677 g [4.5 mmol] of CeCl3·7H2O (98%, Sigma-Aldrich) and 0.161 g [0.5 mmol] of ZrOCl2·8H2O (99.9%, Alfa Aesar) were added to 3.3 mL of ethanol (99.8%, Merck), 3.3 mL of 2-methoxyethanol (99%, Alfa Aesar) and 1.7 mL of acetic acid (>99.85%, Sigma-Aldrich). Another vessel was filled with 200 mg of PIB50-b-PEO45 (BASF, Ludwigshafen, Germany) dissolved in 3.3 mL of ethanol and 3.3 mL of 2-methoxyethanol. Both mixtures were treated in an ultrasonic bath for 30 min at 40 °C and 80 kHz. The solutions were cooled to room temperature and mixed together. A 100 μL aliquot of distilled H2O was added to the mixture, which was then transferred to six 5 mL PTFE cups and covered with a glass dome on a heating stir plate. The solutions were heated to 40 °C and kept at this temperature under the glass dome for 2 days. The obtained powder was then dried in a vacuum oven at 50 °C overnight and afterward annealed at 300 °C for 12 h with a heating ramp of 0.75 K min–1. In a last step, the powder was calcined at 550 °C for 10 min by using a heating ramp of 10 K min–1 which led to the crystallization into the desired cubic crystal phase.",
            "synthesis" : "coprecipitation",
            "description" : "solid solution",
            "particle_size_nm": null,
            "crystallite_size_nm": 5,
            "phase_types": "Fluorite",
            "phase_flag": "single",
            "microscopy": null,
            "image_path": "",
            "morphology": null,
            "pretreatment_temp": null,
            "pretreatment_o2_vol%": null,
            "pretreatment_time_h": null, 
            "hierarchical": true,
            "lattice_parameter_A": 0.54275,
            "reactions": [],
            "osc_entries": [
                {
                    "value_raw": 140,
                    "temperature": 430,
                    "units_raw": "umol O g^-1",
                    "measurement_class": "c",
                    "method": "CO_TPR",
                    "pulse_duration_min": 0.167,
                    "pulse_volume_ml": 3.33,
                    "basis": "g_catalyst",
                    "species_basis": "CO_equiv",
                    "measure": "red_cons",
                    "h2_vol%": null,
                    "co_vol%": 10,
                    "o2_vol%": null,
                    "value_O_umol_per_g_catalyst": 140
                }
            ],
            "h2_tpr_peaks": {}
        },
        {
            "doi": "10.1021/acsanm.0c00994",
            "name": "10% Pr",
            "Ce": 0.9,
            "Pr": 0.1,
            "deposit": null,
            "Sbet" : 91,
            "calcination_temp" : 550,
            "calcination_time" : 0.167,
            "Dpore": null,
            "Vtotal": 0.1,
            "calcination_flowing_gas" : null,
            "calcination_reactive_gas" : null,
            "synthesis_para" : "Ordered mesoporous powders of doped (10 at. % Zr, Gd, Pr, and Tb) CeO2 were prepared via an evaporation-induced self-assembly process (EISA) based on a combination of an approach by Weller et al. (32) and a previously published synthesis method of thin mesoporous CeO2 films. (30) In this synthesis approach for 10% Zr CeO2, 1.677 g [4.5 mmol] of CeCl3·7H2O (98%, Sigma-Aldrich) and 0.161 g [0.5 mmol] of ZrOCl2·8H2O (99.9%, Alfa Aesar) were added to 3.3 mL of ethanol (99.8%, Merck), 3.3 mL of 2-methoxyethanol (99%, Alfa Aesar) and 1.7 mL of acetic acid (>99.85%, Sigma-Aldrich). Another vessel was filled with 200 mg of PIB50-b-PEO45 (BASF, Ludwigshafen, Germany) dissolved in 3.3 mL of ethanol and 3.3 mL of 2-methoxyethanol. Both mixtures were treated in an ultrasonic bath for 30 min at 40 °C and 80 kHz. The solutions were cooled to room temperature and mixed together. A 100 μL aliquot of distilled H2O was added to the mixture, which was then transferred to six 5 mL PTFE cups and covered with a glass dome on a heating stir plate. The solutions were heated to 40 °C and kept at this temperature under the glass dome for 2 days. The obtained powder was then dried in a vacuum oven at 50 °C overnight and afterward annealed at 300 °C for 12 h with a heating ramp of 0.75 K min–1. In a last step, the powder was calcined at 550 °C for 10 min by using a heating ramp of 10 K min–1 which led to the crystallization into the desired cubic crystal phase.",
            "synthesis" : "coprecipitation",
            "description" : "solid solution",
            "particle_size_nm": null,
            "crystallite_size_nm": 5,
            "phase_types": "Fluorite",
            "phase_flag": "single",
            "microscopy": null,
            "image_path": "",
            "morphology": null,
            "pretreatment_temp": null,
            "pretreatment_o2_vol%": null,
            "pretreatment_time_h": null, 
            "hierarchical": true,
            "lattice_parameter_A": 0.54325,
            "reactions": [],
            "osc_entries": [
                {
                    "value_raw": 234,
                    "temperature": 430,
                    "units_raw": "umol O g^-1",
                    "measurement_class": "c",
                    "method": "CO_TPR",
                    "pulse_duration_min": 0.167,
                    "pulse_volume_ml": 3.33,
                    "basis": "g_catalyst",
                    "species_basis": "CO_equiv",
                    "measure": "red_cons",
                    "h2_vol%": null,
                    "co_vol%": 10,
                    "o2_vol%": null,
                    "value_O_umol_per_g_catalyst": 234
                }
            ],
            "h2_tpr_peaks": {}
        },
        {
            "doi": "10.1021/acsanm.0c00994",
            "name": "10% Tb",
            "Ce": 0.9,
            "Tb": 0.1,
            "deposit": null,
            "Sbet" : 86,
            "calcination_temp" : 550,
            "calcination_time" : 0.167,
            "Dpore": null,
            "Vtotal": 0.1,
            "calcination_flowing_gas" : null,
            "calcination_reactive_gas" : null,
            "synthesis_para" : "Ordered mesoporous powders of doped (10 at. % Zr, Gd, Pr, and Tb) CeO2 were prepared via an evaporation-induced self-assembly process (EISA) based on a combination of an approach by Weller et al. (32) and a previously published synthesis method of thin mesoporous CeO2 films. (30) In this synthesis approach for 10% Zr CeO2, 1.677 g [4.5 mmol] of CeCl3·7H2O (98%, Sigma-Aldrich) and 0.161 g [0.5 mmol] of ZrOCl2·8H2O (99.9%, Alfa Aesar) were added to 3.3 mL of ethanol (99.8%, Merck), 3.3 mL of 2-methoxyethanol (99%, Alfa Aesar) and 1.7 mL of acetic acid (>99.85%, Sigma-Aldrich). Another vessel was filled with 200 mg of PIB50-b-PEO45 (BASF, Ludwigshafen, Germany) dissolved in 3.3 mL of ethanol and 3.3 mL of 2-methoxyethanol. Both mixtures were treated in an ultrasonic bath for 30 min at 40 °C and 80 kHz. The solutions were cooled to room temperature and mixed together. A 100 μL aliquot of distilled H2O was added to the mixture, which was then transferred to six 5 mL PTFE cups and covered with a glass dome on a heating stir plate. The solutions were heated to 40 °C and kept at this temperature under the glass dome for 2 days. The obtained powder was then dried in a vacuum oven at 50 °C overnight and afterward annealed at 300 °C for 12 h with a heating ramp of 0.75 K min–1. In a last step, the powder was calcined at 550 °C for 10 min by using a heating ramp of 10 K min–1 which led to the crystallization into the desired cubic crystal phase.",
            "synthesis" : "coprecipitation",
            "description" : "solid solution",
            "particle_size_nm": null,
            "crystallite_size_nm": 6,
            "phase_types": "Fluorite",
            "phase_flag": "single",
            "microscopy": null,
            "image_path": "",
            "morphology": null,
            "pretreatment_temp": null,
            "pretreatment_o2_vol%": null,
            "pretreatment_time_h": null, 
            "hierarchical": true,
            "lattice_parameter_A": 0.542,
            "reactions": [],
            "osc_entries": [
                {
                    "value_raw": 128,
                    "temperature": 430,
                    "units_raw": "umol O g^-1",
                    "measurement_class": "c",
                    "method": "CO_TPR",
                    "pulse_duration_min": 0.167,
                    "pulse_volume_ml": 3.33,
                    "basis": "g_catalyst",
                    "species_basis": "CO_equiv",
                    "measure": "red_cons",
                    "h2_vol%": null,
                    "co_vol%": 10,
                    "o2_vol%": null,
                    "value_O_umol_per_g_catalyst": 128
                }
            ],
            "h2_tpr_peaks": {}
        },
        {
            "doi": "10.1021/acsanm.0c00994",
            "name": "CeO2",
            "Ce": 1,
            "deposit": null,
            "Sbet" : 90,
            "calcination_temp" : 550,
            "calcination_time" : 0.167,
            "Dpore": null,
            "Vtotal": 0.1,
            "calcination_flowing_gas" : null,
            "calcination_reactive_gas" : null,
            "synthesis_para" : "Ordered mesoporous powders of doped (10 at. % Zr, Gd, Pr, and Tb) CeO2 were prepared via an evaporation-induced self-assembly process (EISA) based on a combination of an approach by Weller et al. (32) and a previously published synthesis method of thin mesoporous CeO2 films. (30) In this synthesis approach for 10% Zr CeO2, 1.677 g [4.5 mmol] of CeCl3·7H2O (98%, Sigma-Aldrich) and 0.161 g [0.5 mmol] of ZrOCl2·8H2O (99.9%, Alfa Aesar) were added to 3.3 mL of ethanol (99.8%, Merck), 3.3 mL of 2-methoxyethanol (99%, Alfa Aesar) and 1.7 mL of acetic acid (>99.85%, Sigma-Aldrich). Another vessel was filled with 200 mg of PIB50-b-PEO45 (BASF, Ludwigshafen, Germany) dissolved in 3.3 mL of ethanol and 3.3 mL of 2-methoxyethanol. Both mixtures were treated in an ultrasonic bath for 30 min at 40 °C and 80 kHz. The solutions were cooled to room temperature and mixed together. A 100 μL aliquot of distilled H2O was added to the mixture, which was then transferred to six 5 mL PTFE cups and covered with a glass dome on a heating stir plate. The solutions were heated to 40 °C and kept at this temperature under the glass dome for 2 days. The obtained powder was then dried in a vacuum oven at 50 °C overnight and afterward annealed at 300 °C for 12 h with a heating ramp of 0.75 K min–1. In a last step, the powder was calcined at 550 °C for 10 min by using a heating ramp of 10 K min–1 which led to the crystallization into the desired cubic crystal phase.",
            "synthesis" : "coprecipitation",
            "description" : "solid solution",
            "particle_size_nm": null,
            "crystallite_size_nm": 8,
            "phase_types": "Fluorite",
            "phase_flag": "single",
            "microscopy": null,
            "image_path": "",
            "morphology": null,
            "pretreatment_temp": null,
            "pretreatment_o2_vol%": null,
            "pretreatment_time_h": null, 
            "hierarchical": true,
            "lattice_parameter_A": 0.5415,
            "reactions": [],
            "osc_entries": [
                {
                    "value_raw": 120,
                    "temperature": 430,
                    "units_raw": "umol O g^-1",
                    "measurement_class": "c",
                    "method": "CO_TPR",
                    "pulse_duration_min": 0.167,
                    "pulse_volume_ml": 3.33,
                    "basis": "g_catalyst",
                    "species_basis": "CO_equiv",
                    "measure": "red_cons",
                    "h2_vol%": null,
                    "co_vol%": 10,
                    "o2_vol%": null,
                    "value_O_umol_per_g_catalyst": 120
                }
            ],
            "h2_tpr_peaks": {}
        },
        {
            "doi": "10.1016/j.ssi.2017.07.008",
            "name": "Ce0.95La0.05O2 − δ",
            "Ce": 0.95,
            "La": 0.05,
            "deposit": null,
            "Sbet" : 49,
            "calcination_temp" : 600,
            "calcination_time" : 5,
            "Dpore": null,
            "Vtotal": null,
            "calcination_flowing_gas" : null,
            "calcination_reactive_gas" : null,
            "synthesis_para" : "Previous results by our group showed that coprecipitation by homogeneous thermal decomposition of urea is a highly reproducible synthesis method for ceria based materials [15]. Therefore, samples in this work were prepared by this method, being the doping percentage (Zr, Pr, La) 5%at in every case. Aqueous solutions of urea, ceria and dopant nitrates were prepared with urea-cations ratio 10 to 1 and kept at 90 °C for 24 h. The precipitate obtained was washed and centrifuged three times before drying at 80 °C overnight. Afterwards, the solid was calcined at the desired temperature (600 °C, 750 °C or 900 °C) for 5 h in muffle.",
            "synthesis" : "coprecipitation",
            "description" : "solid solution",
            "particle_size_nm": null,
            "crystallite_size_nm": 17,
            "phase_types": "Fluorite",
            "phase_flag": "single",
            "microscopy": null,
            "image_path": "",
            "morphology": null,
            "pretreatment_temp": null,
            "pretreatment_o2_vol%": null,
            "pretreatment_time_h": null, 
            "hierarchical": false,
            "lattice_parameter_A": 5.426,
            "reactions": [],
            "osc_entries": [
                {
                    "value_raw": 48,
                    "temperature": 400,
                    "units_raw": "umol CO2 g^-1",
                    "measurement_class": "c",
                    "method": "CO_TPR",
                    "pulse_duration_min": null,
                    "pulse_volume_ml": null,
                    "basis": "g_catalyst",
                    "species_basis": "CO_equiv",
                    "measure": "red_cons",
                    "h2_vol%": null,
                    "co_vol%": 5,
                    "o2_vol%": null,
                    "value_O_umol_per_g_catalyst": 48
                },
                {
                    "value_raw": 122,
                    "temperature": 400,
                    "units_raw": "umol CO2 g^-1",
                    "measurement_class": "d",
                    "method": "CO_TPR",
                    "pulse_duration_min": null,
                    "pulse_volume_ml": null,
                    "basis": "g_catalyst",
                    "species_basis": "CO_equiv",
                    "measure": "red_cons",
                    "h2_vol%": null,
                    "co_vol%": 5,
                    "o2_vol%": null,
                    "value_O_umol_per_g_catalyst": 122
                },
                {
                    "value_raw": 789,
                    "temperature": 1000,
                    "units_raw": "umol H2 g^-1",
                    "measurement_class": "b",
                    "method": "H2_TPR",
                    "pulse_duration_min": null,
                    "pulse_volume_ml": null,
                    "basis": "g_catalyst",
                    "species_basis": "H2_equiv",
                    "measure": "red_cons",
                    "h2_vol%": 4,
                    "co_vol%": null,
                    "o2_vol%": null,
                    "value_O_umol_per_g_catalyst": 789
                }
            ],
            "h2_tpr_peaks": {
                "temps": [524],
                "h2_vol%": 4,
                "flow_rate_mL_min": 50,
                "mass_catalyst_g": 0.05,
                "pretreatment_temp": null,
                "pretreatment_time": null,
                "pretreatment_oxidising": true,
                "start_temp": null,
                "ramp_rate_C_min": 10 
            }
        },
        {
            "doi": "10.1016/j.ssi.2017.07.008",
            "name": "Ce0.95La0.05O2 − δ",
            "Ce": 0.95,
            "La": 0.05,
            "deposit": null,
            "Sbet" : 12,
            "calcination_temp" : 750,
            "calcination_time" : 5,
            "Dpore": null,
            "Vtotal": null,
            "calcination_flowing_gas" : null,
            "calcination_reactive_gas" : null,
            "synthesis_para" : "Previous results by our group showed that coprecipitation by homogeneous thermal decomposition of urea is a highly reproducible synthesis method for ceria based materials [15]. Therefore, samples in this work were prepared by this method, being the doping percentage (Zr, Pr, La) 5%at in every case. Aqueous solutions of urea, ceria and dopant nitrates were prepared with urea-cations ratio 10 to 1 and kept at 90 °C for 24 h. The precipitate obtained was washed and centrifuged three times before drying at 80 °C overnight. Afterwards, the solid was calcined at the desired temperature (600 °C, 750 °C or 900 °C) for 5 h in muffle.",
            "synthesis" : "coprecipitation",
            "description" : "solid solution",
            "particle_size_nm": null,
            "crystallite_size_nm": 70,
            "phase_types": "Fluorite",
            "phase_flag": "single",
            "microscopy": null,
            "image_path": "",
            "morphology": null,
            "pretreatment_temp": null,
            "pretreatment_o2_vol%": null,
            "pretreatment_time_h": null, 
            "hierarchical": false,
            "lattice_parameter_A": 5.426,
            "reactions": [],
            "osc_entries": [
                {
                    "value_raw": 30,
                    "temperature": 400,
                    "units_raw": "umol CO2 g^-1",
                    "measurement_class": "c",
                    "method": "CO_TPR",
                    "pulse_duration_min": null,
                    "pulse_volume_ml": null,
                    "basis": "g_catalyst",
                    "species_basis": "CO_equiv",
                    "measure": "red_cons",
                    "h2_vol%": null,
                    "co_vol%": 5,
                    "o2_vol%": null,
                    "value_O_umol_per_g_catalyst": 30
                },
                {
                    "value_raw": 65,
                    "temperature": 400,
                    "units_raw": "umol CO2 g^-1",
                    "measurement_class": "d",
                    "method": "CO_TPR",
                    "pulse_duration_min": null,
                    "pulse_volume_ml": null,
                    "basis": "g_catalyst",
                    "species_basis": "CO_equiv",
                    "measure": "red_cons",
                    "h2_vol%": null,
                    "co_vol%": 5,
                    "o2_vol%": null,
                    "value_O_umol_per_g_catalyst": 65
                },
                {
                    "value_raw": 530,
                    "temperature": 1000,
                    "units_raw": "umol H2 g^-1",
                    "measurement_class": "b",
                    "method": "H2_TPR",
                    "pulse_duration_min": null,
                    "pulse_volume_ml": null,
                    "basis": "g_catalyst",
                    "species_basis": "H2_equiv",
                    "measure": "red_cons",
                    "h2_vol%": 4,
                    "co_vol%": null,
                    "o2_vol%": null,
                    "value_O_umol_per_g_catalyst": 530
                }
            ],
            "h2_tpr_peaks": {
                "temps": [605],
                "h2_vol%": 4,
                "flow_rate_mL_min": 50,
                "mass_catalyst_g": 0.05,
                "pretreatment_temp": null,
                "pretreatment_time": null,
                "pretreatment_oxidising": true,
                "start_temp": null,
                "ramp_rate_C_min": 10 
            }
        },
        {
            "doi": "10.1016/j.ssi.2017.07.008",
            "name": "Ce0.95La0.05O2 − δ",
            "Ce": 0.95,
            "La": 0.05,
            "deposit": null,
            "Sbet" : 8.57,
            "calcination_temp" : 900,
            "calcination_time" : 5,
            "Dpore": null,
            "Vtotal": null,
            "calcination_flowing_gas" : null,
            "calcination_reactive_gas" : null,
            "synthesis_para" : "Previous results by our group showed that coprecipitation by homogeneous thermal decomposition of urea is a highly reproducible synthesis method for ceria based materials [15]. Therefore, samples in this work were prepared by this method, being the doping percentage (Zr, Pr, La) 5%at in every case. Aqueous solutions of urea, ceria and dopant nitrates were prepared with urea-cations ratio 10 to 1 and kept at 90 °C for 24 h. The precipitate obtained was washed and centrifuged three times before drying at 80 °C overnight. Afterwards, the solid was calcined at the desired temperature (600 °C, 750 °C or 900 °C) for 5 h in muffle.",
            "synthesis" : "coprecipitation",
            "description" : "solid solution",
            "particle_size_nm": null,
            "crystallite_size_nm": 98,
            "phase_types": "Fluorite",
            "phase_flag": "single",
            "microscopy": null,
            "image_path": "",
            "morphology": null,
            "pretreatment_temp": null,
            "pretreatment_o2_vol%": null,
            "pretreatment_time_h": null, 
            "hierarchical": false,
            "lattice_parameter_A": 5.426,
            "reactions": [],
            "osc_entries": [
                {
                    "value_raw": 19,
                    "temperature": 400,
                    "units_raw": "umol CO2 g^-1",
                    "measurement_class": "c",
                    "method": "CO_TPR",
                    "pulse_duration_min": null,
                    "pulse_volume_ml": null,
                    "basis": "g_catalyst",
                    "species_basis": "CO_equiv",
                    "measure": "red_cons",
                    "h2_vol%": null,
                    "co_vol%": 5,
                    "o2_vol%": null,
                    "value_O_umol_per_g_catalyst": 19
                },
                {
                    "value_raw": 36,
                    "temperature": 400,
                    "units_raw": "umol CO2 g^-1",
                    "measurement_class": "d",
                    "method": "CO_TPR",
                    "pulse_duration_min": null,
                    "pulse_volume_ml": null,
                    "basis": "g_catalyst",
                    "species_basis": "CO_equiv",
                    "measure": "red_cons",
                    "h2_vol%": null,
                    "co_vol%": 5,
                    "o2_vol%": null,
                    "value_O_umol_per_g_catalyst": 36
                },
                {
                    "value_raw": 517,
                    "temperature": 1000,
                    "units_raw": "umol H2 g^-1",
                    "measurement_class": "b",
                    "method": "H2_TPR",
                    "pulse_duration_min": null,
                    "pulse_volume_ml": null,
                    "basis": "g_catalyst",
                    "species_basis": "H2_equiv",
                    "measure": "red_cons",
                    "h2_vol%": 4,
                    "co_vol%": null,
                    "o2_vol%": null,
                    "value_O_umol_per_g_catalyst": 517
                }
            ],
            "h2_tpr_peaks": {
                "temps": [608],
                "h2_vol%": 4,
                "flow_rate_mL_min": 50,
                "mass_catalyst_g": 0.05,
                "pretreatment_temp": null,
                "pretreatment_time": null,
                "pretreatment_oxidising": true,
                "start_temp": null,
                "ramp_rate_C_min": 10 
            }
        },
        {
            "doi": "10.1016/j.ssi.2017.07.008",
            "name": "Ce0.95Pr0.05O2 − δ",
            "Ce": 0.95,
            "Pr": 0.05,
            "deposit": null,
            "Sbet" : 49.6,
            "calcination_temp" : 600,
            "calcination_time" : 5,
            "Dpore": null,
            "Vtotal": null,
            "calcination_flowing_gas" : null,
            "calcination_reactive_gas" : null,
            "synthesis_para" : "Previous results by our group showed that coprecipitation by homogeneous thermal decomposition of urea is a highly reproducible synthesis method for ceria based materials [15]. Therefore, samples in this work were prepared by this method, being the doping percentage (Zr, Pr, La) 5%at in every case. Aqueous solutions of urea, ceria and dopant nitrates were prepared with urea-cations ratio 10 to 1 and kept at 90 °C for 24 h. The precipitate obtained was washed and centrifuged three times before drying at 80 °C overnight. Afterwards, the solid was calcined at the desired temperature (600 °C, 750 °C or 900 °C) for 5 h in muffle.",
            "synthesis" : "coprecipitation",
            "description" : "solid solution",
            "particle_size_nm": null,
            "crystallite_size_nm": 17,
            "phase_types": "Fluorite",
            "phase_flag": "single",
            "microscopy": null,
            "image_path": "",
            "morphology": null,
            "pretreatment_temp": null,
            "pretreatment_o2_vol%": null,
            "pretreatment_time_h": null, 
            "hierarchical": false,
            "lattice_parameter_A": 5.412,
            "reactions": [],
            "osc_entries": [
                {
                    "value_raw": 63,
                    "temperature": 400,
                    "units_raw": "umol CO2 g^-1",
                    "measurement_class": "c",
                    "method": "CO_TPR",
                    "pulse_duration_min": null,
                    "pulse_volume_ml": null,
                    "basis": "g_catalyst",
                    "species_basis": "CO_equiv",
                    "measure": "red_cons",
                    "h2_vol%": null,
                    "co_vol%": 5,
                    "o2_vol%": null,
                    "value_O_umol_per_g_catalyst": 63
                },
                {
                    "value_raw": 147,
                    "temperature": 400,
                    "units_raw": "umol CO2 g^-1",
                    "measurement_class": "d",
                    "method": "CO_TPR",
                    "pulse_duration_min": null,
                    "pulse_volume_ml": null,
                    "basis": "g_catalyst",
                    "species_basis": "CO_equiv",
                    "measure": "red_cons",
                    "h2_vol%": null,
                    "co_vol%": 5,
                    "o2_vol%": null,
                    "value_O_umol_per_g_catalyst": 147
                },
                {
                    "value_raw": 1543,
                    "temperature": 1000,
                    "units_raw": "umol H2 g^-1",
                    "measurement_class": "b",
                    "method": "H2_TPR",
                    "pulse_duration_min": null,
                    "pulse_volume_ml": null,
                    "basis": "g_catalyst",
                    "species_basis": "H2_equiv",
                    "measure": "red_cons",
                    "h2_vol%": 4,
                    "co_vol%": null,
                    "o2_vol%": null,
                    "value_O_umol_per_g_catalyst": 1543
                }
            ],
            "h2_tpr_peaks": {
                "temps": [452],
                "h2_vol%": 4,
                "flow_rate_mL_min": 50,
                "mass_catalyst_g": 0.05,
                "pretreatment_temp": null,
                "pretreatment_time": null,
                "pretreatment_oxidising": true,
                "start_temp": null,
                "ramp_rate_C_min": 10 
            }
        },
        {
            "doi": "10.1016/j.ssi.2017.07.008",
            "name": "Ce0.95Pr0.05O2 − δ",
            "Ce": 0.95,
            "Pr": 0.05,
            "deposit": null,
            "Sbet" : 10.9,
            "calcination_temp" : 750,
            "calcination_time" : 5,
            "Dpore": null,
            "Vtotal": null,
            "calcination_flowing_gas" : null,
            "calcination_reactive_gas" : null,
            "synthesis_para" : "Previous results by our group showed that coprecipitation by homogeneous thermal decomposition of urea is a highly reproducible synthesis method for ceria based materials [15]. Therefore, samples in this work were prepared by this method, being the doping percentage (Zr, Pr, La) 5%at in every case. Aqueous solutions of urea, ceria and dopant nitrates were prepared with urea-cations ratio 10 to 1 and kept at 90 °C for 24 h. The precipitate obtained was washed and centrifuged three times before drying at 80 °C overnight. Afterwards, the solid was calcined at the desired temperature (600 °C, 750 °C or 900 °C) for 5 h in muffle.",
            "synthesis" : "coprecipitation",
            "description" : "solid solution",
            "particle_size_nm": null,
            "crystallite_size_nm": 77,
            "phase_types": "Fluorite",
            "phase_flag": "single",
            "microscopy": null,
            "image_path": "",
            "morphology": null,
            "pretreatment_temp": null,
            "pretreatment_o2_vol%": null,
            "pretreatment_time_h": null, 
            "hierarchical": false,
            "lattice_parameter_A": 5.412,
            "reactions": [],
            "osc_entries": [
                {
                    "value_raw": 76,
                    "temperature": 400,
                    "units_raw": "umol CO2 g^-1",
                    "measurement_class": "c",
                    "method": "CO_TPR",
                    "pulse_duration_min": null,
                    "pulse_volume_ml": null,
                    "basis": "g_catalyst",
                    "species_basis": "CO_equiv",
                    "measure": "red_cons",
                    "h2_vol%": null,
                    "co_vol%": 5,
                    "o2_vol%": null,
                    "value_O_umol_per_g_catalyst": 76
                },
                {
                    "value_raw": 165,
                    "temperature": 400,
                    "units_raw": "umol CO2 g^-1",
                    "measurement_class": "d",
                    "method": "CO_TPR",
                    "pulse_duration_min": null,
                    "pulse_volume_ml": null,
                    "basis": "g_catalyst",
                    "species_basis": "CO_equiv",
                    "measure": "red_cons",
                    "h2_vol%": null,
                    "co_vol%": 5,
                    "o2_vol%": null,
                    "value_O_umol_per_g_catalyst": 165
                },
                {
                    "value_raw": 911,
                    "temperature": 1000,
                    "units_raw": "umol H2 g^-1",
                    "measurement_class": "b",
                    "method": "H2_TPR",
                    "pulse_duration_min": null,
