Repository: Iwanap1/co_oxidation

# Training an Extrapolatable Model for CO Oxidation Light-Off Prediction over Cerium-Based Catalysts
Extrapolatable NNs for CO Oxidation light-off prediction



The exact architecture can be dictated by the provided model configs. In the most physically-informed scenario, the archictecture includes latent states for both the H<sub>2</sub>-TPR and dynamic oxygen storage capacity (OSC), which are trained both on those experimental measurements and the conversion itself. The weight-hourly space velocity is not included in the features for the conversion net, rather is used to calculate conversion using the solution for a simple first-order kinetic model in a PFR.

File: src/db/migrations/23-3-26.json (part 9 of 17)
{
                    "pulse_volume_ml": null,
                    "basis": "g_catalyst",
                    "species_basis": "H2_equiv",
                    "measure": "red_cons",
                    "h2_vol%": 4,
                    "co_vol%": null,
                    "o2_vol%": null,
                    "value_O_umol_per_g_catalyst": 911
                }
            ],
            "h2_tpr_peaks": {
                "temps": [426],
                "h2_vol%": 4,
                "flow_rate_mL_min": 50,
                "mass_catalyst_g": 0.05,
                "pretreatment_temp": null,
                "pretreatment_time": null,
                "pretreatment_oxidising": true,
                "start_temp": null,
                "ramp_rate_C_min": 10 
            }
        },
        {
            "doi": "10.1016/j.ssi.2017.07.008",
            "name": "Ce0.95Pr0.05O2 − δ",
            "Ce": 0.95,
            "Pr": 0.05,
            "deposit": null,
            "Sbet" : 5.51,
            "calcination_temp" : 900,
            "calcination_time" : 5,
            "Dpore": null,
            "Vtotal": null,
            "calcination_flowing_gas" : null,
            "calcination_reactive_gas" : null,
            "synthesis_para" : "Previous results by our group showed that coprecipitation by homogeneous thermal decomposition of urea is a highly reproducible synthesis method for ceria based materials [15]. Therefore, samples in this work were prepared by this method, being the doping percentage (Zr, Pr, La) 5%at in every case. Aqueous solutions of urea, ceria and dopant nitrates were prepared with urea-cations ratio 10 to 1 and kept at 90 °C for 24 h. The precipitate obtained was washed and centrifuged three times before drying at 80 °C overnight. Afterwards, the solid was calcined at the desired temperature (600 °C, 750 °C or 900 °C) for 5 h in muffle.",
            "synthesis" : "coprecipitation",
            "description" : "solid solution",
            "particle_size_nm": null,
            "crystallite_size_nm": 151,
            "phase_types": "Fluorite",
            "phase_flag": "single",
            "microscopy": null,
            "image_path": "",
            "morphology": null,
            "pretreatment_temp": null,
            "pretreatment_o2_vol%": null,
            "pretreatment_time_h": null, 
            "hierarchical": false,
            "lattice_parameter_A": 5.412,
            "reactions": [],
            "osc_entries": [
                {
                    "value_raw": 56,
                    "temperature": 400,
                    "units_raw": "umol CO2 g^-1",
                    "measurement_class": "c",
                    "method": "CO_TPR",
                    "pulse_duration_min": null,
                    "pulse_volume_ml": null,
                    "basis": "g_catalyst",
                    "species_basis": "CO_equiv",
                    "measure": "red_cons",
                    "h2_vol%": null,
                    "co_vol%": 5,
                    "o2_vol%": null,
                    "value_O_umol_per_g_catalyst": 56
                },
                {
                    "value_raw": 149,
                    "temperature": 400,
                    "units_raw": "umol CO2 g^-1",
                    "measurement_class": "d",
                    "method": "CO_TPR",
                    "pulse_duration_min": null,
                    "pulse_volume_ml": null,
                    "basis": "g_catalyst",
                    "species_basis": "CO_equiv",
                    "measure": "red_cons",
                    "h2_vol%": null,
                    "co_vol%": 5,
                    "o2_vol%": null,
                    "value_O_umol_per_g_catalyst": 149
                },
                {
                    "value_raw": 634,
                    "temperature": 1000,
                    "units_raw": "umol H2 g^-1",
                    "measurement_class": "b",
                    "method": "H2_TPR",
                    "pulse_duration_min": null,
                    "pulse_volume_ml": null,
                    "basis": "g_catalyst",
                    "species_basis": "H2_equiv",
                    "measure": "red_cons",
                    "h2_vol%": 4,
                    "co_vol%": null,
                    "o2_vol%": null,
                    "value_O_umol_per_g_catalyst": 634
                }
            ],
            "h2_tpr_peaks": {
                "temps": [493],
                "h2_vol%": 4,
                "flow_rate_mL_min": 50,
                "mass_catalyst_g": 0.05,
                "pretreatment_temp": null,
                "pretreatment_time": null,
                "pretreatment_oxidising": true,
                "start_temp": null,
                "ramp_rate_C_min": 10 
            }
        },
        {
            "doi": "10.1016/j.ssi.2017.07.008",
            "name": "Ce0.95Zr0.05O2 − δ",
            "Ce": 0.95,
            "Zr": 0.05,
            "deposit": null,
            "Sbet" : 44.1,
            "calcination_temp" : 600,
            "calcination_time" : 5,
            "Dpore": null,
            "Vtotal": null,
            "calcination_flowing_gas" : null,
            "calcination_reactive_gas" : null,
            "synthesis_para" : "Previous results by our group showed that coprecipitation by homogeneous thermal decomposition of urea is a highly reproducible synthesis method for ceria based materials [15]. Therefore, samples in this work were prepared by this method, being the doping percentage (Zr, Pr, La) 5%at in every case. Aqueous solutions of urea, ceria and dopant nitrates were prepared with urea-cations ratio 10 to 1 and kept at 90 °C for 24 h. The precipitate obtained was washed and centrifuged three times before drying at 80 °C overnight. Afterwards, the solid was calcined at the desired temperature (600 °C, 750 °C or 900 °C) for 5 h in muffle.",
            "synthesis" : "coprecipitation",
            "description" : "solid solution",
            "particle_size_nm": null,
            "crystallite_size_nm": 19,
            "phase_types": "Fluorite",
            "phase_flag": "single",
            "microscopy": null,
            "image_path": "",
            "morphology": null,
            "pretreatment_temp": null,
            "pretreatment_o2_vol%": null,
            "pretreatment_time_h": null, 
            "hierarchical": false,
            "lattice_parameter_A": 5.410,
            "reactions": [],
            "osc_entries": [
                {
                    "value_raw": 82,
                    "temperature": 400,
                    "units_raw": "umol CO2 g^-1",
                    "measurement_class": "c",
                    "method": "CO_TPR",
                    "pulse_duration_min": null,
                    "pulse_volume_ml": null,
                    "basis": "g_catalyst",
                    "species_basis": "CO_equiv",
                    "measure": "red_cons",
                    "h2_vol%": null,
                    "co_vol%": 5,
                    "o2_vol%": null,
                    "value_O_umol_per_g_catalyst": 82
                },
                {
                    "value_raw": 202,
                    "temperature": 400,
                    "units_raw": "umol CO2 g^-1",
                    "measurement_class": "d",
                    "method": "CO_TPR",
                    "pulse_duration_min": null,
                    "pulse_volume_ml": null,
                    "basis": "g_catalyst",
                    "species_basis": "CO_equiv",
                    "measure": "red_cons",
                    "h2_vol%": null,
                    "co_vol%": 5,
                    "o2_vol%": null,
                    "value_O_umol_per_g_catalyst": 202
                },
                {
                    "value_raw": 1141,
                    "temperature": 1000,
                    "units_raw": "umol H2 g^-1",
                    "measurement_class": "b",
                    "method": "H2_TPR",
                    "pulse_duration_min": null,
                    "pulse_volume_ml": null,
                    "basis": "g_catalyst",
                    "species_basis": "H2_equiv",
                    "measure": "red_cons",
                    "h2_vol%": 4,
                    "co_vol%": null,
                    "o2_vol%": null,
                    "value_O_umol_per_g_catalyst": 1141
                }
            ],
            "h2_tpr_peaks": {
                "temps": [492],
                "h2_vol%": 4,
                "flow_rate_mL_min": 50,
                "mass_catalyst_g": 0.05,
                "pretreatment_temp": null,
                "pretreatment_time": null,
                "pretreatment_oxidising": true,
                "start_temp": null,
                "ramp_rate_C_min": 10 
            }
        },
        {
            "doi": "10.1016/j.ssi.2017.07.008",
            "name": "Ce0.95Zr0.05O2 − δ",
            "Ce": 0.95,
            "Zr": 0.05,
            "deposit": null,
            "Sbet" : 14.8,
            "calcination_temp" : 750,
            "calcination_time" : 5,
            "Dpore": null,
            "Vtotal": null,
            "calcination_flowing_gas" : null,
            "calcination_reactive_gas" : null,
            "synthesis_para" : "Previous results by our group showed that coprecipitation by homogeneous thermal decomposition of urea is a highly reproducible synthesis method for ceria based materials [15]. Therefore, samples in this work were prepared by this method, being the doping percentage (Zr, Pr, La) 5%at in every case. Aqueous solutions of urea, ceria and dopant nitrates were prepared with urea-cations ratio 10 to 1 and kept at 90 °C for 24 h. The precipitate obtained was washed and centrifuged three times before drying at 80 °C overnight. Afterwards, the solid was calcined at the desired temperature (600 °C, 750 °C or 900 °C) for 5 h in muffle.",
            "synthesis" : "coprecipitation",
            "description" : "solid solution",
            "particle_size_nm": null,
            "crystallite_size_nm": 60,
            "phase_types": "Fluorite",
            "phase_flag": "single",
            "microscopy": null,
            "image_path": "",
            "morphology": null,
            "pretreatment_temp": null,
            "pretreatment_o2_vol%": null,
            "pretreatment_time_h": null, 
            "hierarchical": false,
            "lattice_parameter_A": 5.410,
            "reactions": [],
            "osc_entries": [
                {
                    "value_raw": 55,
                    "temperature": 400,
                    "units_raw": "umol CO2 g^-1",
                    "measurement_class": "c",
                    "method": "CO_TPR",
                    "pulse_duration_min": null,
                    "pulse_volume_ml": null,
                    "basis": "g_catalyst",
                    "species_basis": "CO_equiv",
                    "measure": "red_cons",
                    "h2_vol%": null,
                    "co_vol%": 5,
                    "o2_vol%": null,
                    "value_O_umol_per_g_catalyst": 55
                },
                {
                    "value_raw": 123,
                    "temperature": 400,
                    "units_raw": "umol CO2 g^-1",
                    "measurement_class": "d",
                    "method": "CO_TPR",
                    "pulse_duration_min": null,
                    "pulse_volume_ml": null,
                    "basis": "g_catalyst",
                    "species_basis": "CO_equiv",
                    "measure": "red_cons",
                    "h2_vol%": null,
                    "co_vol%": 5,
                    "o2_vol%": null,
                    "value_O_umol_per_g_catalyst": 123
                },
                {
                    "value_raw": 770,
                    "temperature": 1000,
                    "units_raw": "umol H2 g^-1",
                    "measurement_class": "b",
                    "method": "H2_TPR",
                    "pulse_duration_min": null,
                    "pulse_volume_ml": null,
                    "basis": "g_catalyst",
                    "species_basis": "H2_equiv",
                    "measure": "red_cons",
                    "h2_vol%": 4,
                    "co_vol%": null,
                    "o2_vol%": null,
                    "value_O_umol_per_g_catalyst": 770
                }
            ],
            "h2_tpr_peaks": {
                "temps": [511],
                "h2_vol%": 4,
                "flow_rate_mL_min": 50,
                "mass_catalyst_g": 0.05,
                "pretreatment_temp": null,
                "pretreatment_time": null,
                "pretreatment_oxidising": true,
                "start_temp": null,
                "ramp_rate_C_min": 10 
            }
        },
        {
            "doi": "10.1016/j.ssi.2017.07.008",
            "name": "Ce0.95Zr0.05O2 − δ",
            "Ce": 0.95,
            "Zr": 0.05,
            "deposit": null,
            "Sbet" : 10.6,
            "calcination_temp" : 900,
            "calcination_time" : 5,
            "Dpore": null,
            "Vtotal": null,
            "calcination_flowing_gas" : null,
            "calcination_reactive_gas" : null,
            "synthesis_para" : "Previous results by our group showed that coprecipitation by homogeneous thermal decomposition of urea is a highly reproducible synthesis method for ceria based materials [15]. Therefore, samples in this work were prepared by this method, being the doping percentage (Zr, Pr, La) 5%at in every case. Aqueous solutions of urea, ceria and dopant nitrates were prepared with urea-cations ratio 10 to 1 and kept at 90 °C for 24 h. The precipitate obtained was washed and centrifuged three times before drying at 80 °C overnight. Afterwards, the solid was calcined at the desired temperature (600 °C, 750 °C or 900 °C) for 5 h in muffle.",
            "synthesis" : "coprecipitation",
            "description" : "solid solution",
            "particle_size_nm": null,
            "crystallite_size_nm": 79,
            "phase_types": "Fluorite",
            "phase_flag": "single",
            "microscopy": null,
            "image_path": "",
            "morphology": null,
            "pretreatment_temp": null,
            "pretreatment_o2_vol%": null,
            "pretreatment_time_h": null, 
            "hierarchical": false,
            "lattice_parameter_A": 5.410,
            "reactions": [],
            "osc_entries": [
                {
                    "value_raw": 38,
                    "temperature": 400,
                    "units_raw": "umol CO2 g^-1",
                    "measurement_class": "c",
                    "method": "CO_TPR",
                    "pulse_duration_min": null,
                    "pulse_volume_ml": null,
                    "basis": "g_catalyst",
                    "species_basis": "CO_equiv",
                    "measure": "red_cons",
                    "h2_vol%": null,
                    "co_vol%": 5,
                    "o2_vol%": null,
                    "value_O_umol_per_g_catalyst": 38
                },
                {
                    "value_raw": 80,
                    "temperature": 400,
                    "units_raw": "umol CO2 g^-1",
                    "measurement_class": "d",
                    "method": "CO_TPR",
                    "pulse_duration_min": null,
                    "pulse_volume_ml": null,
                    "basis": "g_catalyst",
                    "species_basis": "CO_equiv",
                    "measure": "red_cons",
                    "h2_vol%": null,
                    "co_vol%": 5,
                    "o2_vol%": null,
                    "value_O_umol_per_g_catalyst": 80
                },
                {
                    "value_raw": 536,
                    "temperature": 1000,
                    "units_raw": "umol H2 g^-1",
                    "measurement_class": "b",
                    "method": "H2_TPR",
                    "pulse_duration_min": null,
                    "pulse_volume_ml": null,
                    "basis": "g_catalyst",
                    "species_basis": "H2_equiv",
                    "measure": "red_cons",
                    "h2_vol%": 4,
                    "co_vol%": null,
                    "o2_vol%": null,
                    "value_O_umol_per_g_catalyst": 536
                }
            ],
            "h2_tpr_peaks": {
                "temps": [533],
                "h2_vol%": 4,
                "flow_rate_mL_min": 50,
                "mass_catalyst_g": 0.05,
                "pretreatment_temp": null,
                "pretreatment_time": null,
                "pretreatment_oxidising": true,
                "start_temp": null,
                "ramp_rate_C_min": 10 
            }
        },
        {
            "doi": "10.1016/j.ssi.2017.07.008",
            "name": "CeO2",
            "Ce": 1,
            "deposit": null,
            "Sbet" : 53.8,
            "calcination_temp" : 600,
            "calcination_time" : 5,
            "Dpore": null,
            "Vtotal": null,
            "calcination_flowing_gas" : null,
            "calcination_reactive_gas" : null,
            "synthesis_para" : "Previous results by our group showed that coprecipitation by homogeneous thermal decomposition of urea is a highly reproducible synthesis method for ceria based materials [15]. Therefore, samples in this work were prepared by this method, being the doping percentage (Zr, Pr, La) 5%at in every case. Aqueous solutions of urea, ceria and dopant nitrates were prepared with urea-cations ratio 10 to 1 and kept at 90 °C for 24 h. The precipitate obtained was washed and centrifuged three times before drying at 80 °C overnight. Afterwards, the solid was calcined at the desired temperature (600 °C, 750 °C or 900 °C) for 5 h in muffle.",
            "synthesis" : "coprecipitation",
            "description" : "solid solution",
            "particle_size_nm": null,
            "crystallite_size_nm": 15,
            "phase_types": "Fluorite",
            "phase_flag": "single",
            "microscopy": null,
            "image_path": "",
            "morphology": null,
            "pretreatment_temp": null,
            "pretreatment_o2_vol%": null,
            "pretreatment_time_h": null, 
            "hierarchical": false,
            "lattice_parameter_A": 5.411,
            "reactions": [],
            "osc_entries": [
                {
                    "value_raw": 48,
                    "temperature": 400,
                    "units_raw": "umol CO2 g^-1",
                    "measurement_class": "c",
                    "method": "CO_TPR",
                    "pulse_duration_min": null,
                    "pulse_volume_ml": null,
                    "basis": "g_catalyst",
                    "species_basis": "CO_equiv",
                    "measure": "red_cons",
                    "h2_vol%": null,
                    "co_vol%": 5,
                    "o2_vol%": null,
                    "value_O_umol_per_g_catalyst": 48
                },
                {
                    "value_raw": 123,
                    "temperature": 400,
                    "units_raw": "umol CO2 g^-1",
                    "measurement_class": "d",
                    "method": "CO_TPR",
                    "pulse_duration_min": null,
                    "pulse_volume_ml": null,
                    "basis": "g_catalyst",
                    "species_basis": "CO_equiv",
                    "measure": "red_cons",
                    "h2_vol%": null,
                    "co_vol%": 5,
                    "o2_vol%": null,
                    "value_O_umol_per_g_catalyst": 123
                },
                {
                    "value_raw": 1273,
                    "temperature": 1000,
                    "units_raw": "umol H2 g^-1",
                    "measurement_class": "b",
                    "method": "H2_TPR",
                    "pulse_duration_min": null,
                    "pulse_volume_ml": null,
                    "basis": "g_catalyst",
                    "species_basis": "H2_equiv",
                    "measure": "red_cons",
                    "h2_vol%": 4,
                    "co_vol%": null,
                    "o2_vol%": null,
                    "value_O_umol_per_g_catalyst": 1273
                }
            ],
            "h2_tpr_peaks": {
                "temps": [480],
                "h2_vol%": 4,
                "flow_rate_mL_min": 50,
                "mass_catalyst_g": 0.05,
                "pretreatment_temp": null,
                "pretreatment_time": null,
                "pretreatment_oxidising": true,
                "start_temp": null,
                "ramp_rate_C_min": 10 
            }
        },
        {
            "doi": "10.1016/j.ssi.2017.07.008",
            "name": "CeO2",
            "Ce": 1,
            "deposit": null,
            "Sbet" : 8.01,
            "calcination_temp" : 750,
            "calcination_time" : 5,
            "Dpore": null,
            "Vtotal": null,
            "calcination_flowing_gas" : null,
            "calcination_reactive_gas" : null,
            "synthesis_para" : "Previous results by our group showed that coprecipitation by homogeneous thermal decomposition of urea is a highly reproducible synthesis method for ceria based materials [15]. Therefore, samples in this work were prepared by this method, being the doping percentage (Zr, Pr, La) 5%at in every case. Aqueous solutions of urea, ceria and dopant nitrates were prepared with urea-cations ratio 10 to 1 and kept at 90 °C for 24 h. The precipitate obtained was washed and centrifuged three times before drying at 80 °C overnight. Afterwards, the solid was calcined at the desired temperature (600 °C, 750 °C or 900 °C) for 5 h in muffle.",
            "synthesis" : "coprecipitation",
            "description" : "solid solution",
            "particle_size_nm": null,
            "crystallite_size_nm": 104,
            "phase_types": "Fluorite",
            "phase_flag": "single",
            "microscopy": null,
            "image_path": "",
            "morphology": null,
            "pretreatment_temp": null,
            "pretreatment_o2_vol%": null,
            "pretreatment_time_h": null, 
            "hierarchical": false,
            "lattice_parameter_A": 5.411,
            "reactions": [],
            "osc_entries": [
                {
                    "value_raw": 27,
                    "temperature": 400,
                    "units_raw": "umol CO2 g^-1",
                    "measurement_class": "c",
                    "method": "CO_TPR",
                    "pulse_duration_min": null,
                    "pulse_volume_ml": null,
                    "basis": "g_catalyst",
                    "species_basis": "CO_equiv",
                    "measure": "red_cons",
                    "h2_vol%": null,
                    "co_vol%": 5,
                    "o2_vol%": null,
                    "value_O_umol_per_g_catalyst": 27
                },
                {
                    "value_raw": 85,
                    "temperature": 400,
                    "units_raw": "umol CO2 g^-1",
                    "measurement_class": "d",
                    "method": "CO_TPR",
                    "pulse_duration_min": null,
                    "pulse_volume_ml": null,
                    "basis": "g_catalyst",
                    "species_basis": "CO_equiv",
                    "measure": "red_cons",
                    "h2_vol%": null,
                    "co_vol%": 5,
                    "o2_vol%": null,
                    "value_O_umol_per_g_catalyst": 85
                },
                {
                    "value_raw": 1063,
                    "temperature": 1000,
                    "units_raw": "umol H2 g^-1",
                    "measurement_class": "b",
                    "method": "H2_TPR",
                    "pulse_duration_min": null,
                    "pulse_volume_ml": null,
                    "basis": "g_catalyst",
                    "species_basis": "H2_equiv",
                    "measure": "red_cons",
                    "h2_vol%": 4,
                    "co_vol%": null,
                    "o2_vol%": null,
                    "value_O_umol_per_g_catalyst": 1063
                }
            ],
            "h2_tpr_peaks": {
                "temps": [484],
                "h2_vol%": 4,
                "flow_rate_mL_min": 50,
                "mass_catalyst_g": 0.05,
                "pretreatment_temp": null,
                "pretreatment_time": null,
                "pretreatment_oxidising": true,
                "start_temp": null,
                "ramp_rate_C_min": 10 
            }
        },
        {
            "doi": "10.1016/j.ssi.2017.07.008",
            "name": "CeO2",
            "Ce": 1,
            "deposit": null,
            "Sbet" : 10.6,
            "calcination_temp" : 900,
            "calcination_time" : 5,
            "Dpore": null,
            "Vtotal": null,
            "calcination_flowing_gas" : null,
            "calcination_reactive_gas" : null,
            "synthesis_para" : "Previous results by our group showed that coprecipitation by homogeneous thermal decomposition of urea is a highly reproducible synthesis method for ceria based materials [15]. Therefore, samples in this work were prepared by this method, being the doping percentage (Zr, Pr, La) 5%at in every case. Aqueous solutions of urea, ceria and dopant nitrates were prepared with urea-cations ratio 10 to 1 and kept at 90 °C for 24 h. The precipitate obtained was washed and centrifuged three times before drying at 80 °C overnight. Afterwards, the solid was calcined at the desired temperature (600 °C, 750 °C or 900 °C) for 5 h in muffle.",
            "synthesis" : "coprecipitation",
            "description" : "solid solution",
            "particle_size_nm": null,
            "crystallite_size_nm": 79,
            "phase_types": "Fluorite",
            "phase_flag": "single",
            "microscopy": null,
            "image_path": "",
            "morphology": null,
            "pretreatment_temp": null,
            "pretreatment_o2_vol%": null,
            "pretreatment_time_h": null, 
            "hierarchical": false,
            "lattice_parameter_A": 5.411,
            "reactions": [],
            "osc_entries": [
                {
                    "value_raw": 19,
                    "temperature": 400,
                    "units_raw": "umol CO2 g^-1",
                    "measurement_class": "c",
                    "method": "CO_TPR",
                    "pulse_duration_min": null,
                    "pulse_volume_ml": null,
                    "basis": "g_catalyst",
                    "species_basis": "CO_equiv",
                    "measure": "red_cons",
                    "h2_vol%": null,
                    "co_vol%": 5,
                    "o2_vol%": null,
                    "value_O_umol_per_g_catalyst": 19
                },
                {
                    "value_raw": 34,
                    "temperature": 400,
                    "units_raw": "umol CO2 g^-1",
                    "measurement_class": "d",
                    "method": "CO_TPR",
                    "pulse_duration_min": null,
                    "pulse_volume_ml": null,
                    "basis": "g_catalyst",
                    "species_basis": "CO_equiv",
                    "measure": "red_cons",
                    "h2_vol%": null,
                    "co_vol%": 5,
                    "o2_vol%": null,
                    "value_O_umol_per_g_catalyst": 34
                },
                {
                    "value_raw": 863,
                    "temperature": 1000,
                    "units_raw": "umol H2 g^-1",
                    "measurement_class": "b",
                    "method": "H2_TPR",
                    "pulse_duration_min": null,
                    "pulse_volume_ml": null,
                    "basis": "g_catalyst",
                    "species_basis": "H2_equiv",
                    "measure": "red_cons",
                    "h2_vol%": 4,
                    "co_vol%": null,
                    "o2_vol%": null,
                    "value_O_umol_per_g_catalyst": 863
                }
            ],
            "h2_tpr_peaks": {
                "temps": [488],
                "h2_vol%": 4,
                "flow_rate_mL_min": 50,
                "mass_catalyst_g": 0.05,
                "pretreatment_temp": null,
                "pretreatment_time": null,
                "pretreatment_oxidising": true,
                "start_temp": null,
                "ramp_rate_C_min": 10 
            }
        },
        {
            "doi": "10.1016/j.ceramint.2017.09.116",
            "name": "LC10",
            "Ce": 0.9,
            "La": 0.1,
            "deposit": null,
            "Sbet" : 27,
            "calcination_temp" : 850,
            "calcination_time" : 2,
            "Dpore": null,
            "Vtotal": null,
            "calcination_flowing_gas" : null,
            "calcination_reactive_gas" : null,
            "synthesis_para" : "Co-precipitation route was used to synthesize various composition of LaxCe1−x O2–δ system (x = 0.1, 0.2 and 0.5); the samples are coded as LC10 (La0.1Ce0.9O2–δ), LC20 (La0.2Ce0.8O2-δ) and LC50 (La0.5Ce0.5O2–δ) throughout this paper; all the synthesis steps and procedures has been discussed in our previous works [26], [27]. The dried precipitates were calcined at 850 °C for 2 h in air to obtain the mixed oxide nanopowders.",
            "synthesis" : "coprecipitation",
            "description" : "solid solution",
            "particle_size_nm": null,
            "crystallite_size_nm": 20,
            "phase_types": "Fluorite",
            "phase_flag": "single",
            "microscopy": null,
            "image_path": "",
            "morphology": null,
            "pretreatment_temp": null,
            "pretreatment_o2_vol%": null,
            "pretreatment_time_h": null, 
            "hierarchical": false,
            "lattice_parameter_A": 5.4345,
            "reactions": [],
            "osc_entries": [
                {
                    "value_raw": 116,
                    "temperature": 800,
                    "units_raw": "umol O2 g^-1",
                    "measurement_class": "a",
                    "method": "TG",
                    "pulse_duration_min": null,
                    "pulse_volume_ml": null,
                    "basis": "g_catalyst",
                    "species_basis": "O2",
                    "measure": "weight_change",
                    "h2_vol%": null,
                    "co_vol%": null,
                    "o2_vol%": null,
                    "value_O_umol_per_g_catalyst": 132
                }
            ],
            "h2_tpr_peaks": {
                "temps": [393, 496],
                "h2_vol%": 5,
                "flow_rate_mL_min": 40,
                "mass_catalyst_g": null,
                "pretreatment_temp": 200,
                "pretreatment_time": 2,
                "pretreatment_oxidising": false,
                "start_temp": 40,
                "ramp_rate_C_min": 5
            }
        },
        {
            "doi": "10.1016/j.ceramint.2017.09.116",
            "name": "LC50",
            "Ce": 0.5,
            "La": 0.5,
            "deposit": null,
            "Sbet" : 22.6,
            "calcination_temp" : 850,
            "calcination_time" : 2,
            "Dpore": null,
            "Vtotal": null,
            "calcination_flowing_gas" : null,
            "calcination_reactive_gas" : null,
            "synthesis_para" : "Co-precipitation route was used to synthesize various composition of LaxCe1−x O2–δ system (x = 0.1, 0.2 and 0.5); the samples are coded as LC10 (La0.1Ce0.9O2–δ), LC20 (La0.2Ce0.8O2-δ) and LC50 (La0.5Ce0.5O2–δ) throughout this paper; all the synthesis steps and procedures has been discussed in our previous works [26], [27]. The dried precipitates were calcined at 850 °C for 2 h in air to obtain the mixed oxide nanopowders.",
            "synthesis" : "coprecipitation",
            "description" : "solid solution",
            "particle_size_nm": null,
            "crystallite_size_nm": 14,
            "phase_types": "Fluorite",
            "phase_flag": "single",
            "microscopy": null,
            "image_path": "",
            "morphology": null,
            "pretreatment_temp": null,
            "pretreatment_o2_vol%": null,
            "pretreatment_time_h": null, 
            "hierarchical": false,
            "lattice_parameter_A": 5.576,
            "reactions": [],
            "osc_entries": [
                {
                    "value_raw": 141,
                    "temperature": 800,
                    "units_raw": "umol O2 g^-1",
                    "measurement_class": "a",
                    "method": "TG",
                    "pulse_duration_min": null,
                    "pulse_volume_ml": null,
                    "basis": "g_catalyst",
                    "species_basis": "O2",
                    "measure": "weight_change",
                    "h2_vol%": null,
                    "co_vol%": null,
                    "o2_vol%": null,
                    "value_O_umol_per_g_catalyst": 182
                }
            ],
            "h2_tpr_peaks": {}
        },
        {
            "doi": "10.1016/j.ceramint.2017.09.116",
            "name": "LC20",
            "Ce": 0.8,
            "La": 0.2,
            "deposit": null,
            "Sbet" : 25.4,
            "calcination_temp" : 850,
            "calcination_time" : 2,
            "Dpore": null,
            "Vtotal": null,
            "calcination_flowing_gas" : null,
            "calcination_reactive_gas" : null,
            "synthesis_para" : "Co-precipitation route was used to synthesize various composition of LaxCe1−x O2–δ system (x = 0.1, 0.2 and 0.5); the samples are coded as LC10 (La0.1Ce0.9O2–δ), LC20 (La0.2Ce0.8O2-δ) and LC50 (La0.5Ce0.5O2–δ) throughout this paper; all the synthesis steps and procedures has been discussed in our previous works [26], [27]. The dried precipitates were calcined at 850 °C for 2 h in air to obtain the mixed oxide nanopowders.",
            "synthesis" : "coprecipitation",
            "description" : "solid solution",
            "particle_size_nm": null,
            "crystallite_size_nm": 20,
            "phase_types": "Fluorite",
            "phase_flag": "single",
            "microscopy": null,
            "image_path": "",
            "morphology": null,
            "pretreatment_temp": null,
            "pretreatment_o2_vol%": null,
            "pretreatment_time_h": null, 
            "hierarchical": false,
            "lattice_parameter_A": 5.576,
            "reactions": [],
            "osc_entries": [],
            "h2_tpr_peaks": {
                "temps": [432, 497],
                "h2_vol%": 5,
                "flow_rate_mL_min": 40,
                "mass_catalyst_g": null,
                "pretreatment_temp": 200,
                "pretreatment_time": 2,
                "pretreatment_oxidising": false,
                "start_temp": 40,
                "ramp_rate_C_min": 5
            }
        },
        {
            "doi": "10.1016/j.apsusc.2018.04.103",
            "name": "3% Hf",
            "Ce": 0.97,
            "Hf": 0.03,
            "deposit": null,
            "Sbet" : 97.709,
            "calcination_temp" : 500,
            "calcination_time" : 2,
            "Dpore": null,
            "Vtotal": null,
            "calcination_flowing_gas" : null,
            "calcination_reactive_gas" : null,
            "synthesis_para" : "For the synthesis of a sample with Hf/(Hf + Ce) (mol.%) = 10%, 0.142 g HfCl4, and 1.736 g Ce(NO3)3∙6H2O was dissolved in 5 mL of deionized water and 30 mL of ethylene glycol with vigorous stirring at room temperature. The solution was carefully decanted into a 50-mL Teflon-lined stainless steel autoclave and sealed. The solution was maintained in the autoclave at 200 °C for 24 h. After the autoclave cooled to room temperature naturally the precipitates formed were washed with distilled water and ethanol and dried under vacuum at 60 °C for 12 h. Finally, the sample was calcined in air at 500 °C for 2 h and cooled to room temperature in the furnace. A series of samples with Hf/(Hf + Ce) (mol.%) = 0, 3%, 5%, 10%, and 20% were prepared, where the total amount of Ce(NO3)3∙6H2O was unchanged. Samples with Sn/(Sn + Ce) (mol.%) = 0, 1%, 3%, 5%, and 10% were prepared by the same method with SnCl4∙5H2O as the tin source.",
            "synthesis" : "hydrothermal",
            "description" : "solid solution",
            "particle_size_nm": null,
            "crystallite_size_nm": null,
            "phase_types": "Fluorite",
            "phase_flag": "single",
            "microscopy": null,
            "image_path": "",
            "morphology": null,
            "pretreatment_temp": null,
            "pretreatment_o2_vol%": null,
            "pretreatment_time_h": null, 
            "hierarchical": false,
            "lattice_parameter_A": 5.406,
            "reactions": [],
            "osc_entries": [
                {
                    "value_raw": 0.290,
                    "temperature": 600,
                    "units_raw": "mmol O2 g^-1",
                    "measurement_class": "b",
                    "method": "H2_TPR",
                    "pulse_duration_min": null,
                    "pulse_volume_ml": null,
                    "basis": "g_catalyst",
                    "species_basis": "O2",
                    "measure": "red_cons",
                    "h2_vol%": 5,
                    "co_vol%": null,
                    "o2_vol%": null,
                    "value_O_umol_per_g_catalyst": 580
                }
            ],
            "h2_tpr_peaks": {
                "temps": [500],
                "h2_vol%": 5,
                "flow_rate_mL_min": 100,
                "mass_catalyst_g": 0.05,
                "pretreatment_temp": 500,
                "pretreatment_time": 1,
                "pretreatment_oxidising": true,
                "start_temp": 25,
                "ramp_rate_C_min": 10
            }
        },
        {
            "doi": "10.1016/j.apsusc.2018.04.103",
            "name": "5% Hf",
            "Ce": 0.95,
            "Hf": 0.05,
            "deposit": null,
            "Sbet" : 86.376,
            "calcination_temp" : 500,
            "calcination_time" : 2,
            "Dpore": null,
            "Vtotal": null,
            "calcination_flowing_gas" : null,
            "calcination_reactive_gas" : null,
            "synthesis_para" : "For the synthesis of a sample with Hf/(Hf + Ce) (mol.%) = 10%, 0.142 g HfCl4, and 1.736 g Ce(NO3)3∙6H2O was dissolved in 5 mL of deionized water and 30 mL of ethylene glycol with vigorous stirring at room temperature. The solution was carefully decanted into a 50-mL Teflon-lined stainless steel autoclave and sealed. The solution was maintained in the autoclave at 200 °C for 24 h. After the autoclave cooled to room temperature naturally the precipitates formed were washed with distilled water and ethanol and dried under vacuum at 60 °C for 12 h. Finally, the sample was calcined in air at 500 °C for 2 h and cooled to room temperature in the furnace. A series of samples with Hf/(Hf + Ce) (mol.%) = 0, 3%, 5%, 10%, and 20% were prepared, where the total amount of Ce(NO3)3∙6H2O was unchanged. Samples with Sn/(Sn + Ce) (mol.%) = 0, 1%, 3%, 5%, and 10% were prepared by the same method with SnCl4∙5H2O as the tin source.",
            "synthesis" : "hydrothermal",
            "description" : "solid solution",
            "particle_size_nm": null,
