Repository: Iwanap1/co_oxidation

# Training an Extrapolatable Model for CO Oxidation Light-Off Prediction over Cerium-Based Catalysts
Extrapolatable NNs for CO Oxidation light-off prediction



The exact architecture can be dictated by the provided model configs. In the most physically-informed scenario, the archictecture includes latent states for both the H<sub>2</sub>-TPR and dynamic oxygen storage capacity (OSC), which are trained both on those experimental measurements and the conversion itself. The weight-hourly space velocity is not included in the features for the conversion net, rather is used to calculate conversion using the solution for a simple first-order kinetic model in a PFR.

File: src/db/migrations/23-3-26.json (part 10 of 17)
{
            "crystallite_size_nm": null,
            "phase_types": "Fluorite",
            "phase_flag": "single",
            "microscopy": true,
            "image_path": "428_1000nm_SEM",
            "morphology": "sponge",
            "pretreatment_temp": null,
            "pretreatment_o2_vol%": null,
            "pretreatment_time_h": null, 
            "hierarchical": false,
            "lattice_parameter_A": 5.397,
            "reactions": [],
            "osc_entries": [
                {
                    "value_raw": 0.403,
                    "temperature": 600,
                    "units_raw": "mmol O2 g^-1",
                    "measurement_class": "b",
                    "method": "H2_TPR",
                    "pulse_duration_min": null,
                    "pulse_volume_ml": null,
                    "basis": "g_catalyst",
                    "species_basis": "O2",
                    "measure": "red_cons",
                    "h2_vol%": 5,
                    "co_vol%": null,
                    "o2_vol%": null,
                    "value_O_umol_per_g_catalyst": 806
                }
            ],
            "h2_tpr_peaks": {
                "temps": [519],
                "h2_vol%": 5,
                "flow_rate_mL_min": 100,
                "mass_catalyst_g": 0.05,
                "pretreatment_temp": 500,
                "pretreatment_time": 1,
                "pretreatment_oxidising": true,
                "start_temp": 25,
                "ramp_rate_C_min": 10
            }
        },
        {
            "doi": "10.1016/j.apsusc.2018.04.103",
            "name": "10% Hf",
            "Ce": 0.9,
            "Hf": 0.1,
            "deposit": null,
            "Sbet" : 73.506,
            "calcination_temp" : 500,
            "calcination_time" : 2,
            "Dpore": null,
            "Vtotal": null,
            "calcination_flowing_gas" : null,
            "calcination_reactive_gas" : null,
            "synthesis_para" : "For the synthesis of a sample with Hf/(Hf + Ce) (mol.%) = 10%, 0.142 g HfCl4, and 1.736 g Ce(NO3)3∙6H2O was dissolved in 5 mL of deionized water and 30 mL of ethylene glycol with vigorous stirring at room temperature. The solution was carefully decanted into a 50-mL Teflon-lined stainless steel autoclave and sealed. The solution was maintained in the autoclave at 200 °C for 24 h. After the autoclave cooled to room temperature naturally the precipitates formed were washed with distilled water and ethanol and dried under vacuum at 60 °C for 12 h. Finally, the sample was calcined in air at 500 °C for 2 h and cooled to room temperature in the furnace. A series of samples with Hf/(Hf + Ce) (mol.%) = 0, 3%, 5%, 10%, and 20% were prepared, where the total amount of Ce(NO3)3∙6H2O was unchanged. Samples with Sn/(Sn + Ce) (mol.%) = 0, 1%, 3%, 5%, and 10% were prepared by the same method with SnCl4∙5H2O as the tin source.",
            "synthesis" : "hydrothermal",
            "description" : "solid solution",
            "particle_size_nm": null,
            "crystallite_size_nm": null,
            "phase_types": "Fluorite & UNK",
            "phase_flag": "multi",
            "microscopy": null,
            "image_path": "",
            "morphology": null,
            "pretreatment_temp": null,
            "pretreatment_o2_vol%": null,
            "pretreatment_time_h": null, 
            "hierarchical": false,
            "lattice_parameter_A": 5.398,
            "reactions": [],
            "osc_entries": [
                {
                    "value_raw": 0.343,
                    "temperature": 600,
                    "units_raw": "mmol O2 g^-1",
                    "measurement_class": "b",
                    "method": "H2_TPR",
                    "pulse_duration_min": null,
                    "pulse_volume_ml": null,
                    "basis": "g_catalyst",
                    "species_basis": "O2",
                    "measure": "red_cons",
                    "h2_vol%": 5,
                    "co_vol%": null,
                    "o2_vol%": null,
                    "value_O_umol_per_g_catalyst": 686
                }
            ],
            "h2_tpr_peaks": {
                "temps": [540],
                "h2_vol%": 5,
                "flow_rate_mL_min": 100,
                "mass_catalyst_g": 0.05,
                "pretreatment_temp": 500,
                "pretreatment_time": 1,
                "pretreatment_oxidising": true,
                "start_temp": 25,
                "ramp_rate_C_min": 10
            }
        },
        {
            "doi": "10.1016/j.apsusc.2018.04.103",
            "name": "1% Sn",
            "Ce": 0.99,
            "Sn": 0.01,
            "deposit": null,
            "Sbet" : 71.282,
            "calcination_temp" : 500,
            "calcination_time" : 2,
            "Dpore": null,
            "Vtotal": null,
            "calcination_flowing_gas" : null,
            "calcination_reactive_gas" : null,
            "synthesis_para" : "For the synthesis of a sample with Hf/(Hf + Ce) (mol.%) = 10%, 0.142 g HfCl4, and 1.736 g Ce(NO3)3∙6H2O was dissolved in 5 mL of deionized water and 30 mL of ethylene glycol with vigorous stirring at room temperature. The solution was carefully decanted into a 50-mL Teflon-lined stainless steel autoclave and sealed. The solution was maintained in the autoclave at 200 °C for 24 h. After the autoclave cooled to room temperature naturally the precipitates formed were washed with distilled water and ethanol and dried under vacuum at 60 °C for 12 h. Finally, the sample was calcined in air at 500 °C for 2 h and cooled to room temperature in the furnace. A series of samples with Hf/(Hf + Ce) (mol.%) = 0, 3%, 5%, 10%, and 20% were prepared, where the total amount of Ce(NO3)3∙6H2O was unchanged. Samples with Sn/(Sn + Ce) (mol.%) = 0, 1%, 3%, 5%, and 10% were prepared by the same method with SnCl4∙5H2O as the tin source.",
            "synthesis" : "hydrothermal",
            "description" : "solid solution",
            "particle_size_nm": null,
            "crystallite_size_nm": null,
            "phase_types": "Fluorite",
            "phase_flag": "single",
            "microscopy": null,
            "image_path": "",
            "morphology": null,
            "pretreatment_temp": null,
            "pretreatment_o2_vol%": null,
            "pretreatment_time_h": null, 
            "hierarchical": false,
            "lattice_parameter_A": 5.412,
            "reactions": [],
            "osc_entries": [
                {
                    "value_raw": 0.210,
                    "temperature": 600,
                    "units_raw": "mmol O2 g^-1",
                    "measurement_class": "b",
                    "method": "H2_TPR",
                    "pulse_duration_min": null,
                    "pulse_volume_ml": null,
                    "basis": "g_catalyst",
                    "species_basis": "O2",
                    "measure": "red_cons",
                    "h2_vol%": 5,
                    "co_vol%": null,
                    "o2_vol%": null,
                    "value_O_umol_per_g_catalyst": 420
                }
            ],
            "h2_tpr_peaks": {
                "temps": [304, 785],
                "h2_vol%": 5,
                "flow_rate_mL_min": 100,
                "mass_catalyst_g": 0.05,
                "pretreatment_temp": 500,
                "pretreatment_time": 1,
                "pretreatment_oxidising": true,
                "start_temp": 25,
                "ramp_rate_C_min": 10
            }
        },
        {
            "doi": "10.1016/j.apsusc.2018.04.103",
            "name": "3% Sn",
            "Ce": 0.97,
            "Sn": 0.03,
            "deposit": null,
            "Sbet" : 79.653,
            "calcination_temp" : 500,
            "calcination_time" : 2,
            "Dpore": null,
            "Vtotal": null,
            "calcination_flowing_gas" : null,
            "calcination_reactive_gas" : null,
            "synthesis_para" : "For the synthesis of a sample with Hf/(Hf + Ce) (mol.%) = 10%, 0.142 g HfCl4, and 1.736 g Ce(NO3)3∙6H2O was dissolved in 5 mL of deionized water and 30 mL of ethylene glycol with vigorous stirring at room temperature. The solution was carefully decanted into a 50-mL Teflon-lined stainless steel autoclave and sealed. The solution was maintained in the autoclave at 200 °C for 24 h. After the autoclave cooled to room temperature naturally the precipitates formed were washed with distilled water and ethanol and dried under vacuum at 60 °C for 12 h. Finally, the sample was calcined in air at 500 °C for 2 h and cooled to room temperature in the furnace. A series of samples with Hf/(Hf + Ce) (mol.%) = 0, 3%, 5%, 10%, and 20% were prepared, where the total amount of Ce(NO3)3∙6H2O was unchanged. Samples with Sn/(Sn + Ce) (mol.%) = 0, 1%, 3%, 5%, and 10% were prepared by the same method with SnCl4∙5H2O as the tin source.",
            "synthesis" : "hydrothermal",
            "description" : "solid solution",
            "particle_size_nm": null,
            "crystallite_size_nm": null,
            "phase_types": "Fluorite",
            "phase_flag": "single",
            "microscopy": null,
            "image_path": "",
            "morphology": null,
            "pretreatment_temp": null,
            "pretreatment_o2_vol%": null,
            "pretreatment_time_h": null, 
            "hierarchical": false,
            "lattice_parameter_A": 5.402,
            "reactions": [],
            "osc_entries": [
                {
                    "value_raw": 0.258,
                    "temperature": 600,
                    "units_raw": "mmol O2 g^-1",
                    "measurement_class": "b",
                    "method": "H2_TPR",
                    "pulse_duration_min": null,
                    "pulse_volume_ml": null,
                    "basis": "g_catalyst",
                    "species_basis": "O2",
                    "measure": "red_cons",
                    "h2_vol%": 5,
                    "co_vol%": null,
                    "o2_vol%": null,
                    "value_O_umol_per_g_catalyst": 516
                }
            ],
            "h2_tpr_peaks": {
                "temps": [300, 780],
                "h2_vol%": 5,
                "flow_rate_mL_min": 100,
                "mass_catalyst_g": 0.05,
                "pretreatment_temp": 500,
                "pretreatment_time": 1,
                "pretreatment_oxidising": true,
                "start_temp": 25,
                "ramp_rate_C_min": 10
            }
        },
        {
            "doi": "10.1016/j.apsusc.2018.04.103",
            "name": "5% Sn",
            "Ce": 0.95,
            "Sn": 0.05,
            "deposit": null,
            "Sbet" : 57.853,
            "calcination_temp" : 500,
            "calcination_time" : 2,
            "Dpore": null,
            "Vtotal": null,
            "calcination_flowing_gas" : null,
            "calcination_reactive_gas" : null,
            "synthesis_para" : "For the synthesis of a sample with Hf/(Hf + Ce) (mol.%) = 10%, 0.142 g HfCl4, and 1.736 g Ce(NO3)3∙6H2O was dissolved in 5 mL of deionized water and 30 mL of ethylene glycol with vigorous stirring at room temperature. The solution was carefully decanted into a 50-mL Teflon-lined stainless steel autoclave and sealed. The solution was maintained in the autoclave at 200 °C for 24 h. After the autoclave cooled to room temperature naturally the precipitates formed were washed with distilled water and ethanol and dried under vacuum at 60 °C for 12 h. Finally, the sample was calcined in air at 500 °C for 2 h and cooled to room temperature in the furnace. A series of samples with Hf/(Hf + Ce) (mol.%) = 0, 3%, 5%, 10%, and 20% were prepared, where the total amount of Ce(NO3)3∙6H2O was unchanged. Samples with Sn/(Sn + Ce) (mol.%) = 0, 1%, 3%, 5%, and 10% were prepared by the same method with SnCl4∙5H2O as the tin source.",
            "synthesis" : "hydrothermal",
            "description" : "solid solution",
            "particle_size_nm": null,
            "crystallite_size_nm": null,
            "phase_types": "Fluorite & SnO2",
            "phase_flag": "multi",
            "microscopy": null,
            "image_path": "",
            "morphology": null,
            "pretreatment_temp": null,
            "pretreatment_o2_vol%": null,
            "pretreatment_time_h": null, 
            "hierarchical": false,
            "lattice_parameter_A": 5.402,
            "reactions": [],
            "osc_entries": [
                {
                    "value_raw": 0.246,
                    "temperature": 600,
                    "units_raw": "mmol O2 g^-1",
                    "measurement_class": "b",
                    "method": "H2_TPR",
                    "pulse_duration_min": null,
                    "pulse_volume_ml": null,
                    "basis": "g_catalyst",
                    "species_basis": "O2",
                    "measure": "red_cons",
                    "h2_vol%": 5,
                    "co_vol%": null,
                    "o2_vol%": null,
                    "value_O_umol_per_g_catalyst": 492
                }
            ],
            "h2_tpr_peaks": {
                "temps": [303, 780],
                "h2_vol%": 5,
                "flow_rate_mL_min": 100,
                "mass_catalyst_g": 0.05,
                "pretreatment_temp": 500,
                "pretreatment_time": 1,
                "pretreatment_oxidising": true,
                "start_temp": 25,
                "ramp_rate_C_min": 10
            }
        },
        {
            "doi": "10.1016/S1002-0721(12)60149-5",
            "name": "Co0.1Ce0.6Zr0.3Ox",
            "Ce": 0.6,
            "Zr": 0.3,
            "Co": 0.1,
            "deposit": null,
            "Sbet" : 34.8,
            "calcination_temp" : 500,
            "calcination_time" : 3,
            "Dpore": null,
            "Vtotal": null,
            "calcination_flowing_gas" : null,
            "calcination_reactive_gas" : null,
            "synthesis_para" : "Ce0.67Zr0.33O2 and Co0.1Ce0.6Zr0.3Ox samples were synthesized by citric sol-gel method. The nitrates of Ce, Zr and Co were used as starting materials. Citric acid was added as complex agent, and glycol was used as additive. After continuous stirring for 2 h, the mixed solution was treated at the temperature of 353 K overnight to form the sponge yellow gel. Then, the gel was dried at 373 K for 3 h and milled before calcination. The dried gel was calcined at 573 K for 30 min and then at 773 K for 5 h. In this way, the fresh sample was obtained. Aged samples were obtained by further calcination at 973, 1073 and 1173 K in air for 3 h, and were designated as Aged973, Aged1073 and Aged1173, respectively. ",
            "synthesis" : "sol-gel",
            "description" : "solid solution",
            "particle_size_nm": null,
            "crystallite_size_nm": 6.1,
            "phase_types": "Fluorite",
            "phase_flag": "single",
            "microscopy": null,
            "image_path": "",
            "morphology": null,
            "pretreatment_temp": null,
            "pretreatment_o2_vol%": null,
            "pretreatment_time_h": null, 
            "hierarchical": false,
            "lattice_parameter_A": 0.53283,
            "reactions": [],
            "osc_entries": [
                {
                    "value_raw": 109,
                    "temperature": 200,
                    "units_raw": "umol O g^-1",
                    "measurement_class": "c",
                    "method": "CO_TPR",
                    "pulse_duration_secs": 5,
                    "pulse_frequency_Hz": 0.1,
                    "pulse_volume_ml": 25,
                    "basis": "g_catalyst",
                    "species_basis": "CO_equiv",
                    "measure": "red_cons",
                    "h2_vol%": null,
                    "co_vol%": 4,
                    "o2_vol%": null,
                    "value_O_umol_per_g_catalyst": 109
                },
                {
                    "value_raw": 381,
                    "temperature": 300,
                    "units_raw": "umol O g^-1",
                    "measurement_class": "c",
                    "method": "CO_TPR",
                    "pulse_duration_secs": 5,
                    "pulse_frequency_Hz": 0.1,
                    "pulse_volume_ml": 25,
                    "basis": "g_catalyst",
                    "species_basis": "CO_equiv",
                    "measure": "red_cons",
                    "h2_vol%": null,
                    "co_vol%": 4,
                    "o2_vol%": null,
                    "value_O_umol_per_g_catalyst": 381
                },
                {
                    "value_raw": 633,
                    "temperature": 400,
                    "units_raw": "umol O g^-1",
                    "measurement_class": "c",
                    "method": "CO_TPR",
                    "pulse_duration_secs": 5,
                    "pulse_frequency_Hz": 0.1,
                    "pulse_volume_ml": 25,
                    "basis": "g_catalyst",
                    "species_basis": "CO_equiv",
                    "measure": "red_cons",
                    "h2_vol%": null,
                    "co_vol%": 4,
                    "o2_vol%": null,
                    "value_O_umol_per_g_catalyst": 633
                },
                {
                    "value_raw": 787,
                    "temperature": 500,
                    "units_raw": "umol O g^-1",
                    "measurement_class": "c",
                    "method": "CO_TPR",
                    "pulse_duration_secs": 5,
                    "pulse_frequency_Hz": 0.1,
                    "pulse_volume_ml": 25,
                    "basis": "g_catalyst",
                    "species_basis": "CO_equiv",
                    "measure": "red_cons",
                    "h2_vol%": null,
                    "co_vol%": 4,
                    "o2_vol%": null,
                    "value_O_umol_per_g_catalyst": 787
                }
            ],
            "h2_tpr_peaks": {
                "temps": [402, 620],
                "h2_vol%": 5,
                "flow_rate_mL_min": 30,
                "mass_catalyst_g": null,
                "pretreatment_temp": 200,
                "pretreatment_time": 1,
                "pretreatment_oxidising": false,
                "start_temp": null,
                "ramp_rate_C_min": 10
            }
        },
        {
            "doi": "10.1016/S1002-0721(12)60149-5",
            "name": "Ce0.67Zr0.33O2",
            "Ce": 0.67,
            "Zr": 0.33,
            "deposit": null,
            "Sbet" : 52.7,
            "calcination_temp" : 500,
            "calcination_time" : 3,
            "Dpore": null,
            "Vtotal": null,
            "calcination_flowing_gas" : null,
            "calcination_reactive_gas" : null,
            "synthesis_para" : "Ce0.67Zr0.33O2 and Co0.1Ce0.6Zr0.3Ox samples were synthesized by citric sol-gel method. The nitrates of Ce, Zr and Co were used as starting materials. Citric acid was added as complex agent, and glycol was used as additive. After continuous stirring for 2 h, the mixed solution was treated at the temperature of 353 K overnight to form the sponge yellow gel. Then, the gel was dried at 373 K for 3 h and milled before calcination. The dried gel was calcined at 573 K for 30 min and then at 773 K for 5 h. In this way, the fresh sample was obtained. Aged samples were obtained by further calcination at 973, 1073 and 1173 K in air for 3 h, and were designated as Aged973, Aged1073 and Aged1173, respectively. ",
            "synthesis" : "sol-gel",
            "description" : "solid solution",
            "particle_size_nm": null,
            "crystallite_size_nm": 6,
            "phase_types": "Fluorite",
            "phase_flag": "single",
            "microscopy": null,
            "image_path": "",
            "morphology": null,
            "pretreatment_temp": null,
            "pretreatment_o2_vol%": null,
            "pretreatment_time_h": null, 
            "hierarchical": false,
            "lattice_parameter_A": 0.53411,
            "reactions": [],
            "osc_entries": [
                {
                    "value_raw": 10,
                    "temperature": 200,
                    "units_raw": "umol O g^-1",
                    "measurement_class": "c",
                    "method": "CO_TPR",
                    "pulse_duration_secs": 5,
                    "pulse_frequency_Hz": 0.1,
                    "pulse_volume_ml": 25,
                    "basis": "g_catalyst",
                    "species_basis": "CO_equiv",
                    "measure": "red_cons",
                    "h2_vol%": null,
                    "co_vol%": 4,
                    "o2_vol%": null,
                    "value_O_umol_per_g_catalyst": 10
                },
                {
                    "value_raw": 29,
                    "temperature": 300,
                    "units_raw": "umol O g^-1",
                    "measurement_class": "c",
                    "method": "CO_TPR",
                    "pulse_duration_secs": 5,
                    "pulse_frequency_Hz": 0.1,
                    "pulse_volume_ml": 25,
                    "basis": "g_catalyst",
                    "species_basis": "CO_equiv",
                    "measure": "red_cons",
                    "h2_vol%": null,
                    "co_vol%": 4,
                    "o2_vol%": null,
                    "value_O_umol_per_g_catalyst": 29
                },
                {
                    "value_raw": 288,
                    "temperature": 400,
                    "units_raw": "umol O g^-1",
                    "measurement_class": "c",
                    "method": "CO_TPR",
                    "pulse_duration_secs": 5,
                    "pulse_frequency_Hz": 0.1,
                    "pulse_volume_ml": 25,
                    "basis": "g_catalyst",
                    "species_basis": "CO_equiv",
                    "measure": "red_cons",
                    "h2_vol%": null,
                    "co_vol%": 4,
                    "o2_vol%": null,
                    "value_O_umol_per_g_catalyst": 288
                },
                {
                    "value_raw": 710,
                    "temperature": 500,
                    "units_raw": "umol O g^-1",
                    "measurement_class": "c",
                    "method": "CO_TPR",
                    "pulse_duration_secs": 5,
                    "pulse_frequency_Hz": 0.1,
                    "pulse_volume_ml": 25,
                    "basis": "g_catalyst",
                    "species_basis": "CO_equiv",
                    "measure": "red_cons",
                    "h2_vol%": null,
                    "co_vol%": 4,
                    "o2_vol%": null,
                    "value_O_umol_per_g_catalyst": 710
                }
            ],
            "h2_tpr_peaks": {
                "temps": [558],
                "h2_vol%": 5,
                "flow_rate_mL_min": 30,
                "mass_catalyst_g": null,
                "pretreatment_temp": 200,
                "pretreatment_time": 1,
                "pretreatment_oxidising": false,
                "start_temp": null,
                "ramp_rate_C_min": 10
            }
        },
        {
            "doi": "10.1021/jp400285b",
            "name": "Ce95Ga05",
            "Ce": 0.95,
            "Ga": 0.05,
            "deposit": null,
            "Sbet" : 94,
            "calcination_temp" : 500,
            "calcination_time" : 5,
            "Dpore": null,
            "Vtotal": null,
            "calcination_flowing_gas" : null,
            "calcination_reactive_gas" : null,
            "synthesis_para" : "Briefly, CeO2, Ga2O3, and mixed cerium/gallium materials were prepared by precipitation in ammonia solution (pH 8.5) of the respective nitrate dissolved in water, and ethanol in the case of gallium 3+ cations alone",
            "synthesis" : "coprecipitation",
            "description" : "solid solution",
            "particle_size_nm": null,
            "crystallite_size_nm": 9.0,
            "phase_types": "Fluorite",
            "phase_flag": "single",
            "microscopy": null,
            "image_path": "",
            "morphology": null,
            "pretreatment_temp": null,
            "pretreatment_o2_vol%": null,
            "pretreatment_time_h": null, 
            "hierarchical": false,
            "lattice_parameter_A": null,
            "reactions": [],
            "osc_entries": [
                {
                    "value_raw": 182,
                    "temperature": 300,
                    "units_raw": "umol O g^-1 ceria",
                    "measurement_class": "b",
                    "method": "H2_TPR",
                    "pulse_duration_min": null,
                    "pulse_volume_ml": null,
                    "basis": "g_ceria",
                    "species_basis": "O",
                    "measure": "weight_change",
                    "h2_vol%": 5,
                    "co_vol%": null,
                    "o2_vol%": null,
                    "value_O_umol_per_g_catalyst": 176.5
                },
                {
                    "value_raw": 477,
                    "temperature": 400,
                    "units_raw": "umol O g^-1 ceria",
                    "measurement_class": "b",
                    "method": "H2_TPR",
                    "pulse_duration_min": null,
                    "pulse_volume_ml": null,
                    "basis": "g_ceria",
                    "species_basis": "O",
                    "measure": "weight_change",
                    "h2_vol%": 5,
                    "co_vol%": null,
                    "o2_vol%": null,
                    "value_O_umol_per_g_catalyst": 463
                },
                {
                    "value_raw": 650,
                    "temperature": 500,
                    "units_raw": "umol O g^-1 ceria",
                    "measurement_class": "b",
                    "method": "H2_TPR",
                    "pulse_duration_min": null,
                    "pulse_volume_ml": null,
                    "basis": "g_ceria",
                    "species_basis": "O",
                    "measure": "weight_change",
                    "h2_vol%": 5,
                    "co_vol%": null,
                    "o2_vol%": null,
                    "value_O_umol_per_g_catalyst": 630
                }
            ],
            "h2_tpr_peaks": {}
        },
        {
            "doi": "10.1021/jp400285b",
            "name": "Ce80Ga20",
            "Ce": 0.8,
            "Ga": 0.2,
            "deposit": null,
            "Sbet" : 100,
            "calcination_temp" : 500,
            "calcination_time" : 5,
            "Dpore": null,
            "Vtotal": null,
            "calcination_flowing_gas" : null,
            "calcination_reactive_gas" : null,
            "synthesis_para" : "Briefly, CeO2, Ga2O3, and mixed cerium/gallium materials were prepared by precipitation in ammonia solution (pH 8.5) of the respective nitrate dissolved in water, and ethanol in the case of gallium 3+ cations alone",
            "synthesis" : "coprecipitation",
            "description" : "solid solution",
            "particle_size_nm": null,
            "crystallite_size_nm": 5.8,
            "phase_types": "Fluorite",
            "phase_flag": "single",
            "microscopy": null,
            "image_path": "",
            "morphology": null,
            "pretreatment_temp": null,
            "pretreatment_o2_vol%": null,
            "pretreatment_time_h": null, 
            "hierarchical": false,
            "lattice_parameter_A": null,
            "reactions": [],
            "osc_entries": [
                {
                    "value_raw": 475,
                    "temperature": 300,
                    "units_raw": "umol O g^-1 ceria",
                    "measurement_class": "b",
                    "method": "H2_TPR",
                    "pulse_duration_min": null,
                    "pulse_volume_ml": null,
                    "basis": "g_ceria",
                    "species_basis": "O",
                    "measure": "weight_change",
                    "h2_vol%": 5,
                    "co_vol%": null,
                    "o2_vol%": null,
                    "value_O_umol_per_g_catalyst": 413
                },
                {
                    "value_raw": 1054,
                    "temperature": 400,
                    "units_raw": "umol O g^-1 ceria",
                    "measurement_class": "b",
                    "method": "H2_TPR",
                    "pulse_duration_min": null,
                    "pulse_volume_ml": null,
                    "basis": "g_ceria",
                    "species_basis": "O",
                    "measure": "weight_change",
                    "h2_vol%": 5,
                    "co_vol%": null,
                    "o2_vol%": null,
                    "value_O_umol_per_g_catalyst": 917
                },
                {
                    "value_raw": 1353,
                    "temperature": 500,
                    "units_raw": "umol O g^-1 ceria",
                    "measurement_class": "b",
                    "method": "H2_TPR",
                    "pulse_duration_min": null,
                    "pulse_volume_ml": null,
                    "basis": "g_ceria",
                    "species_basis": "O",
                    "measure": "weight_change",
                    "h2_vol%": 5,
                    "co_vol%": null,
                    "o2_vol%": null,
                    "value_O_umol_per_g_catalyst": 1177
                }
            ],
            "h2_tpr_peaks": {}
        },
        {
            "doi": "10.1016/j.apcata.2010.08.050",
            "name": "CeGa-DC",
            "Ce": 0.75,
            "Ga": 0.25,
            "deposit": null,
            "Sbet" : 95,
            "calcination_temp" : 500,
            "calcination_time" : 5,
            "Dpore": null,
            "Vtotal": null,
            "calcination_flowing_gas" : null,
            "calcination_reactive_gas" : null,
            "synthesis_para" : "The ceria–gallia mixed oxides were prepared by precipitation with ammonium hydroxide (14 wt%) from the appropriate solution in purified water (18 ΩM) of the corresponding nitrates, Ce(NO3)3·6H2O (99.99%, Aldrich) and Ga(NO3)3·9H2O (99.999%, Aldrich). Two alternative precipitation procedures have been followed: (i) direct co-precipitation (labeled CeGa-DC), in which ammonia solution was dropwise added to the Ce3+ and Ga3+ nitrate solution under vigorous stirring, until the precipitation was completed (pH 8); and (ii) inverse co-precipitation (labeled CeGa-IC), where the cationic solution was dropwise added to the ammonia solution (pH 10), keeping the pH controlled in the range of 8.0–8.5 by co-adding aqueous ammonia solution (14 wt%). Precipitation was always carried out at room temperature. The resulting solids were immediately filtered, washed with purified water, dried in air at 343 K for 8 h, and finally calcined at 773 K for 5 h.",
            "synthesis" : "direct coprecipitation",
            "description" : "solid solution",
            "particle_size_nm": null,
            "crystallite_size_nm": 4.07,
            "phase_types": "Fluorite",
            "phase_flag": "single",
            "microscopy": null,
            "image_path": "",
            "morphology": null,
            "pretreatment_temp": 250,
            "pretreatment_o2_vol%": 5,
            "pretreatment_time_h": 1, 
            "hierarchical": false,
            "lattice_parameter_A": 0.537,
            "reactions": [
                {
                    "gas_co_content" : 1,
                    "gas_o2_content" : 20,
                    "gas_h2o_content" : 0,
                    "gas_co2_content" : 0,
                    "flow_mL_h_g" : 65454,
                    "flow_h-1": null,
                    "notes": null,
                    "mass_catalyst_g": 0.055,
                    "temps": [196.93910406548162, 208.18471766803907, 219.69988412514485, 239.1109768825555, 250.3204309558443, 264.48181750943024, 273.25543420198386, 284.027686694115, 295.26015137693844, 305.12184117748575, 317.58372985544406, 327.6952491309386, 339.79882974614367, 349.6243600174223, 360.9357182186501, 374.9590411150284, 388.1704182178283, 402.0589646869324, 418.5016888143783, 435.14164673783523, 454.0465060854844, 471.7350903577328, 492.9903191078458, 514.074611901416, 536.9438705488852, 558.0150144227214],
                    "conversion": [0.1783097646664195, 0.358384972547358, 0.7035291209858235, 2.1582543297494836, 3.958123686951609, 8.148403156612467, 12.991013894038097, 18.9131931571421, 26.54079056547146, 33.483396006567446, 41.67328707872111, 48.2257295694084, 54.94853733029677, 61.19997175290857, 66.99592182617447, 72.85895874159208, 77.61329731829176, 81.99601009833519, 86.47758769839169, 89.83546069240683, 92.591317550271, 94.57126211535406, 96.36583514291263, 97.46570626555797, 98.77478240912382, 99.43152728492488]
                }
            ],
            "osc_entries": [],
            "h2_tpr_peaks": {
                "temps": [429],
                "h2_vol%": 5,
                "flow_rate_mL_min": 50,
                "mass_catalyst_g": 0.2,
                "pretreatment_temp": 500,
                "pretreatment_time": 1,
                "pretreatment_oxidising": true,
                "start_temp": 25,
                "ramp_rate_C_min": 10
            }
        },
        {
            "doi": "10.1016/j.apcata.2010.08.050",
            "name": "CeGa-IC",
            "Ce": 0.75,
            "Ga": 0.25,
            "deposit": null,
            "Sbet" : 107,
            "calcination_temp" : 500,
            "calcination_time" : 5,
            "Dpore": null,
            "Vtotal": null,
            "calcination_flowing_gas" : null,
            "calcination_reactive_gas" : null,
            "synthesis_para" : "The ceria–gallia mixed oxides were prepared by precipitation with ammonium hydroxide (14 wt%) from the appropriate solution in purified water (18 ΩM) of the corresponding nitrates, Ce(NO3)3·6H2O (99.99%, Aldrich) and Ga(NO3)3·9H2O (99.999%, Aldrich). Two alternative precipitation procedures have been followed: (i) direct co-precipitation (labeled CeGa-DC), in which ammonia solution was dropwise added to the Ce3+ and Ga3+ nitrate solution under vigorous stirring, until the precipitation was completed (pH 8); and (ii) inverse co-precipitation (labeled CeGa-IC), where the cationic solution was dropwise added to the ammonia solution (pH 10), keeping the pH controlled in the range of 8.0–8.5 by co-adding aqueous ammonia solution (14 wt%). Precipitation was always carried out at room temperature. The resulting solids were immediately filtered, washed with purified water, dried in air at 343 K for 8 h, and finally calcined at 773 K for 5 h.",
            "synthesis" : "inverse coprecipitation",
            "description" : "solid solution",
            "particle_size_nm": null,
            "crystallite_size_nm": 4.17,
            "phase_types": "Fluorite",
            "phase_flag": "single",
            "microscopy": null,
            "image_path": "",
            "morphology": null,
            "pretreatment_temp": 250,
            "pretreatment_o2_vol%": 5,
            "pretreatment_time_h": 1, 
            "hierarchical": false,
            "lattice_parameter_A": 0.536,
            "reactions": [
                {
                    "gas_co_content" : 1,
                    "gas_o2_content" : 20,
                    "gas_h2o_content" : 0,
                    "gas_co2_content" : 0,
                    "flow_mL_h_g" : 65454,
                    "flow_h-1": null,
                    "notes": null,
                    "mass_catalyst_g": 0.055,
                    "temps": [226.04098219201722, 208.1130194679793, 190.1521855251588, 168.0725878688767, 148.3531437211863, 241.3260989259329, 257.38368930124005, 271.8404513218339, 288.6409312416281, 301.8551611922391, 311.03609259822326, 322.13012893735566, 331.08424893373984, 338.76296564135856, 349.1239738016386, 359.63618956831874, 379.1616935251917, 396.3927864110381, 412.75279199914536, 432.69904755643574, 448.1846787249254, 463.40734014315416, 481.8743908552269, 504.318859039996],
                    "conversion": [2.373826990474677, 1.178526973701634, 0.5923532579429186, 0.3098599009507667, 0.14212947023667646, 3.967266082258534, 6.511471878669103, 10.5961492624275, 16.999920548743344, 23.32688895362695, 29.498486012164868, 37.305013374294866, 45.43199413826284, 54.58654448828977, 62.978362774437876, 71.07709420270663, 80.56975378938354, 85.6731728417949, 89.9679546598162, 93.59004917149994, 95.88883886402358, 97.13975476045445, 98.12671592644578, 98.85501911244118]
                }
            ],
            "osc_entries": [],
            "h2_tpr_peaks": {
                "temps": [434],
                "h2_vol%": 5,
                "flow_rate_mL_min": 50,
                "mass_catalyst_g": 0.2,
                "pretreatment_temp": 500,
                "pretreatment_time": 1,
                "pretreatment_oxidising": true,
                "start_temp": 25,
                "ramp_rate_C_min": 10
            }
        },
        {
            "doi": "10.1016/j.apcata.2010.08.050",
            "name": "CeO2",
            "Ce": 1,
            "deposit": null,
            "Sbet" : 83,
            "calcination_temp" : 500,
            "calcination_time" : 5,
            "Dpore": null,
            "Vtotal": null,
            "calcination_flowing_gas" : null,
            "calcination_reactive_gas" : null,
            "synthesis_para" : "The ceria–gallia mixed oxides were prepared by precipitation with ammonium hydroxide (14 wt%) from the appropriate solution in purified water (18 ΩM) of the corresponding nitrates, Ce(NO3)3·6H2O (99.99%, Aldrich) and Ga(NO3)3·9H2O (99.999%, Aldrich). Two alternative precipitation procedures have been followed: (i) direct co-precipitation (labeled CeGa-DC), in which ammonia solution was dropwise added to the Ce3+ and Ga3+ nitrate solution under vigorous stirring, until the precipitation was completed (pH 8); and (ii) inverse co-precipitation (labeled CeGa-IC), where the cationic solution was dropwise added to the ammonia solution (pH 10), keeping the pH controlled in the range of 8.0–8.5 by co-adding aqueous ammonia solution (14 wt%). Precipitation was always carried out at room temperature. The resulting solids were immediately filtered, washed with purified water, dried in air at 343 K for 8 h, and finally calcined at 773 K for 5 h.",
            "synthesis" : "inverse coprecipitation",
            "description" : "solid solution",
            "particle_size_nm": null,
            "crystallite_size_nm": 9.34,
            "phase_types": "Fluorite",
            "phase_flag": "single",
            "microscopy": null,
            "image_path": "",
            "morphology": null,
            "pretreatment_temp": 250,
            "pretreatment_o2_vol%": 5,
            "pretreatment_time_h": 1, 
            "hierarchical": false,
            "lattice_parameter_A": 0.541,
            "reactions": [
                {
                    "gas_co_content" : 1,
                    "gas_o2_content" : 20,
                    "gas_h2o_content" : 0,
                    "gas_co2_content" : 0,
                    "flow_mL_h_g" : 65454,
                    "flow_h-1": null,
                    "notes": null,
                    "mass_catalyst_g": 0.055,
