Repository: Iwanap1/co_oxidation

# Training an Extrapolatable Model for CO Oxidation Light-Off Prediction over Cerium-Based Catalysts
Extrapolatable NNs for CO Oxidation light-off prediction



The exact architecture can be dictated by the provided model configs. In the most physically-informed scenario, the archictecture includes latent states for both the H<sub>2</sub>-TPR and dynamic oxygen storage capacity (OSC), which are trained both on those experimental measurements and the conversion itself. The weight-hourly space velocity is not included in the features for the conversion net, rather is used to calculate conversion using the solution for a simple first-order kinetic model in a PFR.

File: src/db/migrations/23-3-26.json (part 11 of 17)
{
                    "temps": [131.28311980737465, 150.67056464536063, 174.37071338762564, 191.66097446728082, 217.49775243041574, 238.60107488885419, 254.23133941998734, 268.7900022188073, 282.4710034761314, 293.0259518272288, 306.70366596267473, 321.57131821805126, 338.3257784315498, 357.85128238842276, 377.3636378577827, 400.7876683622737, 425.64159688380846, 448.280005259395, 468.41033964186806, 485.63814540583627],
                    "conversion": [0.006179542184203324, 0.26483752218014245, 0.46611403903705073, 1.6570000971070913, 4.994835668317487, 9.244595107568173, 14.859150577787194, 22.983482966533362, 32.168048235740706, 39.749463704017586, 48.30724683739859, 57.73987658571466, 65.94719139807728, 75.37982114639335, 82.93387007071162, 89.25730730863282, 94.34836727667576, 96.54828429425214, 97.69061680658915, 98.27149377190426]
                }
            ],
            "osc_entries": [],
            "h2_tpr_peaks": {
                "temps": [425, 550],
                "h2_vol%": 5,
                "flow_rate_mL_min": 50,
                "mass_catalyst_g": 0.2,
                "pretreatment_temp": 500,
                "pretreatment_time": 1,
                "pretreatment_oxidising": true,
                "start_temp": 25,
                "ramp_rate_C_min": 10
            }
        },
        {
            "doi": "10.1016/j.jallcom.2007.03.086",
            "name": "CZ",
            "Ce": 0.67,
            "Zr": 0.33,
            "deposit": null,
            "Sbet" : 56,
            "calcination_temp" : 500,
            "calcination_time" : 5,
            "Dpore": null,
            "Vtotal": null,
            "calcination_flowing_gas" : null,
            "calcination_reactive_gas" : null,
            "synthesis_para" : "Ce0.67Zr0.33O2 (designated as CZ) and Sr doping sample Ce0.67Zr0.33SrxO2+x (designated as CZS) with nominal 3 wt.% dopant were prepared by citric sol–gel method. The nitrates of Ce, Zr and Sr were used as starting materials, citric acid was added as complex agent, and glycol was used as additive. After continuous stirring for 2 h, the mixed solution was treated at the temperature of 80 °C overnight to form the sponge yellow gel. Then, the gel was dried at 100 °C for 3 h and milled before calcined. The dried gel was calcined at 300 °C for 30 min and then at 500 °C for 5 h.",
            "synthesis" : "sol-gel",
            "description" : "solid solution",
            "particle_size_nm": null,
            "crystallite_size_nm": 6,
            "phase_types": "Fluorite",
            "phase_flag": "single",
            "microscopy": null,
            "image_path": "",
            "morphology": null,
            "pretreatment_temp": null,
            "pretreatment_o2_vol%": null,
            "pretreatment_time_h": null, 
            "hierarchical": false,
            "lattice_parameter_A": 5.335,
            "reactions": [],
            "osc_entries": [
                {
                    "value_raw": 32.5,
                    "temperature": 300,
                    "units_raw": "umol O g^-1",
                    "measurement_class": "c",
                    "method": "CO_TPR",
                    "pulse_duration_secs": 5,
                    "pulse_volume_ml": 25,
                    "basis": "g_catalyst",
                    "species_basis": "CO_equiv",
                    "measure": "red_cons",
                    "h2_vol%": null,
                    "co_vol%": 4,
                    "o2_vol%": null,
                    "value_O_umol_per_g_catalyst": 32.5
                },
                {
                    "value_raw": 143.4,
                    "temperature": 350,
                    "units_raw": "umol O g^-1",
                    "measurement_class": "c",
                    "method": "CO_TPR",
                    "pulse_duration_secs": 5,
                    "pulse_volume_ml": 25,
                    "basis": "g_catalyst",
                    "species_basis": "CO_equiv",
                    "measure": "red_cons",
                    "h2_vol%": null,
                    "co_vol%": 4,
                    "o2_vol%": null,
                    "value_O_umol_per_g_catalyst": 143.4
                },
                {
                    "value_raw": 280.5,
                    "temperature": 400,
                    "units_raw": "umol O g^-1",
                    "measurement_class": "c",
                    "method": "CO_TPR",
                    "pulse_duration_secs": 5,
                    "pulse_volume_ml": 25,
                    "basis": "g_catalyst",
                    "species_basis": "CO_equiv",
                    "measure": "red_cons",
                    "h2_vol%": null,
                    "co_vol%": 4,
                    "o2_vol%": null,
                    "value_O_umol_per_g_catalyst": 280.5
                },
                {
                    "value_raw": 469.8,
                    "temperature": 450,
                    "units_raw": "umol O g^-1",
                    "measurement_class": "c",
                    "method": "CO_TPR",
                    "pulse_duration_secs": 5,
                    "pulse_volume_ml": 25,
                    "basis": "g_catalyst",
                    "species_basis": "CO_equiv",
                    "measure": "red_cons",
                    "h2_vol%": null,
                    "co_vol%": 4,
                    "o2_vol%": null,
                    "value_O_umol_per_g_catalyst": 469.8
                },
                {
                    "value_raw": 628,
                    "temperature": 450,
                    "units_raw": "umol O g^-1",
                    "measurement_class": "c",
                    "method": "CO_TPR",
                    "pulse_duration_secs": 5,
                    "pulse_volume_ml": 25,
                    "basis": "g_catalyst",
                    "species_basis": "CO_equiv",
                    "measure": "red_cons",
                    "h2_vol%": null,
                    "co_vol%": 4,
                    "o2_vol%": null,
                    "value_O_umol_per_g_catalyst": 628
                },
                {
                    "value_raw": 873.2,
                    "temperature": 450,
                    "units_raw": "umol O g^-1",
                    "measurement_class": "c",
                    "method": "CO_TPR",
                    "pulse_duration_secs": 5,
                    "pulse_volume_ml": 25,
                    "basis": "g_catalyst",
                    "species_basis": "CO_equiv",
                    "measure": "red_cons",
                    "h2_vol%": null,
                    "co_vol%": 4,
                    "o2_vol%": null,
                    "value_O_umol_per_g_catalyst": 873.2
                }
            ],
            "h2_tpr_peaks": {}
        },
        {
            "doi": "10.1016/j.jallcom.2007.03.086",
            "name": "CZS",
            "Ce": 0.635,
            "Zr": 0.313,
            "Sr": 0.053,
            "deposit": null,
            "Sbet" : 72,
            "calcination_temp" : 500,
            "calcination_time" : 5,
            "Dpore": null,
            "Vtotal": null,
            "calcination_flowing_gas" : null,
            "calcination_reactive_gas" : null,
            "synthesis_para" : "Ce0.67Zr0.33O2 (designated as CZ) and Sr doping sample Ce0.67Zr0.33SrxO2+x (designated as CZS) with nominal 3 wt.% dopant were prepared by citric sol–gel method. The nitrates of Ce, Zr and Sr were used as starting materials, citric acid was added as complex agent, and glycol was used as additive. After continuous stirring for 2 h, the mixed solution was treated at the temperature of 80 °C overnight to form the sponge yellow gel. Then, the gel was dried at 100 °C for 3 h and milled before calcined. The dried gel was calcined at 300 °C for 30 min and then at 500 °C for 5 h.",
            "synthesis" : "sol-gel",
            "description" : "solid solution",
            "particle_size_nm": null,
            "crystallite_size_nm": 5.4,
            "phase_types": "Fluorite",
            "phase_flag": "single",
            "microscopy": null,
            "image_path": "",
            "morphology": null,
            "pretreatment_temp": null,
            "pretreatment_o2_vol%": null,
            "pretreatment_time_h": null, 
            "hierarchical": false,
            "lattice_parameter_A": 5.3404,
            "reactions": [],
            "osc_entries": [
                {
                    "value_raw": 83.6,
                    "temperature": 300,
                    "units_raw": "umol O g^-1",
                    "measurement_class": "c",
                    "method": "CO_TPR",
                    "pulse_duration_secs": 5,
                    "pulse_volume_ml": 25,
                    "basis": "g_catalyst",
                    "species_basis": "CO_equiv",
                    "measure": "red_cons",
                    "h2_vol%": null,
                    "co_vol%": 4,
                    "o2_vol%": null,
                    "value_O_umol_per_g_catalyst": 83.6
                },
                {
                    "value_raw": 195.9,
                    "temperature": 350,
                    "units_raw": "umol O g^-1",
                    "measurement_class": "c",
                    "method": "CO_TPR",
                    "pulse_duration_secs": 5,
                    "pulse_volume_ml": 25,
                    "basis": "g_catalyst",
                    "species_basis": "CO_equiv",
                    "measure": "red_cons",
                    "h2_vol%": null,
                    "co_vol%": 4,
                    "o2_vol%": null,
                    "value_O_umol_per_g_catalyst": 195.9
                },
                {
                    "value_raw": 345.9,
                    "temperature": 400,
                    "units_raw": "umol O g^-1",
                    "measurement_class": "c",
                    "method": "CO_TPR",
                    "pulse_duration_secs": 5,
                    "pulse_volume_ml": 25,
                    "basis": "g_catalyst",
                    "species_basis": "CO_equiv",
                    "measure": "red_cons",
                    "h2_vol%": null,
                    "co_vol%": 4,
                    "o2_vol%": null,
                    "value_O_umol_per_g_catalyst": 345.9
                },
                {
                    "value_raw": 519.1,
                    "temperature": 450,
                    "units_raw": "umol O g^-1",
                    "measurement_class": "c",
                    "method": "CO_TPR",
                    "pulse_duration_secs": 5,
                    "pulse_volume_ml": 25,
                    "basis": "g_catalyst",
                    "species_basis": "CO_equiv",
                    "measure": "red_cons",
                    "h2_vol%": null,
                    "co_vol%": 4,
                    "o2_vol%": null,
                    "value_O_umol_per_g_catalyst": 519.1
                },
                {
                    "value_raw": 712.9,
                    "temperature": 450,
                    "units_raw": "umol O g^-1",
                    "measurement_class": "c",
                    "method": "CO_TPR",
                    "pulse_duration_secs": 5,
                    "pulse_volume_ml": 25,
                    "basis": "g_catalyst",
                    "species_basis": "CO_equiv",
                    "measure": "red_cons",
                    "h2_vol%": null,
                    "co_vol%": 4,
                    "o2_vol%": null,
                    "value_O_umol_per_g_catalyst": 712.9
                },
                {
                    "value_raw": 855.9,
                    "temperature": 450,
                    "units_raw": "umol O g^-1",
                    "measurement_class": "c",
                    "method": "CO_TPR",
                    "pulse_duration_secs": 5,
                    "pulse_volume_ml": 25,
                    "basis": "g_catalyst",
                    "species_basis": "CO_equiv",
                    "measure": "red_cons",
                    "h2_vol%": null,
                    "co_vol%": 4,
                    "o2_vol%": null,
                    "value_O_umol_per_g_catalyst": 855.9
                }
            ],
            "h2_tpr_peaks": {}
        },
        {
            "doi": "10.1016/S0926-860X(03)00309-0",
            "name": "CZ",
            "Ce": 0.6,
            "Zr":0.4,
            "deposit": null,
            "Sbet" : 52.9,
            "calcination_temp" : 550,
            "calcination_time" : 5,
            "Dpore": 6.35,
            "Vtotal": 0.0671,
            "calcination_flowing_gas" : null,
            "calcination_reactive_gas" : null,
            "synthesis_para" : "The Ce0.6Zr0.4O2 (CZ), Ce0.6Zr0.35Y0.05O2 (CZY), Pr0.60Zr0.40O2 (PZ), and Pr0.60Zr0.35Y0.05O2 (PZY) solid solutions were prepared by precipitation method (i) Ce(NO3)3·6H2O (Aldrich, 99%) and ZrO(NO3)2·xH2O (Acros, 99.5%) for CZ, (ii) Ce(NO3)3·6H2O, ZrO(NO3)2·xH2O and Y2O3 (Acros, 99.99%; dissolved with HNO3) for CZY, (iii) Pr6O11 (Sigma, 99.9%; dissolved with HNO3) and ZrO(NO3)2·xH2O for PZ, and (iv) Pr6O11 (dissolved with HNO3), ZrO(NO3)2·xH2O and Y2O3 (dissolved with HNO3) for PZY at the appropriate ratios were mixed in aqueous solutions. Then, an ammonia solution (3N) was added dropwise to each solution to reach a pH value of ca. 10. The resulting precipitate was washed with distilled water, filtered, and dried at 80 °C overnight. After calcination at 550 °C in air for 5 h, the powders were in turn ground, tabletted, crushed, and sieved to a size range of 60–80 mesh.",
            "synthesis" : "coprecipitation",
            "description" : "solid solution",
            "particle_size_nm": null,
            "crystallite_size_nm": 7.5,
            "phase_types": "Fluorite",
            "phase_flag": "single",
            "microscopy": null,
            "image_path": "",
            "morphology": null,
            "pretreatment_temp": null,
            "pretreatment_o2_vol%": null,
            "pretreatment_time_h": null, 
            "hierarchical": false,
            "lattice_parameter_A": null,
            "reactions": [],
            "osc_entries": [
                {
                    "value_raw": 0.997,
                    "temperature": 900,
                    "units_raw": "mmol O2 g^-1",
                    "measurement_class": "b",
                    "method": "H2_TPR",
                    "pulse_duration_min": null,
                    "pulse_volume_ml": null,
                    "basis": "g_catalyst",
                    "species_basis": "O2",
                    "measure": "red_cons",
                    "h2_vol%": 5,
                    "co_vol%": null,
                    "o2_vol%": null,
                    "value_O_umol_per_g_catalyst": 997
                }
            ],
            "h2_tpr_peaks": {
                "temps": [581, 855],
                "h2_vol%": 5,
                "flow_rate_mL_min": 50,
                "mass_catalyst_g": null,
                "pretreatment_temp": 500,
                "pretreatment_time": 1,
                "pretreatment_oxidising": true,
                "start_temp": 25,
                "ramp_rate_C_min": 10
            }
        },
        {
            "doi": "10.1016/S0926-860X(03)00309-0",
            "name": "CZY",
            "Ce": 0.6,
            "Zr": 0.35,
            "Y": 0.05,
            "deposit": null,
            "Sbet" : 69.1,
            "calcination_temp" : 550,
            "calcination_time" : 5,
            "Dpore": 4.87,
            "Vtotal": 0.0643,
            "calcination_flowing_gas" : null,
            "calcination_reactive_gas" : null,
            "synthesis_para" : "The Ce0.6Zr0.4O2 (CZ), Ce0.6Zr0.35Y0.05O2 (CZY), Pr0.60Zr0.40O2 (PZ), and Pr0.60Zr0.35Y0.05O2 (PZY) solid solutions were prepared by precipitation method (i) Ce(NO3)3·6H2O (Aldrich, 99%) and ZrO(NO3)2·xH2O (Acros, 99.5%) for CZ, (ii) Ce(NO3)3·6H2O, ZrO(NO3)2·xH2O and Y2O3 (Acros, 99.99%; dissolved with HNO3) for CZY, (iii) Pr6O11 (Sigma, 99.9%; dissolved with HNO3) and ZrO(NO3)2·xH2O for PZ, and (iv) Pr6O11 (dissolved with HNO3), ZrO(NO3)2·xH2O and Y2O3 (dissolved with HNO3) for PZY at the appropriate ratios were mixed in aqueous solutions. Then, an ammonia solution (3N) was added dropwise to each solution to reach a pH value of ca. 10. The resulting precipitate was washed with distilled water, filtered, and dried at 80 °C overnight. After calcination at 550 °C in air for 5 h, the powders were in turn ground, tabletted, crushed, and sieved to a size range of 60–80 mesh.",
            "synthesis" : "coprecipitation",
            "description" : "solid solution",
            "particle_size_nm": null,
            "crystallite_size_nm": 6.62,
            "phase_types": "Fluorite",
            "phase_flag": "single",
            "microscopy": null,
            "image_path": "",
            "morphology": null,
            "pretreatment_temp": null,
            "pretreatment_o2_vol%": null,
            "pretreatment_time_h": null, 
            "hierarchical": false,
            "lattice_parameter_A": null,
            "reactions": [],
            "osc_entries": [
                {
                    "value_raw": 0.960,
                    "temperature": 900,
                    "units_raw": "mmol O2 g^-1",
                    "measurement_class": "b",
                    "method": "H2_TPR",
                    "pulse_duration_min": null,
                    "pulse_volume_ml": null,
                    "basis": "g_catalyst",
                    "species_basis": "O2",
                    "measure": "red_cons",
                    "h2_vol%": 5,
                    "co_vol%": null,
                    "o2_vol%": null,
                    "value_O_umol_per_g_catalyst": 960
                }
            ],
            "h2_tpr_peaks": {
                "temps": [549, 842],
                "h2_vol%": 5,
                "flow_rate_mL_min": 50,
                "mass_catalyst_g": null,
                "pretreatment_temp": 500,
                "pretreatment_time": 1,
                "pretreatment_oxidising": true,
                "start_temp": 25,
                "ramp_rate_C_min": 10
            }
        },
        {
            "doi": "10.1016/j.jssc.2011.09.018",
            "name": "Ce_La(10)",
            "Ce": 0.532,
            "La": 0.0515,
            "deposit": null,
            "Sbet" : 98,
            "calcination_temp" : 300,
            "calcination_time" : 2,
            "Dpore": 4.4,
            "Vtotal": 0.115,
            "calcination_flowing_gas" : null,
            "calcination_reactive_gas" : null,
            "synthesis_para" : "CeO2/M2O3 mixed oxides (M=La, Eu and Gd) were prepared by coprecipitation [10]. The appropriate amounts of Ce(NO3)3·6H2O (Alfa-Aesar 99.5%), La(NO3)3·6H2O (Fluka ≥99.0%), Eu(NO3)3·6H2O (Alfa Aesar 99.9%) or Gd(NO3)3·5H2O (Aldrich 99.99%) were dissolved in distilled water to obtain a 0.1 M solution, in order to achieve a 10% M2O3 weight percentage (w/w) in CeO2. Then, the cationic solutions were precipitated by addition of ammonium hydroxide (30% w/w), at room temperature under continuous stirring at pH 9. The precipitated gels were washed by filtration with distilled water and dried overnight at 100 °C. Finally, the samples were calcined at 300 °C for 2 h (10 °C/min). For comparative purposes, pure cerium oxide was prepared in a similar way.",
            "synthesis" : "coprecipitation",
            "description" : "solid solution",
            "particle_size_nm": null,
            "crystallite_size_nm": 11,
            "phase_types": "Fluorite",
            "phase_flag": "single",
            "microscopy": null,
            "image_path": "",
            "morphology": null,
            "pretreatment_temp": 400,
            "pretreatment_o2_vol%": 21,
            "pretreatment_time_h": 1, 
            "hierarchical": false,
            "lattice_parameter_A": 5.4378,
            "reactions": [
                {
                    "gas_co_content" : 3.4,
                    "gas_o2_content" : 21,
                    "gas_h2o_content" : 0,
                    "gas_co2_content" : 0,
                    "flow_mL_h_g" : 31500,
                    "flow_h-1": null,
                    "notes": null,
                    "mass_catalyst_g": 0.08,
                    "temps": [234.51787430973195, 247.27469874130878, 258.8063672337857, 270.3179145520803, 283.47939815332336, 295.26593485210935, 307.86849694828857, 314.5386661897203, 321.89183751034005, 329.0818037514812, 336.5445236870934, 343.12973685975544, 350.3945985825751, 357.8405508730354, 364.9612108475486, 372.30767511010754, 379.08627512352166, 385.88052493907753, 391.9694158152429, 399.24992734020435],
                    "conversion": [0.913278995595606, 1.4858502505948472, 2.0948716650635353, 2.3416696198045868, 3.7844884321368912, 5.717865640662178, 9.325672049815218, 11.865033159520072, 15.767478357717815, 21.44231256011745, 27.543158001316254, 34.061661519769146, 41.16564572470004, 49.82559611198299, 57.66845542449248, 65.15136941224117, 72.07234344150255, 77.19359084695995, 81.93287095631042, 86.17703639953424]
                }
            ],
            "osc_entries": [
                {
                    "value_raw": 1383,
                    "temperature": 900,
                    "units_raw": "umol H2 g^-1",
                    "measurement_class": "b",
                    "method": "H2_TPR",
                    "pulse_duration_min": null,
                    "pulse_volume_ml": null,
                    "basis": "g_ceria",
                    "species_basis": "H2_equiv",
                    "measure": "red_cons",
                    "h2_vol%": 5,
                    "co_vol%": null,
                    "o2_vol%": null,
                    "value_O_umol_per_g_catalyst": 1267
                }
            ],
            "h2_tpr_peaks": {
                "temps": [446, 523, 723],
                "h2_vol%": 5,
                "flow_rate_mL_min": 50,
                "mass_catalyst_g": 0.05,
                "pretreatment_temp": null,
                "pretreatment_time": null,
                "pretreatment_oxidising": true,
                "start_temp": 25,
                "ramp_rate_C_min": 10
            }
        },
        {
            "doi": "10.1016/j.jssc.2011.09.018",
            "name": "Ce_Gd(10)",
            "Ce": 0.518,
            "Gd": 0.0596,
            "deposit": null,
            "Sbet" : 96,
            "calcination_temp" : 300,
            "calcination_time" : 2,
            "Dpore": 5.3,
            "Vtotal": 0.138,
            "calcination_flowing_gas" : null,
            "calcination_reactive_gas" : null,
            "synthesis_para" : "CeO2/M2O3 mixed oxides (M=La, Eu and Gd) were prepared by coprecipitation [10]. The appropriate amounts of Ce(NO3)3·6H2O (Alfa-Aesar 99.5%), La(NO3)3·6H2O (Fluka ≥99.0%), Eu(NO3)3·6H2O (Alfa Aesar 99.9%) or Gd(NO3)3·5H2O (Aldrich 99.99%) were dissolved in distilled water to obtain a 0.1 M solution, in order to achieve a 10% M2O3 weight percentage (w/w) in CeO2. Then, the cationic solutions were precipitated by addition of ammonium hydroxide (30% w/w), at room temperature under continuous stirring at pH 9. The precipitated gels were washed by filtration with distilled water and dried overnight at 100 °C. Finally, the samples were calcined at 300 °C for 2 h (10 °C/min). For comparative purposes, pure cerium oxide was prepared in a similar way.",
            "synthesis" : "coprecipitation",
            "description" : "solid solution",
            "particle_size_nm": null,
            "crystallite_size_nm": 11,
            "phase_types": "Fluorite",
            "phase_flag": "single",
            "microscopy": null,
            "image_path": "",
            "morphology": null,
            "pretreatment_temp": 400,
            "pretreatment_o2_vol%": 21,
            "pretreatment_time_h": 1, 
            "hierarchical": false,
            "lattice_parameter_A": 5.4209,
            "reactions": [
                {
                    "gas_co_content" : 3.4,
                    "gas_o2_content" : 21,
                    "gas_h2o_content" : 0,
                    "gas_co2_content" : 0,
                    "flow_mL_h_g" : 31500,
                    "flow_h-1": null,
                    "notes": null,
                    "mass_catalyst_g": 0.08,
                    "temps": [247.22551364886317, 253.73918486887703, 265.2328466990096, 271.85942006304634, 278.4200406894856, 284.7760960450714, 290.5832904826846, 296.3971919783586, 302.7219477296609, 307.8472579310962, 315.01374946902456, 322.1444700306289, 328.6234881173288, 335.4266806769657, 341.4686221467057, 348.57810369111763, 354.6133381027969, 361.86031433745444, 369.1698897806792, 375.0340942118089, 381.812694225223, 388.8674014621387, 394.5672829707796],
                    "conversion": [1.2398116741760745, 1.2914494000911265, 1.7744140130613069, 2.672758568318737, 3.4450463220776593, 4.2553029919505905, 4.697261175517643, 6.310940110362983, 7.415835569280616, 9.99772186503316, 12.905381461043891, 17.906647091581025, 23.592112590492583, 30.27008555662431, 37.42418873082569, 44.83648053460234, 53.079532222953475, 61.26031488887764, 68.27317369513491, 75.37867665671037, 80.56143370627245, 85.15871006935654, 89.49400091125398]
                }
            ],
            "osc_entries": [
                {
                    "value_raw": 1197,
                    "temperature": 900,
                    "units_raw": "umol H2 g^-1",
                    "measurement_class": "b",
                    "method": "H2_TPR",
                    "pulse_duration_min": null,
                    "pulse_volume_ml": null,
                    "basis": "g_ceria",
                    "species_basis": "H2_equiv",
                    "measure": "red_cons",
                    "h2_vol%": 5,
                    "co_vol%": null,
                    "o2_vol%": null,
                    "value_O_umol_per_g_catalyst": 1067
                }
            ],
            "h2_tpr_peaks": {
                "temps": [450, 532, 747],
                "h2_vol%": 5,
                "flow_rate_mL_min": 50,
                "mass_catalyst_g": 0.05,
                "pretreatment_temp": null,
                "pretreatment_time": null,
                "pretreatment_oxidising": true,
                "start_temp": 25,
                "ramp_rate_C_min": 10
            }
        },
        {
            "doi": "10.1016/j.jssc.2011.09.018",
            "name": "Ce_Eu(10)",
            "Ce": 0.536,
            "Eu": 0.043,
            "deposit": null,
            "Sbet" : 84,
            "calcination_temp" : 300,
            "calcination_time" : 2,
            "Dpore": 6.2,
            "Vtotal": 0.143,
            "calcination_flowing_gas" : null,
            "calcination_reactive_gas" : null,
            "synthesis_para" : "CeO2/M2O3 mixed oxides (M=La, Eu and Gd) were prepared by coprecipitation [10]. The appropriate amounts of Ce(NO3)3·6H2O (Alfa-Aesar 99.5%), La(NO3)3·6H2O (Fluka ≥99.0%), Eu(NO3)3·6H2O (Alfa Aesar 99.9%) or Gd(NO3)3·5H2O (Aldrich 99.99%) were dissolved in distilled water to obtain a 0.1 M solution, in order to achieve a 10% M2O3 weight percentage (w/w) in CeO2. Then, the cationic solutions were precipitated by addition of ammonium hydroxide (30% w/w), at room temperature under continuous stirring at pH 9. The precipitated gels were washed by filtration with distilled water and dried overnight at 100 °C. Finally, the samples were calcined at 300 °C for 2 h (10 °C/min). For comparative purposes, pure cerium oxide was prepared in a similar way.",
            "synthesis" : "coprecipitation",
            "description" : "solid solution",
            "particle_size_nm": null,
            "crystallite_size_nm": 13,
            "phase_types": "Fluorite",
            "phase_flag": "single",
            "microscopy": null,
            "image_path": "",
            "morphology": null,
            "pretreatment_temp": 400,
            "pretreatment_o2_vol%": 21,
            "pretreatment_time_h": 1, 
            "hierarchical": false,
            "lattice_parameter_A": 5.4251,
            "reactions": [
                {
                    "gas_co_content" : 3.4,
                    "gas_o2_content" : 21,
                    "gas_h2o_content" : 0,
                    "gas_co2_content" : 0,
                    "flow_mL_h_g" : 31500,
                    "flow_h-1": null,
                    "notes": null,
                    "mass_catalyst_g": 0.08,
                    "temps": [246.1568557311811, 257.9199177267545, 270.08875673500415, 282.53817433879584, 294.1167922376981, 305.3991817389166, 312.74564600147556, 319.1743611527197, 325.59078003085244, 332.40962239263115, 339.07643810503254, 346.278700619285, 352.1160768181717, 359.0075789756087, 365.02045652708534, 370.86453978403273, 377.9907889735965, 384.1601645464911, 390.0042478034385, 396.17474121934316],
                    "conversion": [2.97195362729712, 3.569584366931606, 4.58563256214246, 5.796081607857035, 7.29509441603807, 11.884017617577078, 14.70358932820331, 19.742064496532173, 25.05619399584873, 31.864780033412643, 38.793347845896825, 46.60811016048195, 54.56183870804434, 61.90123019288209, 68.13724497544676, 73.8158760694578, 78.7070318432643, 83.12889181390167, 86.70024806358528, 89.26466865792537]
                }
            ],
            "osc_entries": [
                {
                    "value_raw": 1261,
                    "temperature": 900,
                    "units_raw": "umol H2 g^-1",
                    "measurement_class": "b",
                    "method": "H2_TPR",
                    "pulse_duration_min": null,
                    "pulse_volume_ml": null,
                    "basis": "g_ceria",
                    "species_basis": "H2_equiv",
                    "measure": "red_cons",
                    "h2_vol%": 5,
                    "co_vol%": null,
                    "o2_vol%": null,
                    "value_O_umol_per_g_catalyst": 1163
                }
            ],
            "h2_tpr_peaks": {
                "temps": [428, 514, 723],
                "h2_vol%": 5,
                "flow_rate_mL_min": 50,
                "mass_catalyst_g": 0.05,
                "pretreatment_temp": null,
                "pretreatment_time": null,
                "pretreatment_oxidising": true,
                "start_temp": 25,
                "ramp_rate_C_min": 10
            }
        },
        {
            "doi": "10.1021/jp101939v",
            "name": "CeCu73",
            "Ce": 0.7,
            "Cu": 0.3,
            "deposit": null,
            "Sbet" : 62.9,
            "calcination_temp" : 550,
            "calcination_time" : 4,
            "Dpore": null,
            "Vtotal": null,
            "calcination_flowing_gas" : null,
            "calcination_reactive_gas" : null,
            "synthesis_para" : "CeM73 catalysts (molar ratio of Ce/M is 7/3; M = Cu, Ti, Zr, and Tb) were synthesized by a hydrothermal method. (31) Raw materials were analytical grade reagents of (NH4)2Ce(NO3)6, Cu(NO3)2, ZrO(NO3)2·5H2O, Ti(OC4H9)4, Tb(NO3)3, and urea. The Ce concentration was 0.228 mol L−1. In a typical synthesis process, certain amounts of the precursor of M and stoichiometric urea were dissolved in deionized water with the Ce/M molar ratio of 7:3. The solution was then transferred into a Teflon-lined container and hydrothermally treated at 130 °C for 4 h with stirring. After it cooled to room temperature, the precipitate was filtered, washed with deionized water, and then dried at 110 °C overnight. After calcination in the air at 550 °C for 4 h, the obtained powder was defined as CeM.",
            "synthesis" : "hydrothermal",
            "description" : "solid solution",
            "particle_size_nm": null,
            "crystallite_size_nm": null,
            "phase_types": "Fluorite & CuO",
            "phase_flag": "multi",
            "microscopy": null,
            "image_path": "",
            "morphology": null,
            "pretreatment_temp": 550,
            "pretreatment_o2_vol%": 0,
            "pretreatment_time_h": 2, 
            "hierarchical": false,
            "lattice_parameter_A": null,
            "reactions": [],
            "osc_entries": [
                {
                    "value_raw": 481,
                    "temperature": 150,
                    "units_raw": "uL CO g-1",
                    "measurement_class": "c",
                    "method": "CO_TPR",
                    "pulse_duration_min": null,
                    "pulse_volume_ml": 0.073,
                    "basis": "g_catalyst",
                    "species_basis": "CO_equiv",
                    "measure": "red_cons",
                    "h2_vol%": null,
                    "co_vol%": 35.7,
                    "o2_vol%": null,
                    "value_O_umol_per_g_catalyst": 21.5
                }
            ]
        },
        {
            "doi": "10.1021/jp101939v",
            "name": "CeTi73",
            "Ce": 0.7,
            "Ti": 0.3,
            "deposit": null,
            "Sbet" : 83.1,
            "calcination_temp" : 550,
            "calcination_time" : 4,
            "Dpore": null,
            "Vtotal": null,
            "calcination_flowing_gas" : null,
            "calcination_reactive_gas" : null,
            "synthesis_para" : "CeM73 catalysts (molar ratio of Ce/M is 7/3; M = Cu, Ti, Zr, and Tb) were synthesized by a hydrothermal method. (31) Raw materials were analytical grade reagents of (NH4)2Ce(NO3)6, Cu(NO3)2, ZrO(NO3)2·5H2O, Ti(OC4H9)4, Tb(NO3)3, and urea. The Ce concentration was 0.228 mol L−1. In a typical synthesis process, certain amounts of the precursor of M and stoichiometric urea were dissolved in deionized water with the Ce/M molar ratio of 7:3. The solution was then transferred into a Teflon-lined container and hydrothermally treated at 130 °C for 4 h with stirring. After it cooled to room temperature, the precipitate was filtered, washed with deionized water, and then dried at 110 °C overnight. After calcination in the air at 550 °C for 4 h, the obtained powder was defined as CeM.",
            "synthesis" : "hydrothermal",
            "description" : "solid solution",
            "particle_size_nm": null,
            "crystallite_size_nm": null,
            "phase_types": "Fluorite",
            "phase_flag": "single",
            "microscopy": null,
            "image_path": "",
            "morphology": null,
            "pretreatment_temp": 550,
            "pretreatment_o2_vol%": 0,
            "pretreatment_time_h": 2, 
            "hierarchical": false,
            "lattice_parameter_A": null,
            "reactions": [],
            "osc_entries": [
                {
                    "value_raw": 281,
                    "temperature": 150,
                    "units_raw": "uL CO g-1",
                    "measurement_class": "c",
                    "method": "CO_TPR",
                    "pulse_duration_min": null,
                    "pulse_volume_ml": 0.073,
                    "basis": "g_catalyst",
                    "species_basis": "CO_equiv",
                    "measure": "red_cons",
                    "h2_vol%": null,
                    "co_vol%": 35.7,
                    "o2_vol%": null,
                    "value_O_umol_per_g_catalyst": 12.5
                }
            ]
        },
        {
            "doi": "10.1021/jp101939v",
            "name": "CeZr73",
            "Ce": 0.7,
            "Zr": 0.3,
            "deposit": null,
            "Sbet" : 109.9,
            "calcination_temp" : 550,
            "calcination_time" : 4,
            "Dpore": null,
            "Vtotal": null,
            "calcination_flowing_gas" : null,
            "calcination_reactive_gas" : null,
            "synthesis_para" : "CeM73 catalysts (molar ratio of Ce/M is 7/3; M = Cu, Ti, Zr, and Tb) were synthesized by a hydrothermal method. (31) Raw materials were analytical grade reagents of (NH4)2Ce(NO3)6, Cu(NO3)2, ZrO(NO3)2·5H2O, Ti(OC4H9)4, Tb(NO3)3, and urea. The Ce concentration was 0.228 mol L−1. In a typical synthesis process, certain amounts of the precursor of M and stoichiometric urea were dissolved in deionized water with the Ce/M molar ratio of 7:3. The solution was then transferred into a Teflon-lined container and hydrothermally treated at 130 °C for 4 h with stirring. After it cooled to room temperature, the precipitate was filtered, washed with deionized water, and then dried at 110 °C overnight. After calcination in the air at 550 °C for 4 h, the obtained powder was defined as CeM.",
            "synthesis" : "hydrothermal",
            "description" : "solid solution",
            "particle_size_nm": null,
            "crystallite_size_nm": null,
            "phase_types": "Fluorite",
            "phase_flag": "single",
            "microscopy": null,
            "image_path": "",
            "morphology": null,
            "pretreatment_temp": 550,
            "pretreatment_o2_vol%": 0,
            "pretreatment_time_h": 2, 
            "hierarchical": false,
            "lattice_parameter_A": null,
            "reactions": [],
            "osc_entries": [
                {
                    "value_raw": 153,
                    "temperature": 150,
                    "units_raw": "uL CO g-1",
                    "measurement_class": "c",
                    "method": "CO_TPR",
                    "pulse_duration_min": null,
                    "pulse_volume_ml": 0.073,
                    "basis": "g_catalyst",
                    "species_basis": "CO_equiv",
                    "measure": "red_cons",
                    "h2_vol%": null,
                    "co_vol%": 35.7,
                    "o2_vol%": null,
                    "value_O_umol_per_g_catalyst": 6.83
                }
            ]
        },
        {
            "doi": "10.1021/jp101939v",
            "name": "CeTb73",
            "Ce": 0.7,
            "Tb": 0.3,
            "deposit": null,
            "Sbet" : 112.6,
            "calcination_temp" : 550,
            "calcination_time" : 4,
            "Dpore": null,
            "Vtotal": null,
            "calcination_flowing_gas" : null,
            "calcination_reactive_gas" : null,
            "synthesis_para" : "CeM73 catalysts (molar ratio of Ce/M is 7/3; M = Cu, Ti, Zr, and Tb) were synthesized by a hydrothermal method. (31) Raw materials were analytical grade reagents of (NH4)2Ce(NO3)6, Cu(NO3)2, ZrO(NO3)2·5H2O, Ti(OC4H9)4, Tb(NO3)3, and urea. The Ce concentration was 0.228 mol L−1. In a typical synthesis process, certain amounts of the precursor of M and stoichiometric urea were dissolved in deionized water with the Ce/M molar ratio of 7:3. The solution was then transferred into a Teflon-lined container and hydrothermally treated at 130 °C for 4 h with stirring. After it cooled to room temperature, the precipitate was filtered, washed with deionized water, and then dried at 110 °C overnight. After calcination in the air at 550 °C for 4 h, the obtained powder was defined as CeM.",
            "synthesis" : "hydrothermal",
            "description" : "solid solution",
            "particle_size_nm": null,
            "crystallite_size_nm": null,
            "phase_types": "Fluorite",
            "phase_flag": "single",
            "microscopy": null,
            "image_path": "",
            "morphology": null,
            "pretreatment_temp": 550,
            "pretreatment_o2_vol%": 0,
            "pretreatment_time_h": 2, 
            "hierarchical": false,
            "lattice_parameter_A": null,
            "reactions": [],
            "osc_entries": [
                {
