Repository: Iwanap1/co_oxidation

# Training an Extrapolatable Model for CO Oxidation Light-Off Prediction over Cerium-Based Catalysts
Extrapolatable NNs for CO Oxidation light-off prediction



The exact architecture can be dictated by the provided model configs. In the most physically-informed scenario, the archictecture includes latent states for both the H<sub>2</sub>-TPR and dynamic oxygen storage capacity (OSC), which are trained both on those experimental measurements and the conversion itself. The weight-hourly space velocity is not included in the features for the conversion net, rather is used to calculate conversion using the solution for a simple first-order kinetic model in a PFR.

File: src/db/migrations/23-3-26.json (part 12 of 17)
{
                    "value_raw": 53,
                    "temperature": 150,
                    "units_raw": "uL CO g-1",
                    "measurement_class": "c",
                    "method": "CO_TPR",
                    "pulse_duration_min": null,
                    "pulse_volume_ml": 0.073,
                    "basis": "g_catalyst",
                    "species_basis": "CO_equiv",
                    "measure": "red_cons",
                    "h2_vol%": null,
                    "co_vol%": 35.7,
                    "o2_vol%": null,
                    "value_O_umol_per_g_catalyst": 2.37
                }
            ]
        },
        {
            "doi": "10.1016/j.jcis.2017.07.114",
            "name": "MnCe",
            "Ce": 0.9,
            "Mn": 0.1,
            "deposit": null,
            "Sbet" : 121,
            "calcination_temp" : 550,
            "calcination_time" : 6,
            "Dpore": 10.1,
            "Vtotal": 0.306,
            "calcination_flowing_gas" : null,
            "calcination_reactive_gas" : null,
            "synthesis_para" : "The transition metal doped ceria-based solid solutions M0.1Ce0.9O2 (M = Mn, Fe, Co, Cu) were prepared by the CTAB-assisted co-precipitation method [18]. The metal nitrates or MnSO4·H2O were used as starting materials. In detail, the transition metal salt and Ce(NO3)3⋅6H2O were mixed in deionized water with the mole ratio of TM:Ce = 1:9. A suitable amount of CTAB (with a 1:1 ratio of CTAB to metal ions) was dissolved in deionized water and then the solution was heated to 30 °C to ensure that the CTAB dissolved. Then, the corresponding metal salt solution was dissolved in CTAB solution with subsequently vigorous stirring for 30 min, giving a clear homogeneous solution. Afterward, 1 M NaOH aqueous solution was added as precipitating agent in dropwise manner under vigorous stirring until the pH maintained constant around 11. The resulting slurry was aged in the mother liquor at 80 °C for 3 h. The obtained precipitate was then filtered and repeatedly washed with sufficient deionized water and absolute ethyl alcohol in order to remove the sodium ions and surfactant thoroughly. The solid product was dried at 110 °C for 12 h in electrical oven and then calcined at 550 °C for 6 h to obtain the catalysts samples (denoted as MnCe, FeCe, CoCe, CuCe, respectively).",
            "synthesis" : "CTAB assisted coprecipitation",
            "description" : "solid solution",
            "particle_size_nm": null,
            "crystallite_size_nm": 8.8,
            "phase_types": "Fluorite",
            "phase_flag": "single",
            "microscopy": null,
            "image_path": "",
            "morphology": null,
            "pretreatment_temp": null,
            "pretreatment_o2_vol%": null,
            "pretreatment_time_h": null, 
            "hierarchical": true,
            "lattice_parameter_A": 5.401,
            "reactions": [],
            "osc_entries": [
                {
                    "value_raw": 1.25,
                    "temperature": 500,
                    "units_raw": "mmol H2 g^-1",
                    "measurement_class": "b",
                    "method": "H2_TPR",
                    "pulse_duration_min": null,
                    "pulse_volume_ml": "FLOAT FOR CLASS c ONLY",
                    "basis": "g_catalyst",
                    "species_basis": "H2_equiv",
                    "measure": "red_cons",
                    "h2_vol%": 5,
                    "co_vol%": null,
                    "o2_vol%": null,
                    "value_O_umol_per_g_catalyst": 1250
                }
            ],
            "h2_tpr_peaks": {
                "temps": [420, 515],
                "h2_vol%": 5,
                "flow_rate_mL_min": 50,
                "mass_catalyst_g": 0.05,
                "pretreatment_temp": 500,
                "pretreatment_time": 0.5,
                "pretreatment_oxidising": false,
                "start_temp": 25,
                "ramp_rate_C_min": 10
            }
        },
        {
            "doi": "10.1016/j.jcis.2017.07.114",
            "name": "FeCe",
            "Ce": 0.9,
            "Fe": 0.1,
            "deposit": null,
            "Sbet" : 100,
            "calcination_temp" : 550,
            "calcination_time" : 6,
            "Dpore": 7.3,
            "Vtotal": 0.181,
            "calcination_flowing_gas" : null,
            "calcination_reactive_gas" : null,
            "synthesis_para" : "The transition metal doped ceria-based solid solutions M0.1Ce0.9O2 (M = Mn, Fe, Co, Cu) were prepared by the CTAB-assisted co-precipitation method [18]. The metal nitrates or MnSO4·H2O were used as starting materials. In detail, the transition metal salt and Ce(NO3)3⋅6H2O were mixed in deionized water with the mole ratio of TM:Ce = 1:9. A suitable amount of CTAB (with a 1:1 ratio of CTAB to metal ions) was dissolved in deionized water and then the solution was heated to 30 °C to ensure that the CTAB dissolved. Then, the corresponding metal salt solution was dissolved in CTAB solution with subsequently vigorous stirring for 30 min, giving a clear homogeneous solution. Afterward, 1 M NaOH aqueous solution was added as precipitating agent in dropwise manner under vigorous stirring until the pH maintained constant around 11. The resulting slurry was aged in the mother liquor at 80 °C for 3 h. The obtained precipitate was then filtered and repeatedly washed with sufficient deionized water and absolute ethyl alcohol in order to remove the sodium ions and surfactant thoroughly. The solid product was dried at 110 °C for 12 h in electrical oven and then calcined at 550 °C for 6 h to obtain the catalysts samples (denoted as MnCe, FeCe, CoCe, CuCe, respectively).",
            "synthesis" : "CTAB assisted coprecipitation",
            "description" : "solid solution",
            "particle_size_nm": null,
            "crystallite_size_nm": 7.5,
            "phase_types": "Fluorite",
            "phase_flag": "single",
            "microscopy": null,
            "image_path": "",
            "morphology": null,
            "pretreatment_temp": null,
            "pretreatment_o2_vol%": null,
            "pretreatment_time_h": null, 
            "hierarchical": true,
            "lattice_parameter_A": 5.383,
            "reactions": [],
            "osc_entries": [
                {
                    "value_raw": 0.93,
                    "temperature": 500,
                    "units_raw": "mmol H2 g^-1",
                    "measurement_class": "b",
                    "method": "H2_TPR",
                    "pulse_duration_min": null,
                    "pulse_volume_ml": "FLOAT FOR CLASS c ONLY",
                    "basis": "g_catalyst",
                    "species_basis": "H2_equiv",
                    "measure": "red_cons",
                    "h2_vol%": 5,
                    "co_vol%": null,
                    "o2_vol%": null,
                    "value_O_umol_per_g_catalyst": 930
                }
            ],
            "h2_tpr_peaks": {
                "temps": [399, 655],
                "h2_vol%": 5,
                "flow_rate_mL_min": 50,
                "mass_catalyst_g": 0.05,
                "pretreatment_temp": 500,
                "pretreatment_time": 0.5,
                "pretreatment_oxidising": false,
                "start_temp": 25,
                "ramp_rate_C_min": 10
            }
        },
        {
            "doi": "10.1016/j.jcis.2017.07.114",
            "name": "CoCe",
            "Ce": 0.9,
            "Co": 0.1,
            "deposit": null,
            "Sbet" : 68,
            "calcination_temp" : 550,
            "calcination_time" : 6,
            "Dpore": 4.4,
            "Vtotal": 0.074,
            "calcination_flowing_gas" : null,
            "calcination_reactive_gas" : null,
            "synthesis_para" : "The transition metal doped ceria-based solid solutions M0.1Ce0.9O2 (M = Mn, Fe, Co, Cu) were prepared by the CTAB-assisted co-precipitation method [18]. The metal nitrates or MnSO4·H2O were used as starting materials. In detail, the transition metal salt and Ce(NO3)3⋅6H2O were mixed in deionized water with the mole ratio of TM:Ce = 1:9. A suitable amount of CTAB (with a 1:1 ratio of CTAB to metal ions) was dissolved in deionized water and then the solution was heated to 30 °C to ensure that the CTAB dissolved. Then, the corresponding metal salt solution was dissolved in CTAB solution with subsequently vigorous stirring for 30 min, giving a clear homogeneous solution. Afterward, 1 M NaOH aqueous solution was added as precipitating agent in dropwise manner under vigorous stirring until the pH maintained constant around 11. The resulting slurry was aged in the mother liquor at 80 °C for 3 h. The obtained precipitate was then filtered and repeatedly washed with sufficient deionized water and absolute ethyl alcohol in order to remove the sodium ions and surfactant thoroughly. The solid product was dried at 110 °C for 12 h in electrical oven and then calcined at 550 °C for 6 h to obtain the catalysts samples (denoted as MnCe, FeCe, CoCe, CuCe, respectively).",
            "synthesis" : "CTAB assisted coprecipitation",
            "description" : "solid solution",
            "particle_size_nm": null,
            "crystallite_size_nm": 8,
            "phase_types": "Fluorite",
            "phase_flag": "single",
            "microscopy": null,
            "image_path": "",
            "morphology": null,
            "pretreatment_temp": null,
            "pretreatment_o2_vol%": null,
            "pretreatment_time_h": null, 
            "hierarchical": true,
            "lattice_parameter_A": 5.365,
            "reactions": [],
            "osc_entries": [
                {
                    "value_raw": 0.71,
                    "temperature": 500,
                    "units_raw": "mmol H2 g^-1",
                    "measurement_class": "b",
                    "method": "H2_TPR",
                    "pulse_duration_min": null,
                    "pulse_volume_ml": "FLOAT FOR CLASS c ONLY",
                    "basis": "g_catalyst",
                    "species_basis": "H2_equiv",
                    "measure": "red_cons",
                    "h2_vol%": 5,
                    "co_vol%": null,
                    "o2_vol%": null,
                    "value_O_umol_per_g_catalyst": 710
                }
            ],
            "h2_tpr_peaks": {
                "temps": [346, 546],
                "h2_vol%": 5,
                "flow_rate_mL_min": 50,
                "mass_catalyst_g": 0.05,
                "pretreatment_temp": 500,
                "pretreatment_time": 0.5,
                "pretreatment_oxidising": false,
                "start_temp": 25,
                "ramp_rate_C_min": 10
            }
        },
        {
            "doi": "10.1016/j.jcis.2017.07.114",
            "name": "CuCe",
            "Ce": 0.9,
            "Cu": 0.1,
            "deposit": null,
            "Sbet" : 121,
            "calcination_temp" : 550,
            "calcination_time" : 6,
            "Dpore": 6.4,
            "Vtotal": 0.194,
            "calcination_flowing_gas" : null,
            "calcination_reactive_gas" : null,
            "synthesis_para" : "The transition metal doped ceria-based solid solutions M0.1Ce0.9O2 (M = Mn, Fe, Co, Cu) were prepared by the CTAB-assisted co-precipitation method [18]. The metal nitrates or MnSO4·H2O were used as starting materials. In detail, the transition metal salt and Ce(NO3)3⋅6H2O were mixed in deionized water with the mole ratio of TM:Ce = 1:9. A suitable amount of CTAB (with a 1:1 ratio of CTAB to metal ions) was dissolved in deionized water and then the solution was heated to 30 °C to ensure that the CTAB dissolved. Then, the corresponding metal salt solution was dissolved in CTAB solution with subsequently vigorous stirring for 30 min, giving a clear homogeneous solution. Afterward, 1 M NaOH aqueous solution was added as precipitating agent in dropwise manner under vigorous stirring until the pH maintained constant around 11. The resulting slurry was aged in the mother liquor at 80 °C for 3 h. The obtained precipitate was then filtered and repeatedly washed with sufficient deionized water and absolute ethyl alcohol in order to remove the sodium ions and surfactant thoroughly. The solid product was dried at 110 °C for 12 h in electrical oven and then calcined at 550 °C for 6 h to obtain the catalysts samples (denoted as MnCe, FeCe, CoCe, CuCe, respectively).",
            "synthesis" : "CTAB assisted coprecipitation",
            "description" : "solid solution",
            "particle_size_nm": null,
            "crystallite_size_nm": 7.2,
            "phase_types": "Fluorite",
            "phase_flag": "single",
            "microscopy": null,
            "image_path": "",
            "morphology": null,
            "pretreatment_temp": null,
            "pretreatment_o2_vol%": null,
            "pretreatment_time_h": null, 
            "hierarchical": true,
            "lattice_parameter_A": 5.382,
            "reactions": [],
            "osc_entries": [
                {
                    "value_raw": 1.46,
                    "temperature": 500,
                    "units_raw": "mmol H2 g^-1",
                    "measurement_class": "b",
                    "method": "H2_TPR",
                    "pulse_duration_min": null,
                    "pulse_volume_ml": "FLOAT FOR CLASS c ONLY",
                    "basis": "g_catalyst",
                    "species_basis": "H2_equiv",
                    "measure": "red_cons",
                    "h2_vol%": 5,
                    "co_vol%": null,
                    "o2_vol%": null,
                    "value_O_umol_per_g_catalyst": 1460
                }
            ],
            "h2_tpr_peaks": {
                "temps": [153, 203],
                "h2_vol%": 5,
                "flow_rate_mL_min": 50,
                "mass_catalyst_g": 0.05,
                "pretreatment_temp": 500,
                "pretreatment_time": 0.5,
                "pretreatment_oxidising": false,
                "start_temp": 25,
                "ramp_rate_C_min": 10
            }
        },
        {
            "doi": "10.1016/j.jcis.2017.07.114",
            "name": "CeO2",
            "Ce": 1,
            "deposit": null,
            "Sbet" : 105,
            "calcination_temp" : 550,
            "calcination_time" : 6,
            "Dpore": 4.5,
            "Vtotal": 0.117,
            "calcination_flowing_gas" : null,
            "calcination_reactive_gas" : null,
            "synthesis_para" : "The transition metal doped ceria-based solid solutions M0.1Ce0.9O2 (M = Mn, Fe, Co, Cu) were prepared by the CTAB-assisted co-precipitation method [18]. The metal nitrates or MnSO4·H2O were used as starting materials. In detail, the transition metal salt and Ce(NO3)3⋅6H2O were mixed in deionized water with the mole ratio of TM:Ce = 1:9. A suitable amount of CTAB (with a 1:1 ratio of CTAB to metal ions) was dissolved in deionized water and then the solution was heated to 30 °C to ensure that the CTAB dissolved. Then, the corresponding metal salt solution was dissolved in CTAB solution with subsequently vigorous stirring for 30 min, giving a clear homogeneous solution. Afterward, 1 M NaOH aqueous solution was added as precipitating agent in dropwise manner under vigorous stirring until the pH maintained constant around 11. The resulting slurry was aged in the mother liquor at 80 °C for 3 h. The obtained precipitate was then filtered and repeatedly washed with sufficient deionized water and absolute ethyl alcohol in order to remove the sodium ions and surfactant thoroughly. The solid product was dried at 110 °C for 12 h in electrical oven and then calcined at 550 °C for 6 h to obtain the catalysts samples (denoted as MnCe, FeCe, CoCe, CuCe, respectively).",
            "synthesis" : "CTAB assisted coprecipitation",
            "description" : "solid solution",
            "particle_size_nm": null,
            "crystallite_size_nm": 11.1,
            "phase_types": "Fluorite",
            "phase_flag": "single",
            "microscopy": null,
            "image_path": "",
            "morphology": null,
            "pretreatment_temp": null,
            "pretreatment_o2_vol%": null,
            "pretreatment_time_h": null, 
            "hierarchical": true,
            "lattice_parameter_A": 5.409,
            "reactions": [],
            "osc_entries": [
                {
                    "value_raw": 0.58,
                    "temperature": 500,
                    "units_raw": "mmol H2 g^-1",
                    "measurement_class": "b",
                    "method": "H2_TPR",
                    "pulse_duration_min": null,
                    "pulse_volume_ml": "FLOAT FOR CLASS c ONLY",
                    "basis": "g_catalyst",
                    "species_basis": "H2_equiv",
                    "measure": "red_cons",
                    "h2_vol%": 5,
                    "co_vol%": null,
                    "o2_vol%": null,
                    "value_O_umol_per_g_catalyst": 580
                }
            ],
            "h2_tpr_peaks": {
                "temps": [541],
                "h2_vol%": 5,
                "flow_rate_mL_min": 50,
                "mass_catalyst_g": 0.05,
                "pretreatment_temp": 500,
                "pretreatment_time": 0.5,
                "pretreatment_oxidising": false,
                "start_temp": 25,
                "ramp_rate_C_min": 10
            }
        },
        {
            "doi": "10.1039/B809769K",
            "name": "2",
            "Ce": 0.9,
            "Cu": 0.1,
            "deposit": null,
            "Sbet" : 47,
            "calcination_temp" : 700,
            "calcination_time" : 5,
            "Dpore": null,
            "Vtotal": null,
            "calcination_flowing_gas" : null,
            "calcination_reactive_gas" : null,
            "synthesis_para" : "All samples were prepared by melting mixtures of the metal nitrate hydrates under reduced pressure, followed by calcination in static air at 700 °C for 5 h. The control sample 1 contained pure CeO2, while samples 2 and 3 contained 10 mol% dopant (1[thin space (1/6-em)]:[thin space (1/6-em)]9 Cu[thin space (1/6-em)]:[thin space (1/6-em)]Ce molar ratio). Fig. 2 shows sample 3 at various stages of the preparation. Image A shows the nitrate salts after weighing and mixing. These precursors form transparent, brightly coloured liquids when heated to 120 °C (image B). When the pressure is lowered to 10 mbar, a solid forms (image C). During this treatment, the liquefied precursor first starts to boil (at around 150 mbar), and then solidifies. Image D shows the final catalyst after calcination for 5 h at 700 °C.",
            "synthesis" : "pyrolysis",
            "description" : "solid solution",
            "particle_size_nm": null,
            "crystallite_size_nm":  14.9,
            "phase_types": "Fluorite",
            "phase_flag": "single",
            "microscopy": null,
            "image_path": "",
            "morphology": null,
            "pretreatment_temp": null,
            "pretreatment_o2_vol%": null,
            "pretreatment_time_h": null, 
            "hierarchical": false,
            "lattice_parameter_A": 5.411,
            "reactions": [],
            "osc_entries": [
                {
                    "value_raw": 1.22,
                    "temperature": 300,
                    "units_raw": "mg O / 100mg sample",
                    "measurement_class": "b",
                    "method": "H2_TPR",
                    "pulse_duration_min": null,
                    "pulse_volume_ml": "FLOAT FOR CLASS c ONLY",
                    "basis": "100mg_catalyst",
                    "species_basis": "O",
                    "measure": "red_cons",
                    "h2_vol%": 67,
                    "co_vol%": null,
                    "o2_vol%": null,
                    "value_O_umol_per_g_catalyst": 762.5
                }
            ],
            "h2_tpr_peaks": {
                "temps": [110, 700],
                "h2_vol%": 67,
                "flow_rate_mL_min": 20,
                "mass_catalyst_g": null,
                "pretreatment_temp": 300,
                "pretreatment_time": 0.5,
                "pretreatment_oxidising": true,
                "start_temp": null,
                "ramp_rate_C_min": 5
            }
        },
        {
            "doi": "10.1016/j.jallcom.2008.05.076",
            "name": "Cu0.1Ce0.9Ox",
            "Ce": 0.9,
            "Cu": 0.1,
            "deposit": null,
            "Sbet" : null,
            "calcination_temp" : 500,
            "calcination_time" : 5,
            "Dpore": null,
            "Vtotal": null,
            "calcination_flowing_gas" : null,
            "calcination_reactive_gas" : null,
            "synthesis_para" : "Cu0.1Ce0.9Ox and Cu0.1Ce0.6Zr0.3Ox were synthesized by a sol–gel method using citric acid as chelating agent. The starting solutions were prepared by mixing 0.2 mol metal nitrate solutions with 0.2 mol citric acid solution at a volumetric ratio of 1–2.4, with glycol as an additive. The above mixtures were stirred at room temperature for 2 h, then heated at 353 K to remove excess water and dried at 373 K. The precursors were calcined at 773 K for 5 h, and the resulting samples were called fresh samples. The samples further calcined at 1173 K in air for 3 h were considered as aged samples. The CuO, CeO2 and Ce0.67Zr0.33O2 prepared by the same method were reference samples.",
            "synthesis" : "sol-gel",
            "description" : "solid solution",
            "particle_size_nm": null,
            "crystallite_size_nm": null,
            "phase_types": "Fluorite",
            "phase_flag": "single",
            "microscopy": null,
            "image_path": "",
            "morphology": null,
            "pretreatment_temp": null,
            "pretreatment_o2_vol%": null,
            "pretreatment_time_h": null, 
            "hierarchical": false,
            "lattice_parameter_A": 5.3995,
            "reactions": [],
            "osc_entries": [
                {
                    "value_raw": 0.3336,
                    "temperature": 200,
                    "units_raw": "mmol O g^-1",
                    "measurement_class": "c",
                    "method": "CO_TPR",
                    "pulse_duration_min": null,
                    "pulse_duration_secs": 5,
                    "pulse_volume_ml": 25,
                    "basis": "g_catalyst",
                    "species_basis": "O",
                    "measure": "weight_change / red_cons",
                    "h2_vol%": null,
                    "co_vol%": 4,
                    "o2_vol%": null,
                    "value_O_umol_per_g_catalyst": 333.6
                },
                {
                    "value_raw": 0.5825,
                    "temperature": 300,
                    "units_raw": "mmol O g^-1",
                    "measurement_class": "c",
                    "method": "CO_TPR",
                    "pulse_duration_min": null,
                    "pulse_duration_secs": 5,
                    "pulse_volume_ml": 25,
                    "basis": "g_catalyst",
                    "species_basis": "O",
                    "measure": "weight_change / red_cons",
                    "h2_vol%": null,
                    "co_vol%": 4,
                    "o2_vol%": null,
                    "value_O_umol_per_g_catalyst": 582.5
                },
                {
                    "value_raw": 0.7257,
                    "temperature": 400,
                    "units_raw": "mmol O g^-1",
                    "measurement_class": "c",
                    "method": "CO_TPR",
                    "pulse_duration_min": null,
                    "pulse_duration_secs": 5,
                    "pulse_volume_ml": 25,
                    "basis": "g_catalyst",
                    "species_basis": "O",
                    "measure": "weight_change / red_cons",
                    "h2_vol%": null,
                    "co_vol%": 4,
                    "o2_vol%": null,
                    "value_O_umol_per_g_catalyst": 727.5
                },
                {
                    "value_raw": 0.8163,
                    "temperature": 500,
                    "units_raw": "mmol O g^-1",
                    "measurement_class": "c",
                    "method": "CO_TPR",
                    "pulse_duration_min": null,
                    "pulse_duration_secs": 5,
                    "pulse_volume_ml": 25,
                    "basis": "g_catalyst",
                    "species_basis": "O",
                    "measure": "weight_change / red_cons",
                    "h2_vol%": null,
                    "co_vol%": 4,
                    "o2_vol%": null,
                    "value_O_umol_per_g_catalyst": 816.3
                }
            ],
            "h2_tpr_peaks": {
                "temps": [160, 185],
                "h2_vol%": 5,
                "flow_rate_mL_min": 20,
                "mass_catalyst_g": 0.05,
                "pretreatment_temp": 200,
                "pretreatment_time": 4,
                "pretreatment_oxidising": false,
                "start_temp": 40,
                "ramp_rate_C_min": 19
            }
        },
        {
            "doi": "10.1016/j.micromeso.2008.12.015",
            "name": "CeYO",
            "Ce": 0.9,
            "Y": 0.1,
            "deposit": null,
            "Sbet": 128,
            "calcination_temp" : 400,
            "calcination_time" : 4,
            "Dpore": 3.9,
            "Vtotal": 0.25,
            "calcination_flowing_gas" : null,
            "calcination_reactive_gas" : null,
            "synthesis_para" : "In a typical process, metal salts were dissolved in de-ionized water in advance (praseodymium oxide was dissolved in nitric acid). Then, 10 ml of 0.5 M solution (the molar ratio of dopant cation Mn+ to Ce3+ is 1:9 in all doped samples), 0.01 mol glucose, 0.015 mol acrylamide and 70 ml de-ionized water were mixed in a Teflon autoclave with 100 ml capacity. The pH value of the solution was then adjusted to 10–12 by adding ammonia aqueous solution dropwise. The transparent solution became a sticky gel. After stirring continually for 3 h, the gel turned brown. Then, the autoclave was sealed and kept in an oven for 24 h at 180 °C. The precipitate was collected from the suspension in the autoclave when it was cooled down to room temperature. After washing with de-ionized water and alcohol and drying at 80 °C, the flowerlike basic carbonate of doped ceria was obtained [23]. The flowerlike ceria based material was obtained by calcinating the as-prepared basic carbonate via two steps, firstly being calcinated at 600 °C for 6 h under Ar protection and then at 400 °C for another 4 h in the air [23]. They are named as CeYO, CeLaO, CeZrO, CePrO and CeSnO according to the dopants.",
            "synthesis" : "sol-gel",
            "description" : "solid solution",
            "particle_size_nm": null,
            "crystallite_size_nm": 8.8,
            "phase_types": "Fluorite",
            "phase_flag": "single",
            "microscopy": true,
            "image_path": "429_2000nm_SEM.png",
            "morphology": "flower-like",
            "pretreatment_temp": 0,
            "pretreatment_o2_vol%": 0,
            "pretreatment_time_h": 0, 
            "hierarchical": true,
            "lattice_parameter_A": 5.411,
            "reactions": [
                {
                    "gas_co_content": 2,
                    "gas_o2_content": 3,
                    "gas_h2o_content" : 0,
                    "gas_co2_content" : 0,
                    "flow_mL_h_g" : 60000,
                    "flow_h-1": null,
                    "notes": null,
                    "mass_catalyst_g": 0.05,
                    "temps": [164.568180987537, 204.63798837761777, 229.6955520631556, 249.56872921311356, 270.2386608676583, 289.89985746135005, 309.56288147363034, 329.90387778224476, 350],
                    "conversion": [2.5515113905152487, 4.393420212431086, 9.304877281026002, 17.22382609790537, 28.516310066643285, 44.385685634370304, 65.48849256671073, 80.49897022187447, 89.80474687244242]
                }
            ],
            "osc_entries": [],
            "h2_tpr_peaks": {}
        },
        {
            "doi": "10.1016/j.micromeso.2008.12.015",
            "name": "CeLaO",
            "Ce": 0.9,
            "La": 0.1,
            "deposit": null,
            "Sbet": 155,
            "calcination_temp" : 400,
            "calcination_time" : 4,
            "Dpore": 3.9,
            "Vtotal": 0.36,
            "calcination_flowing_gas" : null,
            "calcination_reactive_gas" : null,
            "synthesis_para" : "In a typical process, metal salts were dissolved in de-ionized water in advance (praseodymium oxide was dissolved in nitric acid). Then, 10 ml of 0.5 M solution (the molar ratio of dopant cation Mn+ to Ce3+ is 1:9 in all doped samples), 0.01 mol glucose, 0.015 mol acrylamide and 70 ml de-ionized water were mixed in a Teflon autoclave with 100 ml capacity. The pH value of the solution was then adjusted to 10–12 by adding ammonia aqueous solution dropwise. The transparent solution became a sticky gel. After stirring continually for 3 h, the gel turned brown. Then, the autoclave was sealed and kept in an oven for 24 h at 180 °C. The precipitate was collected from the suspension in the autoclave when it was cooled down to room temperature. After washing with de-ionized water and alcohol and drying at 80 °C, the flowerlike basic carbonate of doped ceria was obtained [23]. The flowerlike ceria based material was obtained by calcinating the as-prepared basic carbonate via two steps, firstly being calcinated at 600 °C for 6 h under Ar protection and then at 400 °C for another 4 h in the air [23]. They are named as CeYO, CeLaO, CeZrO, CePrO and CeSnO according to the dopants.",
            "synthesis" : "sol-gel",
            "description" : "solid solution",
            "particle_size_nm": null,
            "crystallite_size_nm": 7.0,
            "phase_types": "Fluorite",
            "phase_flag": "single",
            "microscopy": true,
            "image_path": "430_2000nm_SEM.png",
            "morphology": "flower-like",
            "pretreatment_temp": 0,
            "pretreatment_o2_vol%": 0,
            "pretreatment_time_h": 0, 
            "hierarchical": true,
            "lattice_parameter_A": 5.441,
            "reactions": [
                {
                    "gas_co_content": 2,
                    "gas_o2_content": 3,
                    "gas_h2o_content" : 0,
                    "gas_co2_content" : 0,
                    "flow_mL_h_g" : 60000,
                    "flow_h-1": null,
                    "notes": null,
                    "mass_catalyst_g": 0.05,
                    "temps": [189.9089945542926, 232.4147509228464, 251.0525931069771, 264.68148094002413, 274.8547202222141, 284.9091772961515, 294.8503344176017, 309.8717152150872, 324.81817185044406, 339.93823325170865, 360.14400058477395],
                    "conversion": [2.9184541636312944, 10.131397890079056, 18.446069305416902, 29.11349144249881, 37.860759607515135, 46.3939778215471, 54.26166257453525, 65.26454955076491, 74.68634487224456, 81.73200586388941, 88.68413242317136]
                }
            ],
            "osc_entries": [],
            "h2_tpr_peaks": {}
        },
        {
            "doi": "10.1016/j.micromeso.2008.12.015",
            "name": "CeZrO",
            "Ce": 0.9,
            "Zr": 0.1,
            "deposit": null,
            "Sbet": 100,
            "calcination_temp" : 400,
            "calcination_time" : 4,
            "Dpore": 3.8,
            "Vtotal": 0.17,
            "calcination_flowing_gas" : null,
            "calcination_reactive_gas" : null,
            "synthesis_para" : "In a typical process, metal salts were dissolved in de-ionized water in advance (praseodymium oxide was dissolved in nitric acid). Then, 10 ml of 0.5 M solution (the molar ratio of dopant cation Mn+ to Ce3+ is 1:9 in all doped samples), 0.01 mol glucose, 0.015 mol acrylamide and 70 ml de-ionized water were mixed in a Teflon autoclave with 100 ml capacity. The pH value of the solution was then adjusted to 10–12 by adding ammonia aqueous solution dropwise. The transparent solution became a sticky gel. After stirring continually for 3 h, the gel turned brown. Then, the autoclave was sealed and kept in an oven for 24 h at 180 °C. The precipitate was collected from the suspension in the autoclave when it was cooled down to room temperature. After washing with de-ionized water and alcohol and drying at 80 °C, the flowerlike basic carbonate of doped ceria was obtained [23]. The flowerlike ceria based material was obtained by calcinating the as-prepared basic carbonate via two steps, firstly being calcinated at 600 °C for 6 h under Ar protection and then at 400 °C for another 4 h in the air [23]. They are named as CeYO, CeLaO, CeZrO, CePrO and CeSnO according to the dopants.",
            "synthesis" : "sol-gel",
            "description" : "solid solution",
            "particle_size_nm": null,
            "crystallite_size_nm": 10.1,
            "phase_types": "Fluorite",
            "phase_flag": "single",
            "microscopy": true,
            "image_path": "431_2000nm_SEM.png",
            "morphology": "flower-like",
            "pretreatment_temp": 0,
            "pretreatment_o2_vol%": 0,
            "pretreatment_time_h": 0, 
            "hierarchical": true,
            "lattice_parameter_A": 5.41,
            "reactions": [
                {
                    "gas_co_content": 2,
                    "gas_o2_content": 3,
                    "gas_h2o_content" : 0,
                    "gas_co2_content" : 0,
                    "flow_mL_h_g" : 60000,
                    "flow_h-1": null,
                    "notes": null,
                    "mass_catalyst_g": 0.05,
                    "temps": [169.60089178027118, 215.1584371916231, 234.83242571543437, 260.06907642264537, 284.969482109572, 309.73100398377255, 329.8307810387047, 349.89766455904385],
                    "conversion": [2.8653913606561803, 6.747070303717095, 10.432686686632671, 19.936324636429863, 29.933716464758206, 44.52688665245663, 59.294534531293564, 73.72042198418909]
                }
            ],
            "osc_entries": [],
            "h2_tpr_peaks": {}
        },
        {
            "doi": "10.1016/j.micromeso.2008.12.015",
            "name": "CePrO",
            "Ce": 0.9,
            "Pr": 0.1,
            "deposit": null,
            "Sbet": 140,
            "calcination_temp" : 400,
            "calcination_time" : 4,
            "Dpore": 3.8,
            "Vtotal": 0.17,
            "calcination_flowing_gas" : null,
            "calcination_reactive_gas" : null,
            "synthesis_para" : "In a typical process, metal salts were dissolved in de-ionized water in advance (praseodymium oxide was dissolved in nitric acid). Then, 10 ml of 0.5 M solution (the molar ratio of dopant cation Mn+ to Ce3+ is 1:9 in all doped samples), 0.01 mol glucose, 0.015 mol acrylamide and 70 ml de-ionized water were mixed in a Teflon autoclave with 100 ml capacity. The pH value of the solution was then adjusted to 10–12 by adding ammonia aqueous solution dropwise. The transparent solution became a sticky gel. After stirring continually for 3 h, the gel turned brown. Then, the autoclave was sealed and kept in an oven for 24 h at 180 °C. The precipitate was collected from the suspension in the autoclave when it was cooled down to room temperature. After washing with de-ionized water and alcohol and drying at 80 °C, the flowerlike basic carbonate of doped ceria was obtained [23]. The flowerlike ceria based material was obtained by calcinating the as-prepared basic carbonate via two steps, firstly being calcinated at 600 °C for 6 h under Ar protection and then at 400 °C for another 4 h in the air [23]. They are named as CeYO, CeLaO, CeZrO, CePrO and CeSnO according to the dopants.",
            "synthesis" : "sol-gel",
            "description" : "solid solution",
            "particle_size_nm": null,
            "crystallite_size_nm": 6.0,
            "phase_types": "Fluorite",
            "phase_flag": "single",
            "microscopy": true,
            "image_path": "432_2000nm_SEM.png",
            "morphology": "flower-like",
            "pretreatment_temp": 0,
            "pretreatment_o2_vol%": 0,
            "pretreatment_time_h": 0, 
            "hierarchical": true,
            "lattice_parameter_A": 5.425,
            "reactions": [
                {
                    "gas_co_content": 2,
                    "gas_o2_content": 3,
                    "gas_h2o_content" : 0,
                    "gas_co2_content" : 0,
                    "flow_mL_h_g" : 60000,
                    "flow_h-1": null,
                    "notes": null,
                    "mass_catalyst_g": 0.05,
                    "temps": [170.0942947991667, 184.5418661598626, 199.88121779174736, 214.60838419648405, 229.72113592339463, 244.68952158181352, 259.8296845875516, 274.7615218742005, 289.66960271919885, 304.5612367969007, 319.85855780124996, 334.7154709257702, 349.7569533277292, 364.7180293117941],
                    "conversion": [4.103823219922834, 6.992598188669743, 13.529216019570281, 29.268183003714398, 55.18261698549317, 66.5758303429296, 76.65956164728526, 80.58261158927591, 87.35666297925155, 91.38493915765049, 93.38423764940777, 95.19556790689727, 96.34766029013662, 97.26501722292673]
                }
            ],
            "osc_entries": [],
            "h2_tpr_peaks": {}
        },
        {
            "doi": "10.1016/j.micromeso.2008.12.015",
            "name": "CeSnO",
            "Ce": 0.9,
            "Sn": 0.1,
            "deposit": null,
            "Sbet": 144,
            "calcination_temp" : 400,
            "calcination_time" : 4,
            "Dpore": 3.8,
            "Vtotal": 0.23,
            "calcination_flowing_gas" : null,
            "calcination_reactive_gas" : null,
            "synthesis_para" : "In a typical process, metal salts were dissolved in de-ionized water in advance (praseodymium oxide was dissolved in nitric acid). Then, 10 ml of 0.5 M solution (the molar ratio of dopant cation Mn+ to Ce3+ is 1:9 in all doped samples), 0.01 mol glucose, 0.015 mol acrylamide and 70 ml de-ionized water were mixed in a Teflon autoclave with 100 ml capacity. The pH value of the solution was then adjusted to 10–12 by adding ammonia aqueous solution dropwise. The transparent solution became a sticky gel. After stirring continually for 3 h, the gel turned brown. Then, the autoclave was sealed and kept in an oven for 24 h at 180 °C. The precipitate was collected from the suspension in the autoclave when it was cooled down to room temperature. After washing with de-ionized water and alcohol and drying at 80 °C, the flowerlike basic carbonate of doped ceria was obtained [23]. The flowerlike ceria based material was obtained by calcinating the as-prepared basic carbonate via two steps, firstly being calcinated at 600 °C for 6 h under Ar protection and then at 400 °C for another 4 h in the air [23]. They are named as CeYO, CeLaO, CeZrO, CePrO and CeSnO according to the dopants.",
            "synthesis" : "sol-gel",
            "description" : "solid solution",
            "particle_size_nm": null,
            "crystallite_size_nm": 5.6,
            "phase_types": "Fluorite",
            "phase_flag": "single",
            "microscopy": true,
