Repository: Iwanap1/co_oxidation

# Training an Extrapolatable Model for CO Oxidation Light-Off Prediction over Cerium-Based Catalysts
Extrapolatable NNs for CO Oxidation light-off prediction



The exact architecture can be dictated by the provided model configs. In the most physically-informed scenario, the archictecture includes latent states for both the H<sub>2</sub>-TPR and dynamic oxygen storage capacity (OSC), which are trained both on those experimental measurements and the conversion itself. The weight-hourly space velocity is not included in the features for the conversion net, rather is used to calculate conversion using the solution for a simple first-order kinetic model in a PFR.

File: src/db/migrations/23-3-26.json (part 13 of 17)
{
            "image_path": "433_2000nm_SEM.png",
            "morphology": "flower-like",
            "pretreatment_temp": 0,
            "pretreatment_o2_vol%": 0,
            "pretreatment_time_h": 0, 
            "hierarchical": true,
            "lattice_parameter_A": 5.414,
            "reactions": [
                {
                    "gas_co_content": 2,
                    "gas_o2_content": 3,
                    "gas_h2o_content" : 0,
                    "gas_co2_content" : 0,
                    "flow_mL_h_g" : 60000,
                    "flow_h-1": null,
                    "notes": null,
                    "mass_catalyst_g": 0.05,
                    "temps": [154.87738021271153, 184.8689740872044, 199.68568400277766, 214.93183728664889, 229.83626329447023, 244.72606995358356, 259.65059756587846, 274.81451701326705, 289.5325463250612, 304.5923029129052],
                    "conversion": [1.304985205371035, 8.470262346095387, 38.32753239978775, 82.50726240905125, 91.3516624845983, 95.49235985574113, 97.4916583474984, 98.8101340959987, 99.21395102033475, 99.68072381260737]
                }
            ],
            "osc_entries": [],
            "h2_tpr_peaks": {}
        },
        {
            "doi": "10.1016/j.micromeso.2008.12.015",
            "name": "CeO2",
            "Ce": 1,
            "deposit": null,
            "Sbet": 166,
            "calcination_temp" : 400,
            "calcination_time" : 4,
            "Dpore": 3.9,
            "Vtotal": 0.15,
            "calcination_flowing_gas" : null,
            "calcination_reactive_gas" : null,
            "synthesis_para" : "In a typical process, metal salts were dissolved in de-ionized water in advance (praseodymium oxide was dissolved in nitric acid). Then, 10 ml of 0.5 M solution (the molar ratio of dopant cation Mn+ to Ce3+ is 1:9 in all doped samples), 0.01 mol glucose, 0.015 mol acrylamide and 70 ml de-ionized water were mixed in a Teflon autoclave with 100 ml capacity. The pH value of the solution was then adjusted to 10–12 by adding ammonia aqueous solution dropwise. The transparent solution became a sticky gel. After stirring continually for 3 h, the gel turned brown. Then, the autoclave was sealed and kept in an oven for 24 h at 180 °C. The precipitate was collected from the suspension in the autoclave when it was cooled down to room temperature. After washing with de-ionized water and alcohol and drying at 80 °C, the flowerlike basic carbonate of doped ceria was obtained [23]. The flowerlike ceria based material was obtained by calcinating the as-prepared basic carbonate via two steps, firstly being calcinated at 600 °C for 6 h under Ar protection and then at 400 °C for another 4 h in the air [23]. They are named as CeYO, CeLaO, CeZrO, CePrO and CeSnO according to the dopants.",
            "synthesis" : "sol-gel",
            "description" : "solid solution",
            "particle_size_nm": null,
            "crystallite_size_nm": 8.0,
            "phase_types": "Fluorite",
            "phase_flag": "single",
            "microscopy": true,
            "image_path": "434_2000nm_SEM.png",
            "morphology": "flower-like",
            "pretreatment_temp": 0,
            "pretreatment_o2_vol%": 0,
            "pretreatment_time_h": 0, 
            "hierarchical": true,
            "lattice_parameter_A": 5.412,
            "reactions": [
                {
                    "gas_co_content": 2,
                    "gas_o2_content": 3,
                    "gas_h2o_content" : 0,
                    "gas_co2_content" : 0,
                    "flow_mL_h_g" : 60000,
                    "flow_h-1": null,
                    "notes": null,
                    "mass_catalyst_g": 0.05,
                    "temps": [169.68678045393077, 199.99269032564598, 214.84777603157778, 230.03362450202843, 244.63104418698146, 259.7858265414276, 274.62994773582835, 289.90351229852706, 304.6599174006798, 320.0321625671576, 334.6697854610577, 349.98172581411495, 364.73630349767916, 380.06651803662146],
                    "conversion": [5.108418998282204, 11.300578294615475, 17.77783773574724, 27.079117538605438, 42.305443883837434, 55.42904423998777, 67.98064556745722, 77.63717633938609, 82.3354828265386, 87.61568140733347, 90.40732446554965, 92.99660937682685, 94.62177013913247, 96.13810718686202]
                }
            ],
            "osc_entries": [],
            "h2_tpr_peaks": {}
        },
        {
            "doi": "10.1039/C9CY00222G",
            "name": "CZ060",
            "Ce": 0.6,
            "Zr": 0.4,
            "deposit": null,
            "Sbet" : 48,
            "calcination_temp" : 740,
            "calcination_time" : 5,
            "Dpore": null,
            "Vtotal": null,
            "calcination_flowing_gas" : null,
            "calcination_reactive_gas" : null,
            "synthesis_para" : "Ceria–zirconia solid solutions with different ratios of Ce/Zr were synthesized by the co-precipitation method.32 Hydrogen peroxide was first dropped into the Ce(NO3)3·6H2O solution to obtain a molar ratio of H2O2/Ce of 1.5. The corresponding amount of ZrO(NO3)2·nH2O solution was then mixed with the solution to attain a molar ratio of Ce/Zr = (1 − x)/x. The precipitation of ceria–zirconia precursor was achieved by dropping an ammonia solution into the solution keeping the pH at around 9.5. The precipitate was stirred for 18 h and then washed with deionized water several times until a pH value of around 7 was reached. The precipitate was then dried overnight at 393 K and calcined at various temperatures (between 700 and 800 °C) for 5 h in order to ensure a constant specific surface area among the various Ce1−xZrxO2, x = 0,…1 samples. The samples are referred to as CZXXX with XXX being the atomic percentage (% unit) of cerium.",
            "synthesis" : "coprecipitation",
            "description" : "solid solution",
            "particle_size_nm": null,
            "crystallite_size_nm": 5.3,
            "phase_types": "Fluorite",
            "phase_flag": "single",
            "microscopy": null,
            "image_path": "",
            "morphology": null,
            "pretreatment_temp": null,
            "pretreatment_o2_vol%": null,
            "pretreatment_time_h": null, 
            "hierarchical": false,
            "lattice_parameter_A": null,
            "reactions": [],
            "osc_entries": [
                {
                    "value_raw": 60.7,
                    "temperature": 430,
                    "units_raw": "umol O g^-1",
                    "measurement_class": "c",
                    "method": "CO_TPR",
                    "pulse_duration_min": null,
                    "pulse_duration_secs": 2,
                    "pulse_volume_ml": 0.067,
                    "basis": "g_catalyst",
                    "species_basis": "O",
                    "measure": "red_cons",
                    "h2_vol%": null,
                    "co_vol%": 100,
                    "o2_vol%": null,
                    "value_O_umol_per_g_catalyst": 60.7
                },
                {
                    "value_raw": 219,
                    "temperature": 430,
                    "units_raw": "umol O g^-1",
                    "measurement_class": "d",
                    "method": "CO_TPR",
                    "pulse_duration_min": null,
                    "pulse_duration_secs": null,
                    "pulse_volume_ml": null,
                    "basis": "g_catalyst",
                    "species_basis": "O",
                    "measure": "red_cons",
                    "h2_vol%": null,
                    "co_vol%": 100,
                    "o2_vol%": null,
                    "value_O_umol_per_g_catalyst": 219
                }
            ],
            "h2_tpr_peaks": {}
        },
        {
            "doi": "10.1039/C9CY00222G",
            "name": "CZ070",
            "Ce": 0.7,
            "Zr": 0.3,
            "deposit": null,
            "Sbet" : 46.5,
            "calcination_temp" : 750,
            "calcination_time" : 5,
            "Dpore": null,
            "Vtotal": null,
            "calcination_flowing_gas" : null,
            "calcination_reactive_gas" : null,
            "synthesis_para" : "Ceria–zirconia solid solutions with different ratios of Ce/Zr were synthesized by the co-precipitation method.32 Hydrogen peroxide was first dropped into the Ce(NO3)3·6H2O solution to obtain a molar ratio of H2O2/Ce of 1.5. The corresponding amount of ZrO(NO3)2·nH2O solution was then mixed with the solution to attain a molar ratio of Ce/Zr = (1 − x)/x. The precipitation of ceria–zirconia precursor was achieved by dropping an ammonia solution into the solution keeping the pH at around 9.5. The precipitate was stirred for 18 h and then washed with deionized water several times until a pH value of around 7 was reached. The precipitate was then dried overnight at 393 K and calcined at various temperatures (between 700 and 800 °C) for 5 h in order to ensure a constant specific surface area among the various Ce1−xZrxO2, x = 0,…1 samples. The samples are referred to as CZXXX with XXX being the atomic percentage (% unit) of cerium.",
            "synthesis" : "coprecipitation",
            "description" : "solid solution",
            "particle_size_nm": null,
            "crystallite_size_nm": 6.4,
            "phase_types": "Fluorite",
            "phase_flag": "single",
            "microscopy": null,
            "image_path": "",
            "morphology": null,
            "pretreatment_temp": null,
            "pretreatment_o2_vol%": null,
            "pretreatment_time_h": null, 
            "hierarchical": false,
            "lattice_parameter_A": null,
            "reactions": [],
            "osc_entries": [
                {
                    "value_raw": 57,
                    "temperature": 430,
                    "units_raw": "umol O g^-1",
                    "measurement_class": "c",
                    "method": "CO_TPR",
                    "pulse_duration_min": null,
                    "pulse_duration_secs": 2,
                    "pulse_volume_ml": 0.067,
                    "basis": "g_catalyst",
                    "species_basis": "O",
                    "measure": "red_cons",
                    "h2_vol%": null,
                    "co_vol%": 100,
                    "o2_vol%": null,
                    "value_O_umol_per_g_catalyst": 57
                },
                {
                    "value_raw": 250,
                    "temperature": 430,
                    "units_raw": "umol O g^-1",
                    "measurement_class": "d",
                    "method": "CO_TPR",
                    "pulse_duration_min": null,
                    "pulse_duration_secs": null,
                    "pulse_volume_ml": null,
                    "basis": "g_catalyst",
                    "species_basis": "O",
                    "measure": "red_cons",
                    "h2_vol%": null,
                    "co_vol%": 100,
                    "o2_vol%": null,
                    "value_O_umol_per_g_catalyst": 250
                }
            ],
            "h2_tpr_peaks": {}
        },
        {
            "doi": "10.1039/C9CY00222G",
            "name": "CZ080",
            "Ce": 0.8,
            "Zr": 0.2,
            "deposit": null,
            "Sbet" : 46,
            "calcination_temp" : 720,
            "calcination_time" : 5,
            "Dpore": null,
            "Vtotal": null,
            "calcination_flowing_gas" : null,
            "calcination_reactive_gas" : null,
            "synthesis_para" : "Ceria–zirconia solid solutions with different ratios of Ce/Zr were synthesized by the co-precipitation method.32 Hydrogen peroxide was first dropped into the Ce(NO3)3·6H2O solution to obtain a molar ratio of H2O2/Ce of 1.5. The corresponding amount of ZrO(NO3)2·nH2O solution was then mixed with the solution to attain a molar ratio of Ce/Zr = (1 − x)/x. The precipitation of ceria–zirconia precursor was achieved by dropping an ammonia solution into the solution keeping the pH at around 9.5. The precipitate was stirred for 18 h and then washed with deionized water several times until a pH value of around 7 was reached. The precipitate was then dried overnight at 393 K and calcined at various temperatures (between 700 and 800 °C) for 5 h in order to ensure a constant specific surface area among the various Ce1−xZrxO2, x = 0,…1 samples. The samples are referred to as CZXXX with XXX being the atomic percentage (% unit) of cerium.",
            "synthesis" : "coprecipitation",
            "description" : "solid solution",
            "particle_size_nm": null,
            "crystallite_size_nm": 6.8,
            "phase_types": "Fluorite",
            "phase_flag": "single",
            "microscopy": null,
            "image_path": "",
            "morphology": null,
            "pretreatment_temp": null,
            "pretreatment_o2_vol%": null,
            "pretreatment_time_h": null, 
            "hierarchical": false,
            "lattice_parameter_A": null,
            "reactions": [],
            "osc_entries": [
                {
                    "value_raw": 61,
                    "temperature": 430,
                    "units_raw": "umol O g^-1",
                    "measurement_class": "c",
                    "method": "CO_TPR",
                    "pulse_duration_min": null,
                    "pulse_duration_secs": 2,
                    "pulse_volume_ml": 0.067,
                    "basis": "g_catalyst",
                    "species_basis": "O",
                    "measure": "red_cons",
                    "h2_vol%": null,
                    "co_vol%": 100,
                    "o2_vol%": null,
                    "value_O_umol_per_g_catalyst": 61
                },
                {
                    "value_raw": 279,
                    "temperature": 430,
                    "units_raw": "umol O g^-1",
                    "measurement_class": "d",
                    "method": "CO_TPR",
                    "pulse_duration_min": null,
                    "pulse_duration_secs": null,
                    "pulse_volume_ml": null,
                    "basis": "g_catalyst",
                    "species_basis": "O",
                    "measure": "red_cons",
                    "h2_vol%": null,
                    "co_vol%": 100,
                    "o2_vol%": null,
                    "value_O_umol_per_g_catalyst": 279
                }
            ],
            "h2_tpr_peaks": {}
        },
        {
            "doi": "10.1039/C9CY00222G",
            "name": "CZ090",
            "Ce": 0.9,
            "Zr": 0.1,
            "deposit": null,
            "Sbet" : 47.5,
            "calcination_temp" : 710,
            "calcination_time" : 5,
            "Dpore": null,
            "Vtotal": null,
            "calcination_flowing_gas" : null,
            "calcination_reactive_gas" : null,
            "synthesis_para" : "Ceria–zirconia solid solutions with different ratios of Ce/Zr were synthesized by the co-precipitation method.32 Hydrogen peroxide was first dropped into the Ce(NO3)3·6H2O solution to obtain a molar ratio of H2O2/Ce of 1.5. The corresponding amount of ZrO(NO3)2·nH2O solution was then mixed with the solution to attain a molar ratio of Ce/Zr = (1 − x)/x. The precipitation of ceria–zirconia precursor was achieved by dropping an ammonia solution into the solution keeping the pH at around 9.5. The precipitate was stirred for 18 h and then washed with deionized water several times until a pH value of around 7 was reached. The precipitate was then dried overnight at 393 K and calcined at various temperatures (between 700 and 800 °C) for 5 h in order to ensure a constant specific surface area among the various Ce1−xZrxO2, x = 0,…1 samples. The samples are referred to as CZXXX with XXX being the atomic percentage (% unit) of cerium.",
            "synthesis" : "coprecipitation",
            "description" : "solid solution",
            "particle_size_nm": null,
            "crystallite_size_nm": 8.4,
            "phase_types": "Fluorite",
            "phase_flag": "single",
            "microscopy": null,
            "image_path": "",
            "morphology": null,
            "pretreatment_temp": null,
            "pretreatment_o2_vol%": null,
            "pretreatment_time_h": null, 
            "hierarchical": false,
            "lattice_parameter_A": null,
            "reactions": [],
            "osc_entries": [
                {
                    "value_raw": 60,
                    "temperature": 430,
                    "units_raw": "umol O g^-1",
                    "measurement_class": "c",
                    "method": "CO_TPR",
                    "pulse_duration_min": null,
                    "pulse_duration_secs": 2,
                    "pulse_volume_ml": 0.067,
                    "basis": "g_catalyst",
                    "species_basis": "O",
                    "measure": "red_cons",
                    "h2_vol%": null,
                    "co_vol%": 100,
                    "o2_vol%": null,
                    "value_O_umol_per_g_catalyst": 60
                },
                {
                    "value_raw": 237,
                    "temperature": 430,
                    "units_raw": "umol O g^-1",
                    "measurement_class": "d",
                    "method": "CO_TPR",
                    "pulse_duration_min": null,
                    "pulse_duration_secs": null,
                    "pulse_volume_ml": null,
                    "basis": "g_catalyst",
                    "species_basis": "O",
                    "measure": "red_cons",
                    "h2_vol%": null,
                    "co_vol%": 100,
                    "o2_vol%": null,
                    "value_O_umol_per_g_catalyst": 237
                }
            ],
            "h2_tpr_peaks": {}
        },
        {
            "doi": "10.1039/C9CY00222G",
            "name": "CZ100",
            "Ce": 1,
            "deposit": null,
            "Sbet" : 46.5,
            "calcination_temp" : 540,
            "calcination_time" : 5,
            "Dpore": null,
            "Vtotal": null,
            "calcination_flowing_gas" : null,
            "calcination_reactive_gas" : null,
            "synthesis_para" : "Ceria–zirconia solid solutions with different ratios of Ce/Zr were synthesized by the co-precipitation method.32 Hydrogen peroxide was first dropped into the Ce(NO3)3·6H2O solution to obtain a molar ratio of H2O2/Ce of 1.5. The corresponding amount of ZrO(NO3)2·nH2O solution was then mixed with the solution to attain a molar ratio of Ce/Zr = (1 − x)/x. The precipitation of ceria–zirconia precursor was achieved by dropping an ammonia solution into the solution keeping the pH at around 9.5. The precipitate was stirred for 18 h and then washed with deionized water several times until a pH value of around 7 was reached. The precipitate was then dried overnight at 393 K and calcined at various temperatures (between 700 and 800 °C) for 5 h in order to ensure a constant specific surface area among the various Ce1−xZrxO2, x = 0,…1 samples. The samples are referred to as CZXXX with XXX being the atomic percentage (% unit) of cerium.",
            "synthesis" : "coprecipitation",
            "description" : "solid solution",
            "particle_size_nm": null,
            "crystallite_size_nm": 10,
            "phase_types": "Fluorite",
            "phase_flag": "single",
            "microscopy": null,
            "image_path": "",
            "morphology": null,
            "pretreatment_temp": null,
            "pretreatment_o2_vol%": null,
            "pretreatment_time_h": null, 
            "hierarchical": false,
            "lattice_parameter_A": null,
            "reactions": [],
            "osc_entries": [
                {
                    "value_raw": 60,
                    "temperature": 430,
                    "units_raw": "umol O g^-1",
                    "measurement_class": "c",
                    "method": "CO_TPR",
                    "pulse_duration_min": null,
                    "pulse_duration_secs": 2,
                    "pulse_volume_ml": 0.067,
                    "basis": "g_catalyst",
                    "species_basis": "O",
                    "measure": "red_cons",
                    "h2_vol%": null,
                    "co_vol%": 100,
                    "o2_vol%": null,
                    "value_O_umol_per_g_catalyst": 60
                },
                {
                    "value_raw": 199,
                    "temperature": 430,
                    "units_raw": "umol O g^-1",
                    "measurement_class": "d",
                    "method": "CO_TPR",
                    "pulse_duration_min": null,
                    "pulse_duration_secs": null,
                    "pulse_volume_ml": null,
                    "basis": "g_catalyst",
                    "species_basis": "O",
                    "measure": "red_cons",
                    "h2_vol%": null,
                    "co_vol%": 100,
                    "o2_vol%": null,
                    "value_O_umol_per_g_catalyst": 199
                }
            ],
            "h2_tpr_peaks": {}
        },
        {
            "doi" : "10.1007/s10562-021-03708-3",
            "name" : "Ce95Cu5",
            "Ce" : 0.95,
            "Cu" : 0.05,
            "calcination_temp" : 650,
            "calcination_time" : 0.5,
            "Sbet" : 48,
            "Dpore" : 11,
            "Vtotal" : 0.07,
            "calcination_flowing_gas" : 0,
            "calcination_reactive_gas" : 0,
            "synthesis_para" : "Pure cerium, manganese and copper oxides, as well as binary (Ce–Mn, Ce–Cu) and ternary oxide catalysts (Ce–Mn–Cu) were prepared through the solution combustion synthesis (SCS) [13, 19, 23,24,25]. The mixed oxide catalysts were prepared with different foreign metal contents: 5, 15 and 45 at.%. The notation is: Ce100−xMx, where M represents either Mn or Cu for the binary oxides, and Ce100−xMnx/2Cux/2 for the ternary oxides. Therefore, the list of powder catalysts prepared in the current work is: CeO2, Ce95Mn5, Ce85Mn15, Ce55Mn45, Mn2O3, Ce95Cu5, Ce85Cu15, Ce55Cu45, CuO, Ce95Mn2.5Cu2.5, Ce85Mn7.5Cu7.5, Ce55Mn22.5Cu22.5. During a typical synthesis, proper amounts of metal precursors, namely Ce(NO3)3·6H2O (Alfa Aesar); Mn(NO3)2·4H2O; Cu(NO3)2·3H2O (Sigma-Aldrich), were dissolved in 100 ml of deionized water along with a “fuel” (urea), whose amount was made in excess (200% of the stoichiometric amount). The amounts of precursors were defined to have nominal metal-to-cerium ratios. The mixture was stirred vigorously at r.t. for 5 min. Then, the homogeneous aqueous solution was heated in oven at 650 °C for 30 min.",
            "synthesis" : "solution combustion",
            "description" : "",
            "particle_size_nm" : null,
            "crystallite_size_nm": 14,
            "phase_types": "Fluorite",
            "phase_flag": "single",
            "microscopy": true,
            "image_path": "434_100nm_SEM.png",
            "morphology": "spherical",
            "pretreatment_temp": null,
            "pretreatment_o2_vol%": null,
            "pretreatment_time_h": null, 
            "hierarchical": false,
            "lattice_parameter_A": null,
            "reactions": [],
            "osc_entries": [
                {
                    "value_raw": 0.73,
                    "temperature": 800,
                    "units_raw": "mmol H2 g^-1",
                    "measurement_class": "b",
                    "method": "H2_TPR",
                    "pulse_duration_min": null,
                    "pulse_volume_ml": null,
                    "basis": "g_catalyst",
                    "species_basis": "H2_equiv",
                    "measure": "red_cons",
                    "h2_vol%": 5,
                    "co_vol%": null,
                    "o2_vol%": null,
                    "value_O_umol_per_g_catalyst": 730
                }
            ],
            "h2_tpr_peaks": {
                "temps": [150, 169],
                "h2_vol%": 5,
                "flow_rate_mL_min": 20,
                "mass_catalyst_g": 0.05,
                "pretreatment_temp": 550,
                "pretreatment_time": 1,
                "pretreatment_oxidising": false,
                "start_temp": 50,
                "ramp_rate_C_min": 5 
            },
            "o2_tpd_peaks": {
                "temps": [813],
                "mass_catalyst_g": 0.05,
                "pretreatment_temp": null,
                "pretreatment_time": null,
                "pretreatment_gas_type": "inert / reducing",
                "adsorption_o2_vol%": 100,
                "adsorption_flow_ml_min": 40,
                "adsorption_temp": 550,
                "adsorption_time": 0.5,
                "ramp_rate_C_min": 5
            }
        },
        {
            "doi" : "10.1007/s10562-021-03708-3",
            "name" : "Ce85Cu15",
            "Ce" : 0.85,
            "Cu" : 0.15,
            "calcination_temp" : 650,
            "calcination_time" : 0.5,
            "Sbet" : 26,
            "Dpore" : 22,
            "Vtotal" : 0.08,
            "calcination_flowing_gas" : 0,
            "calcination_reactive_gas" : 0,
            "synthesis_para" : "Pure cerium, manganese and copper oxides, as well as binary (Ce–Mn, Ce–Cu) and ternary oxide catalysts (Ce–Mn–Cu) were prepared through the solution combustion synthesis (SCS) [13, 19, 23,24,25]. The mixed oxide catalysts were prepared with different foreign metal contents: 5, 15 and 45 at.%. The notation is: Ce100−xMx, where M represents either Mn or Cu for the binary oxides, and Ce100−xMnx/2Cux/2 for the ternary oxides. Therefore, the list of powder catalysts prepared in the current work is: CeO2, Ce95Mn5, Ce85Mn15, Ce55Mn45, Mn2O3, Ce95Cu5, Ce85Cu15, Ce55Cu45, CuO, Ce95Mn2.5Cu2.5, Ce85Mn7.5Cu7.5, Ce55Mn22.5Cu22.5. During a typical synthesis, proper amounts of metal precursors, namely Ce(NO3)3·6H2O (Alfa Aesar); Mn(NO3)2·4H2O; Cu(NO3)2·3H2O (Sigma-Aldrich), were dissolved in 100 ml of deionized water along with a “fuel” (urea), whose amount was made in excess (200% of the stoichiometric amount). The amounts of precursors were defined to have nominal metal-to-cerium ratios. The mixture was stirred vigorously at r.t. for 5 min. Then, the homogeneous aqueous solution was heated in oven at 650 °C for 30 min.",
            "synthesis" : "solution combustion",
            "description" : "",
            "particle_size_nm" : null,
            "crystallite_size_nm": 10,
            "phase_types": "Fluorite",
            "phase_flag": "single",
            "microscopy": true,
            "image_path": "435_100nm_SEM.png",
            "morphology": "spherical",
            "pretreatment_temp": null,
            "pretreatment_o2_vol%": null,
            "pretreatment_time_h": null, 
            "hierarchical": false,
            "lattice_parameter_A": null,
            "reactions": [],
            "osc_entries": [
                {
                    "value_raw": 1.70,
                    "temperature": 800,
                    "units_raw": "mmol H2 g^-1",
                    "measurement_class": "b",
                    "method": "H2_TPR",
                    "pulse_duration_min": null,
                    "pulse_volume_ml": null,
                    "basis": "g_catalyst",
                    "species_basis": "H2_equiv",
                    "measure": "red_cons",
                    "h2_vol%": 5,
                    "co_vol%": null,
                    "o2_vol%": null,
                    "value_O_umol_per_g_catalyst": 1700
                }
            ],
            "h2_tpr_peaks": {
                "temps": [150, 182],
                "h2_vol%": 5,
                "flow_rate_mL_min": 20,
                "mass_catalyst_g": 0.05,
                "pretreatment_temp": 550,
                "pretreatment_time": 1,
                "pretreatment_oxidising": false,
                "start_temp": 50,
                "ramp_rate_C_min": 5 
            },
            "o2_tpd_peaks": {
                "temps": [836],
                "mass_catalyst_g": 0.05,
                "pretreatment_temp": null,
                "pretreatment_time": null,
                "pretreatment_gas_type": "inert / reducing",
                "adsorption_o2_vol%": 100,
                "adsorption_flow_ml_min": 40,
                "adsorption_temp": 550,
                "adsorption_time": 0.5,
                "ramp_rate_C_min": 5
            }
        },
        {
            "doi" : "10.1007/s10562-021-03708-3",
            "name" : "Ce55Cu45",
            "Ce" : 0.55,
            "Cu" : 0.45,
            "calcination_temp" : 650,
            "calcination_time" : 0.5,
            "Sbet" : 16,
            "Dpore" : 17,
            "Vtotal" : 0.06,
            "calcination_flowing_gas" : 0,
            "calcination_reactive_gas" : 0,
            "synthesis_para" : "Pure cerium, manganese and copper oxides, as well as binary (Ce–Mn, Ce–Cu) and ternary oxide catalysts (Ce–Mn–Cu) were prepared through the solution combustion synthesis (SCS) [13, 19, 23,24,25]. The mixed oxide catalysts were prepared with different foreign metal contents: 5, 15 and 45 at.%. The notation is: Ce100−xMx, where M represents either Mn or Cu for the binary oxides, and Ce100−xMnx/2Cux/2 for the ternary oxides. Therefore, the list of powder catalysts prepared in the current work is: CeO2, Ce95Mn5, Ce85Mn15, Ce55Mn45, Mn2O3, Ce95Cu5, Ce85Cu15, Ce55Cu45, CuO, Ce95Mn2.5Cu2.5, Ce85Mn7.5Cu7.5, Ce55Mn22.5Cu22.5. During a typical synthesis, proper amounts of metal precursors, namely Ce(NO3)3·6H2O (Alfa Aesar); Mn(NO3)2·4H2O; Cu(NO3)2·3H2O (Sigma-Aldrich), were dissolved in 100 ml of deionized water along with a “fuel” (urea), whose amount was made in excess (200% of the stoichiometric amount). The amounts of precursors were defined to have nominal metal-to-cerium ratios. The mixture was stirred vigorously at r.t. for 5 min. Then, the homogeneous aqueous solution was heated in oven at 650 °C for 30 min.",
            "synthesis" : "solution combustion",
            "description" : "",
            "particle_size_nm" : null,
            "crystallite_size_nm": 9,
            "phase_types": "Fluorite & CuO",
            "phase_flag": "single",
            "microscopy": true,
            "image_path": "436_100nm_SEM.png",
            "morphology": "spherical",
            "pretreatment_temp": null,
            "pretreatment_o2_vol%": null,
            "pretreatment_time_h": null, 
            "hierarchical": false,
            "lattice_parameter_A": null,
            "reactions": [],
            "osc_entries": [
                {
                    "value_raw": 5.79,
                    "temperature": 800,
                    "units_raw": "mmol H2 g^-1",
                    "measurement_class": "b",
                    "method": "H2_TPR",
                    "pulse_duration_min": null,
                    "pulse_volume_ml": null,
                    "basis": "g_catalyst",
                    "species_basis": "H2_equiv",
                    "measure": "red_cons",
                    "h2_vol%": 5,
                    "co_vol%": null,
                    "o2_vol%": null,
                    "value_O_umol_per_g_catalyst": 5790
                }
            ],
            "h2_tpr_peaks": {
                "temps": [209],
                "h2_vol%": 5,
                "flow_rate_mL_min": 20,
                "mass_catalyst_g": 0.05,
                "pretreatment_temp": 550,
                "pretreatment_time": 1,
                "pretreatment_oxidising": false,
                "start_temp": 50,
                "ramp_rate_C_min": 5 
            },
            "o2_tpd_peaks": {
                "temps": [887],
                "mass_catalyst_g": 0.05,
                "pretreatment_temp": null,
                "pretreatment_time": null,
                "pretreatment_gas_type": "inert / reducing",
                "adsorption_o2_vol%": 100,
                "adsorption_flow_ml_min": 40,
                "adsorption_temp": 550,
                "adsorption_time": 0.5,
                "ramp_rate_C_min": 5
            }
        },
        {
            "doi" : "10.1021/ja407616p",
            "name" : "CeO2:La",
            "Ce" : 0.9,
            "La" : 0.1,
            "deposit" : null,
            "Sbet" : 43,
            "calcination_temp" : 300,
            "calcination_time" : 1,
            "Dpore" : null,
            "Vtotal" : null,
            "calcination_flowing_gas" : null,
            "calcination_reactive_gas" : null,
            "synthesis_para" : "LnCl3 was prepared by dissolving lanthanide oxides in hydrochloric acid (1:1 in volume). 0.675 mmol of CeCl3·7H2O, 0.523 g of NaCl, and 1000 μL of LnCl3 (0.075 mol·L–1) solution (with 0.40 mol·L–1 of HCl) were dissolved in 6 mL of water and then mixed with 7.5 mL of NaOH solution (12.0 mol·L–1). The total volume of the suspension was adjusted to 15 mL. The suspension was transferred to a 25 mL Teflon-lined stainless steel autoclave and heated at 180 °C for 24 h. The products were washed with water three times, dried at 70 °C, and then calcined at 300 °C for 1 h.",
            "synthesis" : "hydrothermal",
            "description" : "solid solution",
            "particle_size_nm" : null,
            "crystallite_size_nm" : null,
            "phase_types" : "Fluorite",
            "phase_flag" : "single",
            "microscopy": null,
            "image_path": "",
            "morphology": "nanowire",
            "pretreatment_temp": null,
            "pretreatment_o2_vol%": null,
            "pretreatment_time_h": null, 
            "hierarchical": false,
            "lattice_parameter_A": 5.46,
            "reactions": [],
            "h2_tpr_peaks": {
                "temps": [386],
                "h2_vol%": 5,
                "flow_rate_mL_min": 40,
                "mass_catalyst_g": 0.03,
                "pretreatment_temp": 300,
                "pretreatment_time": 0.5,
                "pretreatment_oxidising": true,
                "start_temp": 25,
                "ramp_rate_C_min": 10
            }
        },
        {
            "doi" : "10.1021/ja407616p",
            "name" : "CeO2:Gd",
            "Ce" : 0.9,
            "Gd" : 0.1,
            "deposit" : null,
            "Sbet" : 35,
            "calcination_temp" : 300,
            "calcination_time" : 1,
            "Dpore" : null,
            "Vtotal" : null,
            "calcination_flowing_gas" : null,
            "calcination_reactive_gas" : null,
            "synthesis_para" : "LnCl3 was prepared by dissolving lanthanide oxides in hydrochloric acid (1:1 in volume). 0.675 mmol of CeCl3·7H2O, 0.523 g of NaCl, and 1000 μL of LnCl3 (0.075 mol·L–1) solution (with 0.40 mol·L–1 of HCl) were dissolved in 6 mL of water and then mixed with 7.5 mL of NaOH solution (12.0 mol·L–1). The total volume of the suspension was adjusted to 15 mL. The suspension was transferred to a 25 mL Teflon-lined stainless steel autoclave and heated at 180 °C for 24 h. The products were washed with water three times, dried at 70 °C, and then calcined at 300 °C for 1 h.",
            "synthesis" : "hydrothermal",
            "description" : "solid solution",
            "particle_size_nm" : null,
            "crystallite_size_nm" : null,
            "phase_types" : "Fluorite",
            "phase_flag" : "single",
            "microscopy": null,
            "image_path": "",
            "morphology": "nanowire",
            "pretreatment_temp": null,
            "pretreatment_o2_vol%": null,
            "pretreatment_time_h": null, 
            "hierarchical": false,
            "lattice_parameter_A": 5.43,
            "reactions": [],
            "h2_tpr_peaks": {
                "temps": [434],
                "h2_vol%": 5,
                "flow_rate_mL_min": 40,
                "mass_catalyst_g": 0.03,
                "pretreatment_temp": 300,
                "pretreatment_time": 0.5,
                "pretreatment_oxidising": true,
                "start_temp": 25,
                "ramp_rate_C_min": 10
            }
        },
        {
            "doi" : "10.1021/ja407616p",
            "name" : "CeO2:Ho",
            "Ce" : 0.9,
            "Ho" : 0.1,
            "deposit" : null,
            "Sbet" : 70,
            "calcination_temp" : 300,
            "calcination_time" : 1,
            "Dpore" : null,
            "Vtotal" : null,
            "calcination_flowing_gas" : null,
            "calcination_reactive_gas" : null,
            "synthesis_para" : "LnCl3 was prepared by dissolving lanthanide oxides in hydrochloric acid (1:1 in volume). 0.675 mmol of CeCl3·7H2O, 0.523 g of NaCl, and 1000 μL of LnCl3 (0.075 mol·L–1) solution (with 0.40 mol·L–1 of HCl) were dissolved in 6 mL of water and then mixed with 7.5 mL of NaOH solution (12.0 mol·L–1). The total volume of the suspension was adjusted to 15 mL. The suspension was transferred to a 25 mL Teflon-lined stainless steel autoclave and heated at 180 °C for 24 h. The products were washed with water three times, dried at 70 °C, and then calcined at 300 °C for 1 h.",
            "synthesis" : "hydrothermal",
            "description" : "solid solution",
            "particle_size_nm" : null,
            "crystallite_size_nm" : null,
            "phase_types" : "Fluorite",
            "phase_flag" : "single",
            "microscopy": null,
            "image_path": "",
            "morphology": "nanowire",
            "pretreatment_temp": null,
            "pretreatment_o2_vol%": null,
            "pretreatment_time_h": null, 
            "hierarchical": false,
            "lattice_parameter_A": 5.42,
            "reactions": [],
            "h2_tpr_peaks": {
                "temps": [451],
                "h2_vol%": 5,
                "flow_rate_mL_min": 40,
                "mass_catalyst_g": 0.03,
                "pretreatment_temp": 300,
                "pretreatment_time": 0.5,
                "pretreatment_oxidising": true,
                "start_temp": 25,
                "ramp_rate_C_min": 10
            }
        },
        {
            "doi" : "10.1021/ja407616p",
            "name" : "CeO2:Lu",
            "Ce" : 0.9,
            "Lu" : 0.1,
            "deposit" : null,
            "Sbet" : 82,
            "calcination_temp" : 300,
            "calcination_time" : 1,
            "Dpore" : null,
            "Vtotal" : null,
            "calcination_flowing_gas" : null,
            "calcination_reactive_gas" : null,
            "synthesis_para" : "LnCl3 was prepared by dissolving lanthanide oxides in hydrochloric acid (1:1 in volume). 0.675 mmol of CeCl3·7H2O, 0.523 g of NaCl, and 1000 μL of LnCl3 (0.075 mol·L–1) solution (with 0.40 mol·L–1 of HCl) were dissolved in 6 mL of water and then mixed with 7.5 mL of NaOH solution (12.0 mol·L–1). The total volume of the suspension was adjusted to 15 mL. The suspension was transferred to a 25 mL Teflon-lined stainless steel autoclave and heated at 180 °C for 24 h. The products were washed with water three times, dried at 70 °C, and then calcined at 300 °C for 1 h.",
            "synthesis" : "hydrothermal",
            "description" : "solid solution",
            "particle_size_nm" : null,
            "crystallite_size_nm" : null,
            "phase_types" : "Fluorite",
            "phase_flag" : "single",
            "microscopy": null,
            "image_path": "",
            "morphology": "nanowire",
            "pretreatment_temp": null,
            "pretreatment_o2_vol%": null,
            "pretreatment_time_h": null, 
            "hierarchical": false,
            "lattice_parameter_A": 5.40,
            "reactions": [],
