Repository: Iwanap1/co_oxidation

# Training an Extrapolatable Model for CO Oxidation Light-Off Prediction over Cerium-Based Catalysts
Extrapolatable NNs for CO Oxidation light-off prediction



The exact architecture can be dictated by the provided model configs. In the most physically-informed scenario, the archictecture includes latent states for both the H<sub>2</sub>-TPR and dynamic oxygen storage capacity (OSC), which are trained both on those experimental measurements and the conversion itself. The weight-hourly space velocity is not included in the features for the conversion net, rather is used to calculate conversion using the solution for a simple first-order kinetic model in a PFR.

File: src/db/migrations/23-3-26.json (part 14 of 17)
{
            "h2_tpr_peaks": {
                "temps": [417],
                "h2_vol%": 5,
                "flow_rate_mL_min": 40,
                "mass_catalyst_g": 0.03,
                "pretreatment_temp": 300,
                "pretreatment_time": 0.5,
                "pretreatment_oxidising": true,
                "start_temp": 25,
                "ramp_rate_C_min": 10
            }
        },
        {
            "doi" : "10.1021/ja407616p",
            "name" : "CeO2:Pr",
            "Ce" : 0.9,
            "Pr" : 0.1,
            "deposit" : null,
            "Sbet" : 43,
            "calcination_temp" : 300,
            "calcination_time" : 1,
            "Dpore" : null,
            "Vtotal" : null,
            "calcination_flowing_gas" : null,
            "calcination_reactive_gas" : null,
            "synthesis_para" : "LnCl3 was prepared by dissolving lanthanide oxides in hydrochloric acid (1:1 in volume). 0.675 mmol of CeCl3·7H2O, 0.523 g of NaCl, and 1000 μL of LnCl3 (0.075 mol·L–1) solution (with 0.40 mol·L–1 of HCl) were dissolved in 6 mL of water and then mixed with 7.5 mL of NaOH solution (12.0 mol·L–1). The total volume of the suspension was adjusted to 15 mL. The suspension was transferred to a 25 mL Teflon-lined stainless steel autoclave and heated at 180 °C for 24 h. The products were washed with water three times, dried at 70 °C, and then calcined at 300 °C for 1 h.",
            "synthesis" : "hydrothermal",
            "description" : "solid solution",
            "particle_size_nm" : null,
            "crystallite_size_nm" : null,
            "phase_types" : "Fluorite",
            "phase_flag" : "single",
            "microscopy": null,
            "image_path": "",
            "morphology": "nanowire",
            "pretreatment_temp": null,
            "pretreatment_o2_vol%": null,
            "pretreatment_time_h": null, 
            "hierarchical": false,
            "lattice_parameter_A": 5.44,
            "reactions": [],
            "h2_tpr_peaks": {
                "temps": [420],
                "h2_vol%": 5,
                "flow_rate_mL_min": 40,
                "mass_catalyst_g": 0.03,
                "pretreatment_temp": 300,
                "pretreatment_time": 0.5,
                "pretreatment_oxidising": true,
                "start_temp": 25,
                "ramp_rate_C_min": 10
            }
        }
    ],
    "create_from_existing": [
        {
            "material_id": "69b7d5309605ebc57c75313d",
            "doi": "10.1016/j.cattod.2023.02.014",
            "h2_tpr_peaks": {
                "temps": [255, 438, 853],
                "h2_vol%": 5,
                "mass_catalyst_g": 0.05,
                "pretreatment_temp": 550,
                "pretreatment_time": 0.5,
                "pretreatment_oxidising": false,
                "start_temp": 50,
                "ramp_rate_C_min": 10
            }
        },
        {
            "material_id": "69b7d5319605ebc57c75313f",
            "doi": "10.1016/j.cattod.2023.02.014",
            "h2_tpr_peaks": {
                "temps": [587, 900],
                "h2_vol%": 5,
                "mass_catalyst_g": 0.05,
                "pretreatment_temp": 550,
                "pretreatment_time": 0.5,
                "pretreatment_oxidising": false,
                "start_temp": 50,
                "ramp_rate_C_min": 10
            }
        },
        {
            "material_id": "69b7d4e79605ebc57c75305d",
            "doi": "10.1021/acs.iecr.7b03143",
            "h2_tpr_peaks": {
                "temps": [437, 696],
                "h2_vol%": 10,
                "mass_catalyst_g": null,
                "pretreatment_temp": null,
                "pretreatment_time": null,
                "pretreatment_oxidising": null,
                "start_temp": null,
                "ramp_rate_C_min": null
            },
            "osc_entries": [
                {
                    "value_raw": 282,
                    "units_raw": "umol g^-1 of O2",
                    "measurement_class": "a",
                    "method": "TG",
                    "pulse_duration_min": null,
                    "basis": "g_ceria",
                    "species_basis": "O2",
                    "measure": "weight_change",
                    "h2_vol%": null,
                    "co_vol%": null,
                    "o2_vol%": null,
                    "temperature": 500,
                    "value_O_umol_per_g_catalyst": 452,
                    "reference_ceria_eqv": null,
                    "reference_ceria_sbet": null
                }
            ]
        },
        {
            "material_id": "69b7d4e89605ebc57c75305f",
            "doi": "10.1021/acs.iecr.7b03143",
            "h2_tpr_peaks": {
                "temps": [455, 715],
                "h2_vol%": 10,
                "mass_catalyst_g": null,
                "pretreatment_temp": null,
                "pretreatment_time": null,
                "pretreatment_oxidising": null,
                "start_temp": null,
                "ramp_rate_C_min": null
            },
            "osc_entries": [
                {
                    "value_raw": 267,
                    "units_raw": "umol g^-1 of O2",
                    "measurement_class": "a",
                    "method": "TG",
                    "pulse_duration_min": null,
                    "basis": "g_ceria",
                    "species_basis": "O2",
                    "measure": "weight_change",
                    "h2_vol%": null,
                    "co_vol%": null,
                    "o2_vol%": null,
                    "temperature": 500,
                    "estimated_from_other_samples": false,
                    "value_O_umol_per_g_catalyst": 427,
                    "reference_ceria_eqv": null,
                    "reference_ceria_sbet": null
                }
            ]
        },
        {
            "material_id": "69b7d4e99605ebc57c753061",
            "doi": "10.1021/acs.iecr.7b03143",
            "h2_tpr_peaks": {
                "temps": [467, 722],
                "h2_vol%": 10,
                "mass_catalyst_g": null,
                "pretreatment_temp": null,
                "pretreatment_time": null,
                "pretreatment_oxidising": null,
                "start_temp": null,
                "ramp_rate_C_min": null
            },
            "osc_entries": [
                {
                    "value_raw": 253,
                    "units_raw": "umol g^-1 of O2",
                    "measurement_class": "a",
                    "method": "TG",
                    "pulse_duration_min": null,
                    "basis": "g_ceria",
                    "species_basis": "O2",
                    "measure": "weight_change",
                    "h2_vol%": null,
                    "co_vol%": null,
                    "o2_vol%": null,
                    "temperature": 500,
                    "estimated_from_other_samples": false,
                    "value_O_umol_per_g_catalyst": 405,
                    "reference_ceria_eqv": null,
                    "reference_ceria_sbet": null
                }
            ]
        },
        {
            "material_id": "69b7d4e99605ebc57c753063",
            "doi": "10.1021/acs.iecr.7b03143",
            "h2_tpr_peaks": {
                "temps": [467, 722],
                "h2_vol%": 10,
                "mass_catalyst_g": null,
                "pretreatment_temp": null,
                "pretreatment_time": null,
                "pretreatment_oxidising": null,
                "start_temp": null,
                "ramp_rate_C_min": null
            },
            "osc_entries": [
                {
                    "value_raw": 241,
                    "units_raw": "umol g^-1 of O2",
                    "measurement_class": "a",
                    "method": "TG",
                    "pulse_duration_min": null,
                    "basis": "g_ceria",
                    "species_basis": "O2",
                    "measure": "weight_change",
                    "h2_vol%": null,
                    "co_vol%": null,
                    "o2_vol%": null,
                    "temperature": 500,
                    "estimated_from_other_samples": false,
                    "value_O_umol_per_g_catalyst": 386,
                    "reference_ceria_eqv": null,
                    "reference_ceria_sbet": null
                }
            ]
        },
        {
            "material_id": "69b7d4ea9605ebc57c753065",
            "doi": "10.1021/acs.iecr.7b03143",
            "h2_tpr_peaks": {
                "temps": [485, 741],
                "h2_vol%": 10,
                "mass_catalyst_g": null,
                "pretreatment_temp": null,
                "pretreatment_time": null,
                "pretreatment_oxidising": null,
                "start_temp": null,
                "ramp_rate_C_min": null
            },
            "osc_entries": [
                {
                    "value_raw": 45,
                    "units_raw": "umol g^-1 of O2",
                    "measurement_class": "a",
                    "method": "TG",
                    "pulse_duration_min": null,
                    "basis": "g_ceria",
                    "species_basis": "O2",
                    "measure": "weight_change",
                    "h2_vol%": null,
                    "co_vol%": null,
                    "o2_vol%": null,
                    "temperature": 500,
                    "estimated_from_other_samples": false,
                    "value_O_umol_per_g_catalyst": 90,
                    "reference_ceria_eqv": null,
                    "reference_ceria_sbet": null
                }
            ]
        },
        {
            "material_id" : "69b7d5139605ebc57c7530e1",
	        "doi" : "10.1021/jp068531i",
            "osc_entries": [
                {
                    "value_raw": 0.19,
                    "units_raw": "δ",
                    "measurement_class": "a",
                    "method": "TG",
                    "pulse_duration_min": null,
                    "basis": "mol_catalyst",
                    "species_basis": "O",
                    "measure": "weight_change",
                    "h2_vol%": null,
                    "co_vol%": null,
                    "o2_vol%": null,
                    "temperature": 800,
                    "estimated_from_other_samples": false,
                    "value_O_umol_per_g_catalyst": 1057
                }
            ]
        },
        {
            "material_id" : "69b7d5139605ebc57c7530e3",
	        "doi" : "10.1021/jp068531i",
            "osc_entries": [
                {
                    "value_raw": 0.16,
                    "units_raw": "δ",
                    "measurement_class": "a",
                    "method": "TG",
                    "pulse_duration_min": null,
                    "basis": "mol_catalyst",
                    "species_basis": "O",
                    "measure": "weight_change",
                    "h2_vol%": null,
                    "co_vol%": null,
                    "o2_vol%": null,
                    "temperature": 800,
                    "estimated_from_other_samples": false,
                    "value_O_umol_per_g_catalyst": 1083
                }
            ]
        },
        {
            "material_id" : "6967af4a5220ac46b0141278",
	        "doi" : "10.1021/cm903282w",
            "osc_entries": [
                {
                    "value_raw": 225,
                    "units_raw": "umol O2 g^-1",
                    "measurement_class": "a",
                    "method": "TG",
                    "pulse_duration_min": null,
                    "basis": "mol_catalyst",
                    "species_basis": "O",
                    "measure": "weight_change",
                    "h2_vol%": null,
                    "co_vol%": null,
                    "o2_vol%": null,
                    "temperature": 800,
                    "estimated_from_other_samples": false,
                    "value_O_umol_per_g_catalyst": 450
                }
            ],
            "h2_tpr_peaks": {
                "temps": [398, 519],
                "h2_vol%": 5,
                "flow_rate_mL_min": 20,
                "mass_catalyst_g": 0.03,
                "pretreatment_temp": 200,
                "pretreatment_time": null,
                "pretreatment_oxidising": false,
                "start_temp": 25,
                "ramp_rate_C_min": 5
            }
        },
        {
            "material_id": "69b7d5429605ebc57c75316f",
            "doi" : "10.1007/s10562-015-1507-6",
            "h2_tpr_peaks": {
                "temps": [348, 506],
                "h2_vol%": 5,
                "mass_catalyst_g": 0.03,
                "pretreatment_temp": 200,
                "pretreatment_time": null,
                "pretreatment_oxidising": false,
                "start_temp": 25,
                "ramp_rate_C_min": 10
            }
        },
        {
            "material_id": "69b7d5439605ebc57c753171",
            "doi" : "10.1007/s10562-015-1507-6",
            "h2_tpr_peaks": {
                "temps": [297],
                "h2_vol%": 5,
                "mass_catalyst_g": 0.03,
                "pretreatment_temp": 200,
                "pretreatment_time": null,
                "pretreatment_oxidising": false,
                "start_temp": 25,
                "ramp_rate_C_min": 10
            }
        },
        {
            "material_id": "6967af405c48023e106c0470",
            "doi" : "10.1016/j.cej.2014.01.077",
            "h2_tpr_peaks": {
                "temps": [405, 501, 880],
                "h2_vol%": 5,
                "flow_rate_mL_min": 50,
                "mass_catalyst_g": 0.1,
                "pretreatment_temp": 300,
                "pretreatment_time": 2,
                "pretreatment_oxidising": false,
                "start_temp": 0,
                "ramp_rate_C_min": 15
            }
        },
        {
            "material_id": "6967af405c48023e106c0471",
            "doi" : "10.1016/j.cej.2014.01.077",
            "h2_tpr_peaks": {
                "temps": [327, 449, 538, 803],
                "h2_vol%": 5,
                "flow_rate_mL_min": 50,
                "mass_catalyst_g": 0.1,
                "pretreatment_temp": 300,
                "pretreatment_time": 2,
                "pretreatment_oxidising": false,
                "start_temp": 0,
                "ramp_rate_C_min": 15
            }
        },
        {
            "material_id": "6967af405c48023e106c0472",
            "doi" : "10.1016/j.cej.2014.01.077",
            "h2_tpr_peaks": {
                "temps": [351, 864],
                "h2_vol%": 5,
                "flow_rate_mL_min": 50,
                "mass_catalyst_g": 0.1,
                "pretreatment_temp": 300,
                "pretreatment_time": 2,
                "pretreatment_oxidising": false,
                "start_temp": 0,
                "ramp_rate_C_min": 15
            }
        },
        {
            "material_id": "696e4eda2618c2e518bec5e4",
            "doi" : "10.1016/j.cej.2014.01.077",
            "h2_tpr_peaks": {
                "temps": [400, 500, 842],
                "h2_vol%": 5,
                "flow_rate_mL_min": 50,
                "mass_catalyst_g": 0.1,
                "pretreatment_temp": 300,
                "pretreatment_time": 2,
                "pretreatment_oxidising": false,
                "start_temp": 0,
                "ramp_rate_C_min": 15
            }
        },
        {
            "material_id": "696e4eda420f3dbc5d638647",
            "doi" : "10.1016/j.cej.2014.01.077",
            "h2_tpr_peaks": {
                "temps": [487, 824],
                "h2_vol%": 5,
                "flow_rate_mL_min": 50,
                "mass_catalyst_g": 0.1,
                "pretreatment_temp": 300,
                "pretreatment_time": 2,
                "pretreatment_oxidising": false,
                "start_temp": 0,
                "ramp_rate_C_min": 15
            }
        },
        {
            "material_id": "696e4edb7e96e20c191dce35",
            "doi" : "10.1016/j.cej.2014.01.077",
            "h2_tpr_peaks": {
                "temps": [358, 477, 624],
                "h2_vol%": 5,
                "flow_rate_mL_min": 50,
                "mass_catalyst_g": 0.1,
                "pretreatment_temp": 300,
                "pretreatment_time": 2,
                "pretreatment_oxidising": false,
                "start_temp": 0,
                "ramp_rate_C_min": 15
            }
        },
        {
            "material_id": "69b7d4f19605ebc57c753079",
            "doi" : "10.1002/cctc.201900178",
            "h2_tpr_peaks": {
                "temps": [129.1, 142.4, 747.3],
                "h2_vol%": 100,
                "flow_rate_mL_min": 40,
                "mass_catalyst_g": 0.02,
                "pretreatment_temp": 120,
                "pretreatment_time": 1,
                "pretreatment_oxidising": false,
                "start_temp": 25,
                "ramp_rate_C_min": 10
            }
        },
        {
            "material_id": "69b7d4f19605ebc57c75307b",
            "doi" : "10.1002/cctc.201900178",
            "h2_tpr_peaks": {
                "temps": [121.4, 138.9, 746.7],
                "h2_vol%": 100,
                "flow_rate_mL_min": 40,
                "mass_catalyst_g": 0.02,
                "pretreatment_temp": 120,
                "pretreatment_time": 1,
                "pretreatment_oxidising": false,
                "start_temp": 25,
                "ramp_rate_C_min": 10
            }
        },
        {
            "material_id": "69b7d4f29605ebc57c75307d",
            "doi" : "10.1002/cctc.201900178",
            "h2_tpr_peaks": {
                "temps": [119.1, 148.2, 743.1],
                "h2_vol%": 100,
                "flow_rate_mL_min": 40,
                "mass_catalyst_g": 0.02,
                "pretreatment_temp": 120,
                "pretreatment_time": 1,
                "pretreatment_oxidising": false,
                "start_temp": 25,
                "ramp_rate_C_min": 10
            }
        },
        {
            "material_id": "69b7d54e9605ebc57c753195",
            "doi" : "10.1002/ejic.201402570",
            "h2_tpr_peaks": {
                "temps": [317, 585, 797],
                "h2_vol%": null,
                "flow_rate_mL_min": 30,
                "mass_catalyst_g": 0.03,
                "pretreatment_temp": 300,
                "pretreatment_time": 0.5,
                "pretreatment_oxidising": true,
                "start_temp": 25,
                "ramp_rate_C_min": 10
            }
        },
        {
            "material_id": "69b7d54f9605ebc57c753197",
            "doi" : "10.1002/ejic.201402570",
            "h2_tpr_peaks": {
                "temps": [301, 534, 798],
                "h2_vol%": null,
                "flow_rate_mL_min": 30,
                "mass_catalyst_g": 0.03,
                "pretreatment_temp": 300,
                "pretreatment_time": 0.5,
                "pretreatment_oxidising": true,
                "start_temp": 25,
                "ramp_rate_C_min": 10
            }
        },
        {
            "material_id": "69b7d5509605ebc57c753199",
            "doi" : "10.1002/ejic.201402570",
            "h2_tpr_peaks": {
                "temps": [280, 534, 802],
                "h2_vol%": null,
                "flow_rate_mL_min": 30,
                "mass_catalyst_g": 0.03,
                "pretreatment_temp": 300,
                "pretreatment_time": 0.5,
                "pretreatment_oxidising": true,
                "start_temp": 25,
                "ramp_rate_C_min": 10
            }
        },
        {
            "material_id": "69b7d5509605ebc57c75319b",
            "doi" : "10.1002/ejic.201402570",
            "h2_tpr_peaks": {
                "temps": [451, 802],
                "h2_vol%": null,
                "flow_rate_mL_min": 30,
                "mass_catalyst_g": 0.03,
                "pretreatment_temp": 300,
                "pretreatment_time": 0.5,
                "pretreatment_oxidising": true,
                "start_temp": 25,
                "ramp_rate_C_min": 10
            }
        },
        {
            "material_id": "69b7d5499605ebc57c753185",
            "doi" : "10.1002/ejic.201403078",
            "h2_tpr_peaks": {
                "temps": [199, 231],
                "h2_vol%": 5,
                "flow_rate_mL_min": 30,
                "mass_catalyst_g": 0.05,
                "pretreatment_temp": 500,
                "pretreatment_time": 0.5,
                "pretreatment_oxidising": true,
                "start_temp": 25,
                "ramp_rate_C_min": 10
            }
        },
        {
            "material_id": "69b7d54a9605ebc57c753187",
            "doi" : "10.1002/ejic.201403078",
            "h2_tpr_peaks": {
                "temps": [256, 333],
                "h2_vol%": 5,
                "flow_rate_mL_min": 30,
                "mass_catalyst_g": 0.05,
                "pretreatment_temp": 500,
                "pretreatment_time": 0.5,
                "pretreatment_oxidising": true,
                "start_temp": 25,
                "ramp_rate_C_min": 10
            }
        },
        {
            "material_id": "69b7d54a9605ebc57c753189",
            "doi" : "10.1002/ejic.201403078",
            "h2_tpr_peaks": {
                "temps": [284, 456],
                "h2_vol%": 5,
                "flow_rate_mL_min": 30,
                "mass_catalyst_g": 0.05,
                "pretreatment_temp": 500,
                "pretreatment_time": 0.5,
                "pretreatment_oxidising": true,
                "start_temp": 25,
                "ramp_rate_C_min": 10
            }
        },
        {
            "material_id": "69b7d54b9605ebc57c75318b",
            "doi" : "10.1002/ejic.201403078",
            "h2_tpr_peaks": {
                "temps": [267, 357],
                "h2_vol%": 5,
                "flow_rate_mL_min": 30,
                "mass_catalyst_g": 0.05,
                "pretreatment_temp": 500,
                "pretreatment_time": 0.5,
                "pretreatment_oxidising": true,
                "start_temp": 25,
                "ramp_rate_C_min": 10
            }
        },
        {
            "material_id": "69b7d50a9605ebc57c7530c7",
            "doi" : "10.1007/s10562-014-1223-7",
            "osc_entries": [
                {
                    "value_raw": 124,
                    "temperature": null,
                    "units_raw": "umol O2 g^-1",
                    "measurement_class": "a",
                    "method": "TG",
                    "pulse_duration_min": null,
                    "pulse_volume_ml": null,
                    "basis": "g_ceria",
                    "species_basis": "O2",
                    "measure": "weight_change",
                    "h2_vol%": null,
                    "co_vol%": null,
                    "o2_vol%": null,
                    "value_O_umol_per_g_catalyst": 223
                }
            ],
            "h2_tpr_peaks": {
                "temps": [598, 806],
                "h2_vol%": 5,
                "flow_rate_mL_min": 20,
                "mass_catalyst_g": 0.03,
                "pretreatment_temp": null,
                "pretreatment_time": null,
                "pretreatment_oxidising": null,
                "start_temp": 25,
                "ramp_rate_C_min": 10
            }
        },
        {
            "material_id": "69b7d50b9605ebc57c7530c9",
            "doi" : "10.1007/s10562-014-1223-7",
            "osc_entries": [],
            "h2_tpr_peaks": {
                "temps": [584, 858],
                "h2_vol%": 5,
                "flow_rate_mL_min": 20,
                "mass_catalyst_g": 0.03,
                "pretreatment_temp": null,
                "pretreatment_time": null,
                "pretreatment_oxidising": null,
                "start_temp": 25,
                "ramp_rate_C_min": 10
            }
        },
        {
            "material_id": "69b7d50b9605ebc57c7530cb",
            "doi" : "10.1007/s10562-014-1223-7",
            "osc_entries": [
                {
                    "value_raw": 168,
                    "temperature": null,
                    "units_raw": "umol O2 g^-1",
                    "measurement_class": "a",
                    "method": "TG",
                    "pulse_duration_min": null,
                    "pulse_volume_ml": null,
                    "basis": "g_ceria",
                    "species_basis": "O2",
                    "measure": "weight_change",
                    "h2_vol%": null,
                    "co_vol%": null,
                    "o2_vol%": null,
                    "value_O_umol_per_g_catalyst": 269
                }
            ],
            "h2_tpr_peaks": {
                "temps": [553, 813],
                "h2_vol%": 5,
                "flow_rate_mL_min": 20,
                "mass_catalyst_g": 0.03,
                "pretreatment_temp": null,
                "pretreatment_time": null,
                "pretreatment_oxidising": null,
                "start_temp": 25,
                "ramp_rate_C_min": 10
            }
        },
        {
            "material_id": "69b7d50c9605ebc57c7530cd",
            "doi" : "10.1007/s10562-014-1223-7",
            "osc_entries": [],
            "h2_tpr_peaks": {
                "temps": [553, 813],
                "h2_vol%": 5,
                "flow_rate_mL_min": 20,
                "mass_catalyst_g": 0.03,
                "pretreatment_temp": null,
                "pretreatment_time": null,
                "pretreatment_oxidising": null,
                "start_temp": 25,
                "ramp_rate_C_min": 10
            }
        },
        {
            "material_id": "69b7d53d9605ebc57c753161",
            "doi" : "10.1007/s10562-016-1811-9",
            "osc_entries": [
                {
                    "value_raw": 208,
                    "temperature": 800,
                    "units_raw": "umol O2 g^-1",
                    "measurement_class": "a",
                    "method": "TG",
                    "pulse_duration_min": null,
                    "pulse_volume_ml": null,
                    "basis": "g_catalyst",
                    "species_basis": "O2",
                    "measure": "weight_change",
                    "h2_vol%": null,
                    "co_vol%": null,
                    "o2_vol%": null,
                    "value_O_umol_per_g_catalyst": 416
                }
            ],
            "h2_tpr_peaks": {
                "temps": [236, 326, 782],
                "h2_vol%": 5,
                "flow_rate_mL_min": 20,
                "mass_catalyst_g": 0.03,
                "pretreatment_temp": 200,
                "pretreatment_time": 0.5,
                "pretreatment_oxidising": false,
                "start_temp": 25,
                "ramp_rate_C_min": 10
            }
        },
        {
            "material_id": "69b7d53e9605ebc57c753163",
            "doi" : "10.1007/s10562-016-1811-9",
            "osc_entries": [
                {
                    "value_raw": 175,
                    "temperature": 800,
                    "units_raw": "umol O2 g^-1",
                    "measurement_class": "a",
                    "method": "TG",
                    "pulse_duration_min": null,
                    "pulse_volume_ml": null,
                    "basis": "g_catalyst",
                    "species_basis": "O2",
                    "measure": "weight_change",
                    "h2_vol%": null,
                    "co_vol%": null,
                    "o2_vol%": null,
                    "value_O_umol_per_g_catalyst": 350
                }
            ],
            "h2_tpr_peaks": {
                "temps": [246, 346, 762],
                "h2_vol%": 5,
                "flow_rate_mL_min": 20,
                "mass_catalyst_g": 0.03,
                "pretreatment_temp": 200,
                "pretreatment_time": 0.5,
                "pretreatment_oxidising": false,
                "start_temp": 25,
                "ramp_rate_C_min": 10
            }
        },
        {
            "material_id": "69b7d53e9605ebc57c753165",
            "doi" : "10.1007/s10562-016-1811-9",
            "osc_entries": [
                {
                    "value_raw": 235,
                    "temperature": 800,
                    "units_raw": "umol O2 g^-1",
                    "measurement_class": "a",
                    "method": "TG",
                    "pulse_duration_min": null,
                    "pulse_volume_ml": null,
                    "basis": "g_catalyst",
                    "species_basis": "O2",
                    "measure": "weight_change",
                    "h2_vol%": null,
                    "co_vol%": null,
                    "o2_vol%": null,
                    "value_O_umol_per_g_catalyst": 470
                }
            ],
            "h2_tpr_peaks": {
                "temps": [223, 313, 696],
                "h2_vol%": 5,
                "flow_rate_mL_min": 20,
                "mass_catalyst_g": 0.03,
                "pretreatment_temp": 200,
                "pretreatment_time": 0.5,
                "pretreatment_oxidising": false,
                "start_temp": 25,
                "ramp_rate_C_min": 10
            }
        },
        {
            "material_id": "69b7d53f9605ebc57c753167",
            "doi" : "10.1007/s10562-019-03014-z",
            "osc_entries": [],
            "h2_tpr_peaks": {
                "temps": [380],
                "h2_vol%": 10,
                "flow_rate_mL_min": 10,
                "mass_catalyst_g": 0.05,
                "pretreatment_temp": 300,
                "pretreatment_time": 1,
                "pretreatment_oxidising": false,
                "start_temp": 25,
                "ramp_rate_C_min": 10
            },
            "o2_tpd_peaks": {
                "temps": [265, 469, 681],
                "mass_catalyst_g": 0.05,
                "pretreatment_temp": 500,
                "pretreatment_time": 1,
                "pretreatment_gas_type": "inert",
                "adsorption_o2_vol%": 100,
                "adsorption_flow_ml_min": 10,
                "adsorption_temp": 500,
                "adsorption_time": 1,
                "ramp_rate_C_min": 10 
            }
        },
        {
            "material_id": "69b7d5409605ebc57c753169",
            "doi" : "10.1007/s10562-019-03014-z",
            "osc_entries": [],
            "h2_tpr_peaks": {
                "temps": [361],
                "h2_vol%": 10,
                "flow_rate_mL_min": 10,
                "mass_catalyst_g": 0.05,
                "pretreatment_temp": 300,
                "pretreatment_time": 1,
                "pretreatment_oxidising": false,
                "start_temp": 25,
                "ramp_rate_C_min": 10
            },
            "o2_tpd_peaks": {
                "temps": [205, 451, 682],
                "mass_catalyst_g": 0.05,
                "pretreatment_temp": 500,
                "pretreatment_time": 1,
                "pretreatment_gas_type": "inert",
                "adsorption_o2_vol%": 100,
                "adsorption_flow_ml_min": 10,
                "adsorption_temp": 500,
                "adsorption_time": 1,
                "ramp_rate_C_min": 10 
            }
        },
        {
            "material_id": "69b7d5409605ebc57c75316b",
            "doi" : "10.1007/s10562-019-03014-z",
            "osc_entries": [],
            "h2_tpr_peaks": {
                "temps": [403],
                "h2_vol%": 10,
                "flow_rate_mL_min": 10,
                "mass_catalyst_g": 0.05,
                "pretreatment_temp": 300,
                "pretreatment_time": 1,
                "pretreatment_oxidising": false,
                "start_temp": 25,
                "ramp_rate_C_min": 10
            },
            "o2_tpd_peaks": {
                "temps": [323, 500, 764],
                "mass_catalyst_g": 0.05,
                "pretreatment_temp": 500,
                "pretreatment_time": 1,
                "pretreatment_gas_type": "inert",
                "adsorption_o2_vol%": 100,
                "adsorption_flow_ml_min": 10,
                "adsorption_temp": 500,
                "adsorption_time": 1,
                "ramp_rate_C_min": 10 
            }
        },
        {
            "material_id": "69b7d5419605ebc57c75316d",
            "doi" : "10.1007/s10562-019-03014-z",
            "osc_entries": [],
            "h2_tpr_peaks": {
                "temps": [504, 597],
                "h2_vol%": 10,
                "flow_rate_mL_min": 10,
                "mass_catalyst_g": 0.05,
                "pretreatment_temp": 300,
                "pretreatment_time": 1,
                "pretreatment_oxidising": false,
                "start_temp": 25,
                "ramp_rate_C_min": 10
            },
            "o2_tpd_peaks": {
                "temps": [387, 578, 714],
                "mass_catalyst_g": 0.05,
                "pretreatment_temp": 500,
                "pretreatment_time": 1,
                "pretreatment_gas_type": "inert",
                "adsorption_o2_vol%": 100,
                "adsorption_flow_ml_min": 10,
                "adsorption_temp": 500,
                "adsorption_time": 1,
                "ramp_rate_C_min": 10 
            }
        },
        {
            "material_id": "697cc9cbe3e5fca0f86701f7",
            "doi" : "10.1007/s10562-021-03708-3",
            "osc_entries": [
                {
                    "value_raw": 0.62,
                    "temperature": 800,
                    "units_raw": "mmol H2 g^-1",
                    "measurement_class": "b",
                    "method": "H2_TPR",
                    "pulse_duration_min": null,
                    "pulse_volume_ml": null,
                    "basis": "g_catalyst",
                    "species_basis": "H2_equiv",
                    "measure": "red_cons",
                    "h2_vol%": 5,
                    "co_vol%": null,
                    "o2_vol%": null,
                    "value_O_umol_per_g_catalyst": 620
                }
            ],
            "h2_tpr_peaks": {
                "temps": [185, 363, 474],
                "h2_vol%": 5,
                "flow_rate_mL_min": 20,
                "mass_catalyst_g": 0.05,
                "pretreatment_temp": 550,
                "pretreatment_time": 1,
                "pretreatment_oxidising": false,
                "start_temp": 50,
                "ramp_rate_C_min": 5 
            },
            "o2_tpd_peaks": {
                "temps": [230, 877],
                "mass_catalyst_g": 0.05,
                "pretreatment_temp": null,
                "pretreatment_time": null,
                "pretreatment_gas_type": "inert / reducing",
                "adsorption_o2_vol%": 100,
                "adsorption_flow_ml_min": 40,
                "adsorption_temp": 550,
                "adsorption_time": 0.5,
                "ramp_rate_C_min": 5
            }
        },
        {
            "material_id": "697cc9cc0afa50114e1a5d02",
            "doi" : "10.1007/s10562-021-03708-3",
            "osc_entries": [
                {
                    "value_raw": 1.14,
                    "temperature": 800,
                    "units_raw": "mmol H2 g^-1",
                    "measurement_class": "b",
                    "method": "H2_TPR",
                    "pulse_duration_min": null,
                    "pulse_volume_ml": null,
                    "basis": "g_catalyst",
                    "species_basis": "H2_equiv",
                    "measure": "red_cons",
                    "h2_vol%": 5,
                    "co_vol%": null,
                    "o2_vol%": null,
                    "value_O_umol_per_g_catalyst": 1140
                }
            ],
            "h2_tpr_peaks": {
                "temps": [188, 335],
                "h2_vol%": 5,
                "flow_rate_mL_min": 20,
                "mass_catalyst_g": 0.05,
                "pretreatment_temp": 550,
                "pretreatment_time": 1,
                "pretreatment_oxidising": false,
                "start_temp": 50,
                "ramp_rate_C_min": 5 
            },
            "o2_tpd_peaks": {
                "temps": [248, 811],
                "mass_catalyst_g": 0.05,
                "pretreatment_temp": null,
                "pretreatment_time": null,
                "pretreatment_gas_type": "inert / reducing",
                "adsorption_o2_vol%": 100,
                "adsorption_flow_ml_min": 40,
                "adsorption_temp": 550,
                "adsorption_time": 0.5,
                "ramp_rate_C_min": 5
            }
        },
        {
            "material_id": "697cc9ccc4a6816321539c5f",
            "doi" : "10.1007/s10562-021-03708-3",
            "osc_entries": [
                {
                    "value_raw": 3.96,
                    "temperature": 800,
                    "units_raw": "mmol H2 g^-1",
                    "measurement_class": "b",
                    "method": "H2_TPR",
                    "pulse_duration_min": null,
                    "pulse_volume_ml": null,
                    "basis": "g_catalyst",
                    "species_basis": "H2_equiv",
                    "measure": "red_cons",
                    "h2_vol%": 5,
                    "co_vol%": null,
                    "o2_vol%": null,
                    "value_O_umol_per_g_catalyst": 3960
                }
            ],
            "h2_tpr_peaks": {
                "temps": [332, 392],
                "h2_vol%": 5,
                "flow_rate_mL_min": 20,
                "mass_catalyst_g": 0.05,
                "pretreatment_temp": 550,
                "pretreatment_time": 1,
                "pretreatment_oxidising": false,
                "start_temp": 50,
                "ramp_rate_C_min": 5 
            },
            "o2_tpd_peaks": {
                "temps": [638],
                "mass_catalyst_g": 0.05,
                "pretreatment_temp": null,
                "pretreatment_time": null,
                "pretreatment_gas_type": "inert / reducing",
                "adsorption_o2_vol%": 100,
                "adsorption_flow_ml_min": 40,
                "adsorption_temp": 550,
                "adsorption_time": 0.5,
                "ramp_rate_C_min": 5
            }
        },
        {
            "material_id": "697cc9ccc4a6816321539c60",
            "doi" : "10.1007/s10562-021-03708-3",
            "osc_entries": [
                {
                    "value_raw": 0.61,
                    "temperature": 800,
                    "units_raw": "mmol H2 g^-1",
                    "measurement_class": "b",
                    "method": "H2_TPR",
                    "pulse_duration_min": null,
                    "pulse_volume_ml": null,
                    "basis": "g_catalyst",
                    "species_basis": "H2_equiv",
                    "measure": "red_cons",
                    "h2_vol%": 5,
                    "co_vol%": null,
                    "o2_vol%": null,
                    "value_O_umol_per_g_catalyst": 610
                }
            ],
            "h2_tpr_peaks": {
                "temps": [154, 177],
                "h2_vol%": 5,
                "flow_rate_mL_min": 20,
                "mass_catalyst_g": 0.05,
                "pretreatment_temp": 550,
                "pretreatment_time": 1,
                "pretreatment_oxidising": false,
                "start_temp": 50,
                "ramp_rate_C_min": 5 
            },
            "o2_tpd_peaks": {
                "temps": [775, 823],
                "mass_catalyst_g": 0.05,
