Repository: Iwanap1/co_oxidation

# Training an Extrapolatable Model for CO Oxidation Light-Off Prediction over Cerium-Based Catalysts
Extrapolatable NNs for CO Oxidation light-off prediction



The exact architecture can be dictated by the provided model configs. In the most physically-informed scenario, the archictecture includes latent states for both the H<sub>2</sub>-TPR and dynamic oxygen storage capacity (OSC), which are trained both on those experimental measurements and the conversion itself. The weight-hourly space velocity is not included in the features for the conversion net, rather is used to calculate conversion using the solution for a simple first-order kinetic model in a PFR.

File: src/db/migrations/23-3-26.json (part 15 of 17)
{
                "pretreatment_temp": null,
                "pretreatment_time": null,
                "pretreatment_gas_type": "inert / reducing",
                "adsorption_o2_vol%": 100,
                "adsorption_flow_ml_min": 40,
                "adsorption_temp": 550,
                "adsorption_time": 0.5,
                "ramp_rate_C_min": 5
            }
        },
        {
            "material_id": "697cc9cde3e5fca0f86701f9",
            "doi" : "10.1007/s10562-021-03708-3",
            "osc_entries": [
                {
                    "value_raw": 1.19,
                    "temperature": 800,
                    "units_raw": "mmol H2 g^-1",
                    "measurement_class": "b",
                    "method": "H2_TPR",
                    "pulse_duration_min": null,
                    "pulse_volume_ml": null,
                    "basis": "g_catalyst",
                    "species_basis": "H2_equiv",
                    "measure": "red_cons",
                    "h2_vol%": 5,
                    "co_vol%": null,
                    "o2_vol%": null,
                    "value_O_umol_per_g_catalyst": 1190
                }
            ],
            "h2_tpr_peaks": {
                "temps": [149, 182],
                "h2_vol%": 5,
                "flow_rate_mL_min": 20,
                "mass_catalyst_g": 0.05,
                "pretreatment_temp": 550,
                "pretreatment_time": 1,
                "pretreatment_oxidising": false,
                "start_temp": 50,
                "ramp_rate_C_min": 5 
            },
            "o2_tpd_peaks": {
                "temps": [739],
                "mass_catalyst_g": 0.05,
                "pretreatment_temp": null,
                "pretreatment_time": null,
                "pretreatment_gas_type": "inert / reducing",
                "adsorption_o2_vol%": 100,
                "adsorption_flow_ml_min": 40,
                "adsorption_temp": 550,
                "adsorption_time": 0.5,
                "ramp_rate_C_min": 5
            }
        },
        {
            "material_id": "697cc9cde3e5fca0f86701fa",
            "doi" : "10.1007/s10562-021-03708-3",
            "osc_entries": [
                {
                    "value_raw": 3.96,
                    "temperature": 800,
                    "units_raw": "mmol H2 g^-1",
                    "measurement_class": "b",
                    "method": "H2_TPR",
                    "pulse_duration_min": null,
                    "pulse_volume_ml": null,
                    "basis": "g_catalyst",
                    "species_basis": "H2_equiv",
                    "measure": "red_cons",
                    "h2_vol%": 5,
                    "co_vol%": null,
                    "o2_vol%": null,
                    "value_O_umol_per_g_catalyst": 3960
                }
            ],
            "h2_tpr_peaks": {
                "temps": [157, 232],
                "h2_vol%": 5,
                "flow_rate_mL_min": 20,
                "mass_catalyst_g": 0.05,
                "pretreatment_temp": 550,
                "pretreatment_time": 1,
                "pretreatment_oxidising": false,
                "start_temp": 50,
                "ramp_rate_C_min": 5 
            },
            "o2_tpd_peaks": {
                "temps": [773],
                "mass_catalyst_g": 0.05,
                "pretreatment_temp": null,
                "pretreatment_time": null,
                "pretreatment_gas_type": "inert / reducing",
                "adsorption_o2_vol%": 100,
                "adsorption_flow_ml_min": 40,
                "adsorption_temp": 550,
                "adsorption_time": 0.5,
                "ramp_rate_C_min": 5
            }
        },
        {
            "material_id": "69b7d5209605ebc57c75310b",
            "doi" : "10.1007/s12572-013-0100-8",
            "osc_entries": [
                {
                    "value_raw": 225,
                    "temperature": 800,
                    "min_temperature": 150,
                    "units_raw": "umol O2 g^-1 ceria",
                    "measurement_class": "a",
                    "method": "TG",
                    "pulse_duration_min": null,
                    "pulse_volume_ml": null,
                    "basis": "g_ceria",
                    "species_basis": "O2",
                    "measure": "weight_change",
                    "h2_vol%": null,
                    "co_vol%": null,
                    "o2_vol%": null,
                    "value_O_umol_per_g_catalyst": 360
                }
            ]
        },
        {
            "material_id": "69b7d5219605ebc57c75310d",
            "doi" : "10.1007/s12572-013-0100-8",
            "osc_entries": [
                {
                    "value_raw": 210,
                    "temperature": 800,
                    "min_temperature": 150,
                    "units_raw": "umol O2 g^-1 ceria",
                    "measurement_class": "a",
                    "method": "TG",
                    "pulse_duration_min": null,
                    "pulse_volume_ml": null,
                    "basis": "g_ceria",
                    "species_basis": "O2",
                    "measure": "weight_change",
                    "h2_vol%": null,
                    "co_vol%": null,
                    "o2_vol%": null,
                    "value_O_umol_per_g_catalyst": 336
                }
            ]
        },
        {
            "material_id": "69b7d5229605ebc57c75310f",
            "doi" : "10.1007/s12572-013-0100-8",
            "osc_entries": [
                {
                    "value_raw": 217,
                    "temperature": 800,
                    "min_temperature": 150,
                    "units_raw": "umol O2 g^-1 ceria",
                    "measurement_class": "a",
                    "method": "TG",
                    "pulse_duration_min": null,
                    "pulse_volume_ml": null,
                    "basis": "g_ceria",
                    "species_basis": "O2",
                    "measure": "weight_change",
                    "h2_vol%": null,
                    "co_vol%": null,
                    "o2_vol%": null,
                    "value_O_umol_per_g_catalyst": 347
                }
            ]
        },
        {
            "material_id": "69b7d5229605ebc57c753111",
            "doi" : "10.1007/s12572-013-0100-8",
            "osc_entries": [
                {
                    "value_raw": 248,
                    "temperature": 800,
                    "min_temperature": 150,
                    "units_raw": "umol O2 g^-1 ceria",
                    "measurement_class": "a",
                    "method": "TG",
                    "pulse_duration_min": null,
                    "pulse_volume_ml": null,
                    "basis": "g_ceria",
                    "species_basis": "O2",
                    "measure": "weight_change",
                    "h2_vol%": null,
                    "co_vol%": null,
                    "o2_vol%": null,
                    "value_O_umol_per_g_catalyst": 380
                }
            ]
        },
        {
            "material_id": "69b7d5239605ebc57c753113",
            "doi" : "10.1007/s12572-013-0100-8",
            "osc_entries": [
                {
                    "value_raw": 167,
                    "temperature": 800,
                    "min_temperature": 150,
                    "units_raw": "umol O2 g^-1 ceria",
                    "measurement_class": "a",
                    "method": "TG",
                    "pulse_duration_min": null,
                    "pulse_volume_ml": null,
                    "basis": "g_ceria",
                    "species_basis": "O2",
                    "measure": "weight_change",
                    "h2_vol%": null,
                    "co_vol%": null,
                    "o2_vol%": null,
                    "value_O_umol_per_g_catalyst": 290
                }
            ]
        },
        {
            "material_id": "6967af495c48023e106c047e",
            "doi" : "10.1016/S0920-5861(01)00322-4",
            "osc_entries": [],
            "h2_tpr_peaks": {
                "temps": [481, 771],
                "h2_vol%": 5,
                "flow_rate_mL_min": 50,
                "mass_catalyst_g": 0.02,
                "pretreatment_temp": 120,
                "pretreatment_time": 4,
                "pretreatment_oxidising": false,
                "start_temp": null,
                "ramp_rate_C_min": 10
            }
        },
        {
            "material_id": "6967af495c48023e106c047f",
            "doi" : "10.1016/S0920-5861(01)00322-4",
            "osc_entries": [],
            "h2_tpr_peaks": {
                "temps": [539, 780],
                "h2_vol%": 5,
                "flow_rate_mL_min": 50,
                "mass_catalyst_g": 0.02,
                "pretreatment_temp": 120,
                "pretreatment_time": 4,
                "pretreatment_oxidising": false,
                "start_temp": null,
                "ramp_rate_C_min": 10
            }
        },
        {
            "material_id": "6967af4a54ab44ec549f214b",
            "doi" : "10.1016/S0920-5861(01)00322-4",
            "osc_entries": [],
            "h2_tpr_peaks": {
                "temps": [638],
                "h2_vol%": 5,
                "flow_rate_mL_min": 50,
                "mass_catalyst_g": 0.02,
                "pretreatment_temp": 120,
                "pretreatment_time": 4,
                "pretreatment_oxidising": false,
                "start_temp": null,
                "ramp_rate_C_min": 10
            }
        },
        {
            "material_id": "6967af265c48023e106c0449",
            "doi" : "10.1016/S1002-0721(09)60192-7",
            "osc_entries": [],
            "h2_tpr_peaks": {
                "temps": [146, 174],
                "h2_vol%": 5,
                "flow_rate_mL_min": 40,
                "mass_catalyst_g": 0.05,
                "pretreatment_temp": null,
                "pretreatment_time": null,
                "pretreatment_oxidising": null,
                "start_temp": null,
                "ramp_rate_C_min": 10
            }
        },
        {
            "material_id": "6967af275220ac46b0141261",
            "doi" : "10.1016/S1002-0721(09)60192-7",
            "osc_entries": [],
            "h2_tpr_peaks": {
                "temps": [317, 772],
                "h2_vol%": 5,
                "flow_rate_mL_min": 40,
                "mass_catalyst_g": 0.05,
                "pretreatment_temp": null,
                "pretreatment_time": null,
                "pretreatment_oxidising": null,
                "start_temp": null,
                "ramp_rate_C_min": 10
            }
        },
        {
            "material_id": "6967af285c48023e106c044a",
            "doi" : "10.1016/S1002-0721(09)60192-7",
            "osc_entries": [],
            "h2_tpr_peaks": {
                "temps": [359, 624, 767],
                "h2_vol%": 5,
                "flow_rate_mL_min": 40,
                "mass_catalyst_g": 0.05,
                "pretreatment_temp": null,
                "pretreatment_time": null,
                "pretreatment_oxidising": null,
                "start_temp": null,
                "ramp_rate_C_min": 10
            }
        },
        {
            "material_id": "6967af285c48023e106c044b",
            "doi" : "10.1016/S1002-0721(09)60192-7",
            "osc_entries": [],
            "h2_tpr_peaks": {
                "temps": [175, 233, 280],
                "h2_vol%": 5,
                "flow_rate_mL_min": 40,
                "mass_catalyst_g": 0.05,
                "pretreatment_temp": null,
                "pretreatment_time": null,
                "pretreatment_oxidising": null,
                "start_temp": null,
                "ramp_rate_C_min": 10
            }
        },
        {
            "material_id": "6967af299890fdd35aa2c568",
            "doi" : "10.1016/S1002-0721(09)60192-7",
            "osc_entries": [],
            "h2_tpr_peaks": {
                "temps": [219, 367, 754],
                "h2_vol%": 5,
                "flow_rate_mL_min": 40,
                "mass_catalyst_g": 0.05,
                "pretreatment_temp": null,
                "pretreatment_time": null,
                "pretreatment_oxidising": null,
                "start_temp": null,
                "ramp_rate_C_min": 10
            }
        },
        {
            "material_id": "6967af299890fdd35aa2c569",
            "doi" : "10.1016/S1002-0721(09)60192-7",
            "osc_entries": [],
            "h2_tpr_peaks": {
                "temps": [502, 794],
                "h2_vol%": 5,
                "flow_rate_mL_min": 40,
                "mass_catalyst_g": 0.05,
                "pretreatment_temp": null,
                "pretreatment_time": null,
                "pretreatment_oxidising": null,
                "start_temp": null,
                "ramp_rate_C_min": 10
            }
        },
        {
            "material_id": "69b7d5629605ebc57c7531d3",
            "doi" : "10.1016/S1002-0721(14)60460-9",
            "h2_tpr_peaks": {
                "temps": [400],
                "h2_vol%": 10,
                "flow_rate_mL_min": 40,
                "mass_catalyst_g": 0.05,
                "pretreatment_temp": 150,
                "pretreatment_time": 1,
                "pretreatment_oxidising": false,
                "start_temp": 50,
                "ramp_rate_C_min": 10
            }
        },
        {
            "material_id": "69b7d5519605ebc57c75319d",
            "doi" : "10.1016/S1872-2067(11)60468-3",
            "h2_tpr_peaks": {
                "temps": [200, 230],
                "h2_vol%": 5,
                "flow_rate_mL_min": 30,
                "mass_catalyst_g": 0.05,
                "pretreatment_temp": 300,
                "pretreatment_time": 1,
                "pretreatment_oxidising": false,
                "start_temp": 25,
                "ramp_rate_C_min": 10
            }
        },
        {
            "material_id": "69b7d5529605ebc57c75319f",
            "doi" : "10.1016/S1872-2067(11)60468-3",
            "h2_tpr_peaks": {
                "temps": [185, 212],
                "h2_vol%": 5,
                "flow_rate_mL_min": 30,
                "mass_catalyst_g": 0.05,
                "pretreatment_temp": 300,
                "pretreatment_time": 1,
                "pretreatment_oxidising": false,
                "start_temp": 25,
                "ramp_rate_C_min": 10
            }
        },
        {
            "material_id": "69b7d5529605ebc57c7531a1",
            "doi" : "10.1016/S1872-2067(11)60468-3",
            "h2_tpr_peaks": {
                "temps": [203, 226],
                "h2_vol%": 5,
                "flow_rate_mL_min": 30,
                "mass_catalyst_g": 0.05,
                "pretreatment_temp": 300,
                "pretreatment_time": 1,
                "pretreatment_oxidising": false,
                "start_temp": 25,
                "ramp_rate_C_min": 10
            }
        },
        {
            "material_id": "6967af375220ac46b014126a",
            "doi" : "10.1016/j.apcatb.2007.09.007",
            "h2_tpr_peaks": {
                "temps": [186, 223],
                "h2_vol%": 5,
                "flow_rate_mL_min": 30,
                "mass_catalyst_g": 0.05,
                "pretreatment_temp": 300,
                "pretreatment_time": 1,
                "pretreatment_oxidising": false,
                "start_temp": 25,
                "ramp_rate_C_min": 10
            }
        },
        {
            "material_id": "69b9614af753f624649ce4ad",
            "doi" : "10.1016/j.apcatb.2007.09.007",
            "h2_tpr_peaks": {
                "temps": [450, 554],
                "h2_vol%": 5,
                "flow_rate_mL_min": 30,
                "mass_catalyst_g": 0.05,
                "pretreatment_temp": 300,
                "pretreatment_time": 1,
                "pretreatment_oxidising": false,
                "start_temp": 25,
                "ramp_rate_C_min": 10
            }
        },
        {
            "material_id": "69b7d4e19605ebc57c753049",
            "doi" : "10.1016/j.apcatb.2011.06.025",
            "h2_tpr_peaks": {
                "temps": [486, 764],
                "h2_vol%": 5,
                "flow_rate_mL_min": 50,
                "mass_catalyst_g": 0.05,
                "pretreatment_temp": null,
                "pretreatment_time": null,
                "pretreatment_oxidising": null,
                "start_temp": 25,
                "ramp_rate_C_min": 10
            }
        },
        {
            "material_id": "69b7d4e19605ebc57c75304b",
            "doi" : "10.1016/j.apcatb.2011.06.025",
            "h2_tpr_peaks": {
                "temps": [397, 771],
                "h2_vol%": 5,
                "flow_rate_mL_min": 50,
                "mass_catalyst_g": 0.05,
                "pretreatment_temp": null,
                "pretreatment_time": null,
                "pretreatment_oxidising": null,
                "start_temp": 25,
                "ramp_rate_C_min": 10
            }
        },
        {
            "material_id": "69b7d4e29605ebc57c75304d",
            "doi" : "10.1016/j.apcatb.2011.06.025",
            "h2_tpr_peaks": {
                "temps": [385, 627, 782],
                "h2_vol%": 5,
                "flow_rate_mL_min": 50,
                "mass_catalyst_g": 0.05,
                "pretreatment_temp": null,
                "pretreatment_time": null,
                "pretreatment_oxidising": null,
                "start_temp": 25,
                "ramp_rate_C_min": 10
            }
        },
        {
            "material_id": "69b7d4e39605ebc57c75304f",
            "doi" : "10.1016/j.apcatb.2011.06.025",
            "h2_tpr_peaks": {
                "temps": [378, 598, 765],
                "h2_vol%": 5,
                "flow_rate_mL_min": 50,
                "mass_catalyst_g": 0.05,
                "pretreatment_temp": null,
                "pretreatment_time": null,
                "pretreatment_oxidising": null,
                "start_temp": 25,
                "ramp_rate_C_min": 10
            }
        },
        {
            "material_id": "69b7d4e39605ebc57c753051",
            "doi" : "10.1016/j.apcatb.2011.06.025",
            "h2_tpr_peaks": {
                "temps": [367, 434, 684],
                "h2_vol%": 5,
                "flow_rate_mL_min": 50,
                "mass_catalyst_g": 0.05,
                "pretreatment_temp": null,
                "pretreatment_time": null,
                "pretreatment_oxidising": null,
                "start_temp": 25,
                "ramp_rate_C_min": 10
            }
        },
        {
            "material_id": "69b7d4e39605ebc57c753051",
            "doi" : "10.1016/j.apcatb.2014.06.038",
            "osc_entries": [
                {
                    "value_raw": 208,
                    "temperature": 800,
                    "units_raw": "umol O2 g^-1",
                    "measurement_class": null,
                    "method": "TG",
                    "pulse_duration_min": null,
                    "pulse_volume_ml": null,
                    "basis": "g_catalyst",
                    "species_basis": "O2",
                    "measure": "weight_change",
                    "h2_vol%": null,
                    "co_vol%": null,
                    "o2_vol%": null,
                    "value_O_umol_per_g_catalyst": 416
                }
            ],
            "h2_tpr_peaks": {
                "temps": [241, 331],
                "h2_vol%": 5,
                "flow_rate_mL_min": 20,
                "mass_catalyst_g": 0.03,
                "pretreatment_temp": 200,
                "pretreatment_time": 0.5,
                "pretreatment_oxidising": false,
                "start_temp": 25,
                "ramp_rate_C_min": 5
            }
        },
        {
            "material_id": "69b7d4f09605ebc57c753077",
            "doi" : "10.1016/j.apcatb.2014.06.038",
            "osc_entries": [
                {
                    "value_raw": 186,
                    "temperature": 800,
                    "units_raw": "umol O2 g^-1",
                    "measurement_class": null,
                    "method": "TG",
                    "pulse_duration_min": null,
                    "pulse_volume_ml": null,
                    "basis": "g_catalyst",
                    "species_basis": "O2",
                    "measure": "weight_change",
                    "h2_vol%": null,
                    "co_vol%": null,
                    "o2_vol%": null,
                    "value_O_umol_per_g_catalyst": 372
                }
            ],
            "h2_tpr_peaks": {
                "temps": [247, 314, 380],
                "h2_vol%": 5,
                "flow_rate_mL_min": 20,
                "mass_catalyst_g": 0.03,
                "pretreatment_temp": 200,
                "pretreatment_time": 0.5,
                "pretreatment_oxidising": false,
                "start_temp": 25,
                "ramp_rate_C_min": 5
            }
        },
        {
            "material_id": "6967af435220ac46b0141275",
            "doi" : "10.1016/j.apcatb.2015.08.043",
            "osc_entries": [],
            "h2_tpr_peaks": {
                "temps": [343],
                "h2_vol%": null,
                "flow_rate_mL_min": null,
                "mass_catalyst_g": 0.03,
                "pretreatment_temp": 400,
                "pretreatment_time": 0.5,
                "pretreatment_oxidising": false,
                "start_temp": 25,
                "ramp_rate_C_min": null 
            }
        },
        {
            "material_id": "6967af445220ac46b0141276",
            "doi" : "10.1016/j.apcatb.2015.08.043",
            "osc_entries": [],
            "h2_tpr_peaks": {
                "temps": [182, 205, 234],
                "h2_vol%": null,
                "flow_rate_mL_min": null,
                "mass_catalyst_g": 0.03,
                "pretreatment_temp": 400,
                "pretreatment_time": 0.5,
                "pretreatment_oxidising": false,
                "start_temp": 25,
                "ramp_rate_C_min": null 
            }
        },
        {
            "material_id": "6967af445c48023e106c0477",
            "doi" : "10.1016/j.apcatb.2015.08.043",
            "osc_entries": [],
            "h2_tpr_peaks": {
                "temps": [192, 211],
                "h2_vol%": null,
                "flow_rate_mL_min": null,
                "mass_catalyst_g": 0.03,
                "pretreatment_temp": 400,
                "pretreatment_time": 0.5,
                "pretreatment_oxidising": false,
                "start_temp": 25,
                "ramp_rate_C_min": null 
            }
        },
        {
            "material_id": "6967af445c48023e106c0478",
            "doi" : "10.1016/j.apcatb.2015.08.043",
            "osc_entries": [],
            "h2_tpr_peaks": {
                "temps": [233, 285],
                "h2_vol%": null,
                "flow_rate_mL_min": null,
                "mass_catalyst_g": 0.03,
                "pretreatment_temp": 400,
                "pretreatment_time": 0.5,
                "pretreatment_oxidising": false,
                "start_temp": 25,
                "ramp_rate_C_min": null 
            }
        },
        {
            "material_id": "6967af455c48023e106c0479",
            "doi" : "10.1016/j.apcatb.2015.08.043",
            "osc_entries": [],
            "h2_tpr_peaks": {
                "temps": [250, 279],
                "h2_vol%": null,
                "flow_rate_mL_min": null,
                "mass_catalyst_g": 0.03,
                "pretreatment_temp": 400,
                "pretreatment_time": 0.5,
                "pretreatment_oxidising": false,
                "start_temp": 25,
                "ramp_rate_C_min": null 
            }
        },
        {
            "material_id": "6967af0c5c48023e106c0420",
            "doi" : "10.1016/j.apcatb.2016.03.030",
            "h2_tpr_peaks": {
                "temps": [246, 282],
                "h2_vol%": 10,
                "flow_rate_mL_min": 50,
                "mass_catalyst_g": null,
                "pretreatment_temp": 250,
                "pretreatment_time": 1,
                "pretreatment_oxidising": false,
                "start_temp": 30,
                "ramp_rate_C_min": 10
            },
            "o2_tpd_peaks": {
                "temps": [457, 621],
                "mass_catalyst_g": null,
                "pretreatment_temp": 250,
                "pretreatment_time": 1,
                "pretreatment_gas_type": "inert / reducing",
                "adsorption_o2_vol%": 20,
                "adsorption_flow_ml_min": 50,
                "adsorption_temp": 30,
                "adsorption_time": 1,
                "ramp_rate_C_min": 20
            }
        },
        {
            "material_id": "6967af0c5220ac46b014124a",
            "doi" : "10.1016/j.apcatb.2016.03.030",
            "h2_tpr_peaks": {
                "temps": [262],
                "h2_vol%": 10,
                "flow_rate_mL_min": 50,
                "mass_catalyst_g": null,
                "pretreatment_temp": 250,
                "pretreatment_time": 1,
                "pretreatment_oxidising": false,
                "start_temp": 30,
                "ramp_rate_C_min": 10
            },
            "o2_tpd_peaks": {
                "temps": [424, 600],
                "mass_catalyst_g": null,
                "pretreatment_temp": 250,
                "pretreatment_time": 1,
                "pretreatment_gas_type": "inert / reducing",
                "adsorption_o2_vol%": 20,
                "adsorption_flow_ml_min": 50,
                "adsorption_temp": 30,
                "adsorption_time": 1,
                "ramp_rate_C_min": 20
            }
        },
        {
            "material_id": "6967af0c5220ac46b014124b",
            "doi" : "10.1016/j.apcatb.2016.03.030",
            "h2_tpr_peaks": {
                "temps": [247, 290],
                "h2_vol%": 10,
                "flow_rate_mL_min": 50,
                "mass_catalyst_g": null,
                "pretreatment_temp": 250,
                "pretreatment_time": 1,
                "pretreatment_oxidising": false,
                "start_temp": 30,
                "ramp_rate_C_min": 10
            },
            "o2_tpd_peaks": {
                "temps": [464, 597],
                "mass_catalyst_g": null,
                "pretreatment_temp": 250,
                "pretreatment_time": 1,
                "pretreatment_gas_type": "inert / reducing",
                "adsorption_o2_vol%": 20,
                "adsorption_flow_ml_min": 50,
                "adsorption_temp": 30,
                "adsorption_time": 1,
                "ramp_rate_C_min": 20
            }
        },
        {
            "material_id": "6967af0d5220ac46b014124c",
            "doi" : "10.1016/j.apcatb.2016.03.030",
            "h2_tpr_peaks": {
                "temps": [250, 296],
                "h2_vol%": 10,
                "flow_rate_mL_min": 50,
                "mass_catalyst_g": null,
                "pretreatment_temp": 250,
                "pretreatment_time": 1,
                "pretreatment_oxidising": false,
                "start_temp": 30,
                "ramp_rate_C_min": 10
            },
            "o2_tpd_peaks": {
                "temps": [489, 620],
                "mass_catalyst_g": null,
                "pretreatment_temp": 250,
                "pretreatment_time": 1,
                "pretreatment_gas_type": "inert / reducing",
                "adsorption_o2_vol%": 20,
                "adsorption_flow_ml_min": 50,
                "adsorption_temp": 30,
                "adsorption_time": 1,
                "ramp_rate_C_min": 20
            }
        },
        {
            "material_id": "6967af0d5220ac46b014124d",
            "doi" : "10.1016/j.apcatb.2016.03.030",
            "h2_tpr_peaks": {
                "temps": [270],
                "h2_vol%": 10,
                "flow_rate_mL_min": 50,
                "mass_catalyst_g": null,
                "pretreatment_temp": 250,
                "pretreatment_time": 1,
                "pretreatment_oxidising": false,
                "start_temp": 30,
                "ramp_rate_C_min": 10
            },
            "o2_tpd_peaks": {
                "temps": [450],
                "mass_catalyst_g": null,
                "pretreatment_temp": 250,
                "pretreatment_time": 1,
                "pretreatment_gas_type": "inert / reducing",
                "adsorption_o2_vol%": 20,
                "adsorption_flow_ml_min": 50,
                "adsorption_temp": 30,
                "adsorption_time": 1,
                "ramp_rate_C_min": 20
            }
        },
        {
            "material_id": "697b46006f7ebc629f8d5199",
            "doi" : "10.1016/j.apcatb.2016.03.030",
            "h2_tpr_peaks": {
                "temps": [490],
                "h2_vol%": 10,
                "flow_rate_mL_min": 50,
                "mass_catalyst_g": null,
                "pretreatment_temp": 250,
                "pretreatment_time": 1,
                "pretreatment_oxidising": false,
                "start_temp": 30,
                "ramp_rate_C_min": 10
            },
            "o2_tpd_peaks": {
                "temps": [470],
                "mass_catalyst_g": null,
                "pretreatment_temp": 250,
                "pretreatment_time": 1,
                "pretreatment_gas_type": "inert / reducing",
                "adsorption_o2_vol%": 20,
                "adsorption_flow_ml_min": 50,
                "adsorption_temp": 30,
                "adsorption_time": 1,
                "ramp_rate_C_min": 20
            }
        },
        {
            "material_id": "69b7d5149605ebc57c7530e5",
            "doi" : "10.1016/j.apcatb.2016.03.042",
            "h2_tpr_peaks": {
                "temps": [439, 604],
                "h2_vol%": 5,
                "flow_rate_mL_min": 20,
                "mass_catalyst_g": 0.04,
                "pretreatment_temp": 200,
                "pretreatment_time": 0.5,
                "pretreatment_oxidising": false,
                "start_temp": 25,
                "ramp_rate_C_min": 5
            }
        },
        {
            "material_id": "69b7d5149605ebc57c7530e7",
            "doi" : "10.1016/j.apcatb.2016.03.042",
            "h2_tpr_peaks": {
                "temps": [398, 517],
                "h2_vol%": 5,
                "flow_rate_mL_min": 20,
                "mass_catalyst_g": 0.04,
                "pretreatment_temp": 200,
                "pretreatment_time": 0.5,
                "pretreatment_oxidising": false,
                "start_temp": 25,
                "ramp_rate_C_min": 5
            }
        },
        {
            "material_id": "69b7d5159605ebc57c7530e9",
            "doi" : "10.1016/j.apcatb.2016.03.042",
            "h2_tpr_peaks": {
                "temps": [480, 619],
                "h2_vol%": 5,
                "flow_rate_mL_min": 20,
                "mass_catalyst_g": 0.04,
                "pretreatment_temp": 200,
                "pretreatment_time": 0.5,
                "pretreatment_oxidising": false,
                "start_temp": 25,
                "ramp_rate_C_min": 5
            }
        },
        {
            "material_id": "69b7d5169605ebc57c7530eb",
            "doi" : "10.1016/j.apcatb.2016.03.042",
            "h2_tpr_peaks": {
                "temps": [518],
                "h2_vol%": 5,
                "flow_rate_mL_min": 20,
                "mass_catalyst_g": 0.04,
                "pretreatment_temp": 200,
                "pretreatment_time": 0.5,
                "pretreatment_oxidising": false,
                "start_temp": 25,
                "ramp_rate_C_min": 5
            }
        },
        {
            "material_id": "69b7d5169605ebc57c7530ed",
            "doi" : "10.1016/j.apcatb.2016.03.042",
            "h2_tpr_peaks": {
                "temps": [344, 648],
                "h2_vol%": 5,
                "flow_rate_mL_min": 20,
                "mass_catalyst_g": 0.04,
                "pretreatment_temp": 200,
                "pretreatment_time": 0.5,
                "pretreatment_oxidising": false,
                "start_temp": 25,
                "ramp_rate_C_min": 5
            }
        },
        {
            "material_id": "69b7d5179605ebc57c7530ef",
            "doi" : "10.1016/j.apcatb.2016.03.042",
            "h2_tpr_peaks": {
                "temps": [238, 327],
                "h2_vol%": 5,
                "flow_rate_mL_min": 20,
                "mass_catalyst_g": 0.04,
                "pretreatment_temp": 200,
                "pretreatment_time": 0.5,
                "pretreatment_oxidising": false,
                "start_temp": 25,
                "ramp_rate_C_min": 5
            }
        },
        {
            "material_id": "69c148cda3603e6d7d9ad770",
            "doi" : "10.1016/j.apcatb.2016.12.054",
            "h2_tpr_peaks": {
                "temps": [471],
                "h2_vol%": 4.95,
                "flow_rate_mL_min": 40,
                "mass_catalyst_g": 0.05,
                "pretreatment_temp": 150,
                "pretreatment_time": 1,
                "pretreatment_oxidising": true,
                "start_temp": 25,
                "ramp_rate_C_min": 5
            }
        },
        {
            "material_id": "69c148cda3603e6d7d9ad772",
            "doi" : "10.1016/j.apcatb.2016.12.054",
            "h2_tpr_peaks": {
                "temps": [221, 247],
                "h2_vol%": 4.95,
                "flow_rate_mL_min": 40,
                "mass_catalyst_g": 0.05,
                "pretreatment_temp": 150,
                "pretreatment_time": 1,
                "pretreatment_oxidising": true,
                "start_temp": 25,
                "ramp_rate_C_min": 5
            }
        },
        {
            "material_id": "69c148cea3603e6d7d9ad774",
            "doi" : "10.1016/j.apcatb.2016.12.054",
            "h2_tpr_peaks": {
                "temps": [186, 254],
                "h2_vol%": 4.95,
                "flow_rate_mL_min": 40,
                "mass_catalyst_g": 0.05,
                "pretreatment_temp": 150,
                "pretreatment_time": 1,
                "pretreatment_oxidising": true,
                "start_temp": 25,
                "ramp_rate_C_min": 5
            }
        },
        {
            "material_id": "69c148cfa3603e6d7d9ad776",
            "doi" : "10.1016/j.apcatb.2016.12.054",
            "h2_tpr_peaks": {
                "temps": [179, 279],
                "h2_vol%": 4.95,
                "flow_rate_mL_min": 40,
                "mass_catalyst_g": 0.05,
                "pretreatment_temp": 150,
                "pretreatment_time": 1,
                "pretreatment_oxidising": true,
                "start_temp": 25,
                "ramp_rate_C_min": 5
            }
        },
        {
            "material_id": "69c148d0a3603e6d7d9ad778",
            "doi" : "10.1016/j.apcatb.2016.12.054",
            "h2_tpr_peaks": {
                "temps": [197, 283],
                "h2_vol%": 4.95,
                "flow_rate_mL_min": 40,
                "mass_catalyst_g": 0.05,
                "pretreatment_temp": 150,
                "pretreatment_time": 1,
                "pretreatment_oxidising": true,
                "start_temp": 25,
                "ramp_rate_C_min": 5
            }
        },
        {
            "material_id": "69c148d0a3603e6d7d9ad778",
            "doi" : "10.1016/j.apcatb.2016.12.054",
            "h2_tpr_peaks": {
                "temps": [292, 312],
                "h2_vol%": 4.95,
                "flow_rate_mL_min": 40,
                "mass_catalyst_g": 0.05,
                "pretreatment_temp": 150,
                "pretreatment_time": 1,
                "pretreatment_oxidising": true,
                "start_temp": 25,
                "ramp_rate_C_min": 5
            }
        },
        {
            "material_id": "69b7d5369605ebc57c75314d",
            "doi" : "10.1016/j.apcatb.2018.02.035",
            "h2_tpr_peaks": {
                "temps": [592, 815],
                "h2_vol%": 4.9,
                "flow_rate_mL_min": 30.5,
                "mass_catalyst_g": 0.05,
                "pretreatment_temp": null,
                "pretreatment_time": null,
                "pretreatment_oxidising": null,
                "start_temp": 25,
                "ramp_rate_C_min": 10
            }
        },
        {
            "material_id": "69b7d5369605ebc57c75314f",
            "doi" : "10.1016/j.apcatb.2018.02.035",
            "h2_tpr_peaks": {
                "temps": [555, 806],
                "h2_vol%": 4.9,
                "flow_rate_mL_min": 30.5,
                "mass_catalyst_g": 0.05,
                "pretreatment_temp": null,
                "pretreatment_time": null,
                "pretreatment_oxidising": null,
                "start_temp": 25,
                "ramp_rate_C_min": 10
            }
        },
        {
            "material_id": "69b7d5379605ebc57c753151",
            "doi" : "10.1016/j.apcatb.2018.02.035",
            "h2_tpr_peaks": {
                "temps": [546, 788],
                "h2_vol%": 4.9,
                "flow_rate_mL_min": 30.5,
                "mass_catalyst_g": 0.05,
                "pretreatment_temp": null,
                "pretreatment_time": null,
                "pretreatment_oxidising": null,
                "start_temp": 25,
                "ramp_rate_C_min": 10
            }
        },
        {
            "material_id": "69b7d5189605ebc57c7530f1",
            "doi" : "10.1016/j.apsusc.2024.161172",
            "h2_tpr_peaks": {
                "temps": [410, 710],
                "h2_vol%": 10,
                "flow_rate_mL_min": 50,
                "mass_catalyst_g": 0.08,
                "pretreatment_temp": 300,
                "pretreatment_time": 1,
                "pretreatment_oxidising": false,
                "start_temp": 50,
                "ramp_rate_C_min": 10
            }
        },
        {
            "material_id": "69b7d5189605ebc57c7530f3",
            "doi" : "10.1016/j.apsusc.2024.161172",
            "h2_tpr_peaks": {
                "temps": [314],
                "h2_vol%": 10,
                "flow_rate_mL_min": 50,
                "mass_catalyst_g": 0.08,
                "pretreatment_temp": 300,
                "pretreatment_time": 1,
                "pretreatment_oxidising": false,
                "start_temp": 50,
                "ramp_rate_C_min": 10
            }
        },
        {
            "material_id": "69b7d5199605ebc57c7530f5",
            "doi" : "10.1016/j.apsusc.2024.161172",
            "h2_tpr_peaks": {
                "temps": [449, 698],
                "h2_vol%": 10,
                "flow_rate_mL_min": 50,
                "mass_catalyst_g": 0.08,
                "pretreatment_temp": 300,
                "pretreatment_time": 1,
                "pretreatment_oxidising": false,
                "start_temp": 50,
                "ramp_rate_C_min": 10
            }
        },
        {
            "material_id": "69b7d51a9605ebc57c7530f7",
            "doi" : "10.1016/j.apsusc.2024.161172",
            "h2_tpr_peaks": {
                "temps": [468],
                "h2_vol%": 10,
                "flow_rate_mL_min": 50,
                "mass_catalyst_g": 0.08,
                "pretreatment_temp": 300,
                "pretreatment_time": 1,
                "pretreatment_oxidising": false,
                "start_temp": 50,
                "ramp_rate_C_min": 10
            }
        },
        {
