Repository: Iwanap1/co_oxidation

# Training an Extrapolatable Model for CO Oxidation Light-Off Prediction over Cerium-Based Catalysts
Extrapolatable NNs for CO Oxidation light-off prediction



The exact architecture can be dictated by the provided model configs. In the most physically-informed scenario, the archictecture includes latent states for both the H<sub>2</sub>-TPR and dynamic oxygen storage capacity (OSC), which are trained both on those experimental measurements and the conversion itself. The weight-hourly space velocity is not included in the features for the conversion net, rather is used to calculate conversion using the solution for a simple first-order kinetic model in a PFR.

File: src/db/migrations/23-3-26.json (part 16 of 17)
{
            "material_id": "69b7d51a9605ebc57c7530f9",
            "doi" : "10.1016/j.apsusc.2024.161172",
            "h2_tpr_peaks": {
                "temps": [173, 296, 417],
                "h2_vol%": 10,
                "flow_rate_mL_min": 50,
                "mass_catalyst_g": 0.08,
                "pretreatment_temp": 300,
                "pretreatment_time": 1,
                "pretreatment_oxidising": false,
                "start_temp": 50,
                "ramp_rate_C_min": 10
            }
        },
        {
            "material_id": "69b7d51b9605ebc57c7530fb",
            "doi" : "10.1016/j.apsusc.2024.161172",
            "h2_tpr_peaks": {
                "temps": [145, 253, 330],
                "h2_vol%": 10,
                "flow_rate_mL_min": 50,
                "mass_catalyst_g": 0.08,
                "pretreatment_temp": 300,
                "pretreatment_time": 1,
                "pretreatment_oxidising": false,
                "start_temp": 50,
                "ramp_rate_C_min": 10
            }
        },
        {
            "material_id": "69b7d5669605ebc57c7531df",
            "doi" : "10.1016/j.cattod.2011.02.015",
            "h2_tpr_peaks": {
                "temps": [386, 557, 782],
                "h2_vol%": 5,
                "flow_rate_mL_min": 50,
                "mass_catalyst_g": 0.05,
                "pretreatment_temp": null,
                "pretreatment_time": null,
                "pretreatment_oxidising": null,
                "start_temp": null,
                "ramp_rate_C_min": 10
            }
        },
        {
            "material_id": "69b7d5679605ebc57c7531e3",
            "doi" : "10.1016/j.cattod.2011.02.015",
            "h2_tpr_peaks": {
                "temps": [400, 841],
                "h2_vol%": 5,
                "flow_rate_mL_min": 50,
                "mass_catalyst_g": 0.05,
                "pretreatment_temp": null,
                "pretreatment_time": null,
                "pretreatment_oxidising": null,
                "start_temp": null,
                "ramp_rate_C_min": 10
            }
        },
        {
            "material_id": "69b7d4f89605ebc57c75308f",
            "doi" : "10.1016/j.cattod.2015.01.044",
            "h2_tpr_peaks": {
                "temps": [439, 602],
                "h2_vol%": 5,
                "flow_rate_mL_min": 20,
                "mass_catalyst_g": 0.03,
                "pretreatment_temp": 200,
                "pretreatment_time": null,
                "pretreatment_oxidising": false,
                "start_temp": 25,
                "ramp_rate_C_min": 5 
            }
        },
        {
            "material_id": "69b7d4f99605ebc57c753091",
            "doi" : "10.1016/j.cattod.2015.01.044",
            "h2_tpr_peaks": {
                "temps": [401, 515],
                "h2_vol%": 5,
                "flow_rate_mL_min": 20,
                "mass_catalyst_g": 0.03,
                "pretreatment_temp": 200,
                "pretreatment_time": null,
                "pretreatment_oxidising": false,
                "start_temp": 25,
                "ramp_rate_C_min": 5 
            }
        },
        {
            "material_id": "69b7d4f99605ebc57c753093",
            "doi" : "10.1016/j.cattod.2015.01.044",
            "h2_tpr_peaks": {
                "temps": [308, 588],
                "h2_vol%": 5,
                "flow_rate_mL_min": 20,
                "mass_catalyst_g": 0.03,
                "pretreatment_temp": 200,
                "pretreatment_time": null,
                "pretreatment_oxidising": false,
                "start_temp": 25,
                "ramp_rate_C_min": 5 
            }
        },
        {
            "material_id": "69b7d4f99605ebc57c753093",
            "doi" : "10.1016/j.cattod.2015.01.044",
            "h2_tpr_peaks": {
                "temps": [250, 472],
                "h2_vol%": 5,
                "flow_rate_mL_min": 20,
                "mass_catalyst_g": 0.03,
                "pretreatment_temp": 200,
                "pretreatment_time": null,
                "pretreatment_oxidising": false,
                "start_temp": 25,
                "ramp_rate_C_min": 5 
            }
        },
        {
            "material_id": "69b7d5329605ebc57c753141",
            "doi" : "10.1016/j.cattod.2021.11.040",
            "h2_tpr_peaks": {
                "temps": [592],
                "h2_vol%": 5,
                "flow_rate_mL_min": 20,
                "mass_catalyst_g": 0.05,
                "pretreatment_temp": 550,
                "pretreatment_time": 0.83,
                "pretreatment_oxidising": true,
                "start_temp": 50,
                "ramp_rate_C_min": 10
            },
            "co2_tpd_peaks": {
                "temps": [148],
                "mass_catalyst_g": 0.1,
                "pretreatment_temp": 550,
                "pretreatment_time": 2,
                "pretreatment_gas_type": "inert / reducing",
                "adsorption_co2_vol%": 100,
                "adsorption_flow_ml_min": 30,
                "adsorption_temp": "over cool",
                "adsorption_time": "over cool",
                "ramp_rate_C_min": 10
            },
            "osc_entries": [
                {
                    "value_raw": 1.17,
                    "temperature": 900,
                    "units_raw": "mmol H2 g^-1",
                    "measurement_class": "b",
                    "method": "H2_TPR",
                    "pulse_duration_min": null,
                    "pulse_volume_ml": null,
                    "basis": "g_ceria",
                    "species_basis": "H2_equiv",
                    "measure": "red_cons",
                    "h2_vol%": 5,
                    "co_vol%": null,
                    "o2_vol%": null,
                    "value_O_umol_per_g_catalyst": 1170
                }
            ]
        },
        {
            "material_id": "69b7d5329605ebc57c753143",
            "doi" : "10.1016/j.cattod.2021.11.040",
            "h2_tpr_peaks": {
                "temps": [585],
                "h2_vol%": 5,
                "flow_rate_mL_min": 20,
                "mass_catalyst_g": 0.05,
                "pretreatment_temp": 550,
                "pretreatment_time": 0.83,
                "pretreatment_oxidising": true,
                "start_temp": 50,
                "ramp_rate_C_min": 10
            },
            "co2_tpd_peaks": {
                "temps": [140],
                "mass_catalyst_g": 0.1,
                "pretreatment_temp": 550,
                "pretreatment_time": 2,
                "pretreatment_gas_type": "inert / reducing",
                "adsorption_co2_vol%": 100,
                "adsorption_flow_ml_min": 30,
                "adsorption_temp": "over cool",
                "adsorption_time": "over cool",
                "ramp_rate_C_min": 10
            },
            "osc_entries": [
                {
                    "value_raw": 1.19,
                    "temperature": 900,
                    "units_raw": "mmol H2 g^-1",
                    "measurement_class": "b",
                    "method": "H2_TPR",
                    "pulse_duration_min": null,
                    "pulse_volume_ml": null,
                    "basis": "g_ceria",
                    "species_basis": "H2_equiv",
                    "measure": "red_cons",
                    "h2_vol%": 5,
                    "co_vol%": null,
                    "o2_vol%": null,
                    "value_O_umol_per_g_catalyst": 1190
                }
            ]
        },
        {
            "material_id": "69b7d5339605ebc57c753145",
            "doi" : "10.1016/j.cattod.2021.11.040",
            "h2_tpr_peaks": {
                "temps": [573],
                "h2_vol%": 5,
                "flow_rate_mL_min": 20,
                "mass_catalyst_g": 0.05,
                "pretreatment_temp": 550,
                "pretreatment_time": 0.83,
                "pretreatment_oxidising": true,
                "start_temp": 50,
                "ramp_rate_C_min": 10
            },
            "co2_tpd_peaks": {
                "temps": [200, 429],
                "mass_catalyst_g": 0.1,
                "pretreatment_temp": 550,
                "pretreatment_time": 2,
                "pretreatment_gas_type": "inert / reducing",
                "adsorption_co2_vol%": 100,
                "adsorption_flow_ml_min": 30,
                "adsorption_temp": "over cool",
                "adsorption_time": "over cool",
                "ramp_rate_C_min": 10
            },
            "osc_entries": [
                {
                    "value_raw": 1.03,
                    "temperature": 900,
                    "units_raw": "mmol H2 g^-1",
                    "measurement_class": "b",
                    "method": "H2_TPR",
                    "pulse_duration_min": null,
                    "pulse_volume_ml": null,
                    "basis": "g_ceria",
                    "species_basis": "H2_equiv",
                    "measure": "red_cons",
                    "h2_vol%": 5,
                    "co_vol%": null,
                    "o2_vol%": null,
                    "value_O_umol_per_g_catalyst": 1030
                }
            ]
        },
        {
            "material_id": "69b7d5349605ebc57c753147",
            "doi" : "10.1016/j.cattod.2021.11.040",
            "h2_tpr_peaks": {
                "temps": [555],
                "h2_vol%": 5,
                "flow_rate_mL_min": 20,
                "mass_catalyst_g": 0.05,
                "pretreatment_temp": 550,
                "pretreatment_time": 0.83,
                "pretreatment_oxidising": true,
                "start_temp": 50,
                "ramp_rate_C_min": 10
            },
            "co2_tpd_peaks": {
                "temps": [143],
                "mass_catalyst_g": 0.1,
                "pretreatment_temp": 550,
                "pretreatment_time": 2,
                "pretreatment_gas_type": "inert / reducing",
                "adsorption_co2_vol%": 100,
                "adsorption_flow_ml_min": 30,
                "adsorption_temp": "over cool",
                "adsorption_time": "over cool",
                "ramp_rate_C_min": 10
            },
            "osc_entries": [
                {
                    "value_raw": 1.25,
                    "temperature": 900,
                    "units_raw": "mmol H2 g^-1",
                    "measurement_class": "b",
                    "method": "H2_TPR",
                    "pulse_duration_min": null,
                    "pulse_volume_ml": null,
                    "basis": "g_ceria",
                    "species_basis": "H2_equiv",
                    "measure": "red_cons",
                    "h2_vol%": 5,
                    "co_vol%": null,
                    "o2_vol%": null,
                    "value_O_umol_per_g_catalyst": 1250
                }
            ]
        },
        {
            "material_id": "69b7d5349605ebc57c753149",
            "doi" : "10.1016/j.cattod.2021.11.040",
            "h2_tpr_peaks": {
                "temps": [568],
                "h2_vol%": 5,
                "flow_rate_mL_min": 20,
                "mass_catalyst_g": 0.05,
                "pretreatment_temp": 550,
                "pretreatment_time": 0.83,
                "pretreatment_oxidising": true,
                "start_temp": 50,
                "ramp_rate_C_min": 10
            },
            "co2_tpd_peaks": {
                "temps": [155],
                "mass_catalyst_g": 0.1,
                "pretreatment_temp": 550,
                "pretreatment_time": 2,
                "pretreatment_gas_type": "inert / reducing",
                "adsorption_co2_vol%": 100,
                "adsorption_flow_ml_min": 30,
                "adsorption_temp": "over cool",
                "adsorption_time": "over cool",
                "ramp_rate_C_min": 10
            },
            "osc_entries": [
                {
                    "value_raw": 1.18,
                    "temperature": 900,
                    "units_raw": "mmol H2 g^-1",
                    "measurement_class": "b",
                    "method": "H2_TPR",
                    "pulse_duration_min": null,
                    "pulse_volume_ml": null,
                    "basis": "g_ceria",
                    "species_basis": "H2_equiv",
                    "measure": "red_cons",
                    "h2_vol%": 5,
                    "co_vol%": null,
                    "o2_vol%": null,
                    "value_O_umol_per_g_catalyst": 1180
                }
            ]
        },
        {
            "material_id": "69b7d5359605ebc57c75314b",
            "doi" : "10.1016/j.cattod.2021.11.040",
            "h2_tpr_peaks": {
                "temps": [634],
                "h2_vol%": 5,
                "flow_rate_mL_min": 20,
                "mass_catalyst_g": 0.05,
                "pretreatment_temp": 550,
                "pretreatment_time": 0.83,
                "pretreatment_oxidising": true,
                "start_temp": 50,
                "ramp_rate_C_min": 10
            },
            "co2_tpd_peaks": {
                "temps": [256, 501],
                "mass_catalyst_g": 0.1,
                "pretreatment_temp": 550,
                "pretreatment_time": 2,
                "pretreatment_gas_type": "inert / reducing",
                "adsorption_co2_vol%": 100,
                "adsorption_flow_ml_min": 30,
                "adsorption_temp": "over cool",
                "adsorption_time": "over cool",
                "ramp_rate_C_min": 10
            },
            "osc_entries": [
                {
                    "value_raw": 0.98,
                    "temperature": 900,
                    "units_raw": "mmol H2 g^-1",
                    "measurement_class": "b",
                    "method": "H2_TPR",
                    "pulse_duration_min": null,
                    "pulse_volume_ml": null,
                    "basis": "g_ceria",
                    "species_basis": "H2_equiv",
                    "measure": "red_cons",
                    "h2_vol%": 5,
                    "co_vol%": null,
                    "o2_vol%": null,
                    "value_O_umol_per_g_catalyst": 980
                }
            ]
        },
        {
            "material_id": "69b7d5309605ebc57c75313d",
            "doi" : "10.1016/j.cattod.2023.02.014",
            "h2_tpr_peaks": {
                "temps": [255, 438, 853],
                "h2_vol%": 5,
                "flow_rate_mL_min": null,
                "mass_catalyst_g": 0.05,
                "pretreatment_temp": 550,
                "pretreatment_time": 0.5,
                "pretreatment_oxidising": false,
                "start_temp": 50,
                "ramp_rate_C_min": 10
            }
        },
        {
            "material_id": "69b7d5319605ebc57c75313f",
            "doi" : "10.1016/j.cattod.2023.02.014",
            "h2_tpr_peaks": {
                "temps": [587, 900],
                "h2_vol%": 5,
                "flow_rate_mL_min": null,
                "mass_catalyst_g": 0.05,
                "pretreatment_temp": 550,
                "pretreatment_time": 0.5,
                "pretreatment_oxidising": false,
                "start_temp": 50,
                "ramp_rate_C_min": 10
            }
        },
        {
            "material_id": "69b96129f753f624649ce44f",
            "doi" : "10.1016/j.cej.2024.151340",
            "h2_tpr_peaks": {
                "temps": [263, 400, 549],
                "h2_vol%": 5,
                "flow_rate_mL_min": 30,
                "mass_catalyst_g": 0.02,
                "pretreatment_temp": 150,
                "pretreatment_time": 0.5,
                "pretreatment_oxidising": false,
                "start_temp": 30,
                "ramp_rate_C_min": 10
            }
        },
        {
            "material_id": "69b9612af753f624649ce451",
            "doi" : "10.1016/j.cej.2024.151340",
            "h2_tpr_peaks": {
                "temps": [403, 498, 586],
                "h2_vol%": 5,
                "flow_rate_mL_min": 30,
                "mass_catalyst_g": 0.02,
                "pretreatment_temp": 150,
                "pretreatment_time": 0.5,
                "pretreatment_oxidising": false,
                "start_temp": 30,
                "ramp_rate_C_min": 10
            }
        },
        {
            "material_id": "69b9612bf753f624649ce455",
            "doi" : "10.1016/j.cej.2024.151340",
            "h2_tpr_peaks": {
                "temps": [362, 554],
                "h2_vol%": 5,
                "flow_rate_mL_min": 30,
                "mass_catalyst_g": 0.02,
                "pretreatment_temp": 150,
                "pretreatment_time": 0.5,
                "pretreatment_oxidising": false,
                "start_temp": 30,
                "ramp_rate_C_min": 10
            }
        },
        {
            "material_id": "6967aede5c48023e106c03e4",
            "doi" : "10.1016/j.ceramint.2024.07.019",
            "h2_tpr_peaks": {
                "temps": [550, 840],
                "h2_vol%": 5,
                "flow_rate_mL_min": 8,
                "mass_catalyst_g": 0.1,
                "pretreatment_temp": null,
                "pretreatment_time": null,
                "pretreatment_oxidising": null,
                "start_temp": 25,
                "ramp_rate_C_min": 20
            }
        },
        {
            "material_id": "6967aedf5c48023e106c03e5",
            "doi" : "10.1016/j.ceramint.2024.07.019",
            "h2_tpr_peaks": {
                "temps": [493, 827],
                "h2_vol%": 5,
                "flow_rate_mL_min": 8,
                "mass_catalyst_g": 0.1,
                "pretreatment_temp": null,
                "pretreatment_time": null,
                "pretreatment_oxidising": null,
                "start_temp": 25,
                "ramp_rate_C_min": 20
            }
        },
        {
            "material_id": "6967aedf5c48023e106c03e6",
            "doi" : "10.1016/j.ceramint.2024.07.019",
            "h2_tpr_peaks": {
                "temps": [548, 840],
                "h2_vol%": 5,
                "flow_rate_mL_min": 8,
                "mass_catalyst_g": 0.1,
                "pretreatment_temp": null,
                "pretreatment_time": null,
                "pretreatment_oxidising": null,
                "start_temp": 25,
                "ramp_rate_C_min": 20
            }
        },
        {
            "material_id": "6967aee05c48023e106c03e7",
            "doi" : "10.1016/j.ceramint.2024.07.019",
            "h2_tpr_peaks": {
                "temps": [488, 824],
                "h2_vol%": 5,
                "flow_rate_mL_min": 8,
                "mass_catalyst_g": 0.1,
                "pretreatment_temp": null,
                "pretreatment_time": null,
                "pretreatment_oxidising": null,
                "start_temp": 25,
                "ramp_rate_C_min": 20
            }
        },
        {
            "material_id": "6967aee05c48023e106c03e8",
            "doi" : "10.1016/j.ceramint.2024.07.019",
            "h2_tpr_peaks": {
                "temps": [458, 816],
                "h2_vol%": 5,
                "flow_rate_mL_min": 8,
                "mass_catalyst_g": 0.1,
                "pretreatment_temp": null,
                "pretreatment_time": null,
                "pretreatment_oxidising": null,
                "start_temp": 25,
                "ramp_rate_C_min": 20
            },
            "o2_tpd_peaks": {
                "temps": [75],
                "mass_catalyst_g": 0.1,
                "pretreatment_temp": 300,
                "pretreatment_time": 0.5,
                "pretreatment_gas_type": "inert",
                "adsorption_o2_vol%": 5,
                "adsorption_flow_ml_min": 10,
                "adsorption_temp": 25,
                "adsorption_time": 0.5,
                "ramp_rate_C_min": 20
            }
        },
        {
            "material_id": "6967aee15220ac46b0141225",
            "doi" : "10.1016/j.fuel.2023.127529",
            "h2_tpr_peaks": {
                "temps": [177.7, 204.9, 217.8],
                "h2_vol%": 10,
                "flow_rate_mL_min": null,
                "mass_catalyst_g": 0.05,
                "pretreatment_temp": 200,
                "pretreatment_time": 0.5,
                "pretreatment_oxidising": false,
                "start_temp": 25,
                "ramp_rate_C_min": 10
            },
            "o2_tpd_peaks": {
                "temps": [150, 600],
                "mass_catalyst_g": 0.05,
                "pretreatment_temp": 200,
                "pretreatment_time": 0.5,
                "pretreatment_gas_type": "inert",
                "adsorption_o2_vol%": 100,
                "adsorption_flow_ml_min": null,
                "adsorption_temp": 30,
                "adsorption_time": 1,
                "ramp_rate_C_min": 10
            }
        },
        {
            "material_id": "6967aee15c48023e106c03e9",
            "doi" : "10.1016/j.fuel.2023.127529",
            "h2_tpr_peaks": {
                "temps": [190.6, 223, 234.9],
                "h2_vol%": 10,
                "flow_rate_mL_min": null,
                "mass_catalyst_g": 0.05,
                "pretreatment_temp": 200,
                "pretreatment_time": 0.5,
                "pretreatment_oxidising": false,
                "start_temp": 25,
                "ramp_rate_C_min": 10
            },
            "o2_tpd_peaks": {
                "temps": [157, 609],
                "mass_catalyst_g": 0.05,
                "pretreatment_temp": 200,
                "pretreatment_time": 0.5,
                "pretreatment_gas_type": "inert",
                "adsorption_o2_vol%": 100,
                "adsorption_flow_ml_min": null,
                "adsorption_temp": 30,
                "adsorption_time": 1,
                "ramp_rate_C_min": 10
            }
        },
        {
            "material_id": "6967aee35220ac46b0141226",
            "doi" : "10.1016/j.fuel.2023.127529",
            "h2_tpr_peaks": {
                "temps": [194.8, 246.9, 261],
                "h2_vol%": 10,
                "flow_rate_mL_min": null,
                "mass_catalyst_g": 0.05,
                "pretreatment_temp": 200,
                "pretreatment_time": 0.5,
                "pretreatment_oxidising": false,
                "start_temp": 25,
                "ramp_rate_C_min": 10
            },
            "o2_tpd_peaks": {
                "temps": [162, 612],
                "mass_catalyst_g": 0.05,
                "pretreatment_temp": 200,
                "pretreatment_time": 0.5,
                "pretreatment_gas_type": "inert",
                "adsorption_o2_vol%": 100,
                "adsorption_flow_ml_min": null,
                "adsorption_temp": 30,
                "adsorption_time": 1,
                "ramp_rate_C_min": 10
            }
        },
        {
            "material_id": "6967aee35220ac46b0141227",
            "doi" : "10.1016/j.fuel.2023.127529",
            "h2_tpr_peaks": {
                "temps": [180.4, 219.5],
                "h2_vol%": 10,
                "flow_rate_mL_min": null,
                "mass_catalyst_g": 0.05,
                "pretreatment_temp": 200,
                "pretreatment_time": 0.5,
                "pretreatment_oxidising": false,
                "start_temp": 25,
                "ramp_rate_C_min": 10
            },
            "o2_tpd_peaks": {
                "temps": [154, 606],
                "mass_catalyst_g": 0.05,
                "pretreatment_temp": 200,
                "pretreatment_time": 0.5,
                "pretreatment_gas_type": "inert",
                "adsorption_o2_vol%": 100,
                "adsorption_flow_ml_min": null,
                "adsorption_temp": 30,
                "adsorption_time": 1,
                "ramp_rate_C_min": 10
            }
        },
        {
            "material_id": "69c148d4a3603e6d7d9ad784",
            "doi" : "10.1016/j.ijhydene.2022.12.183",
            "h2_tpr_peaks": {
                "temps": [131, 157, 186],
                "h2_vol%": 5,
                "flow_rate_mL_min": null,
                "mass_catalyst_g": null,
                "pretreatment_temp": 200,
                "pretreatment_time": 0.5,
                "pretreatment_oxidising": false,
                "start_temp": 25,
                "ramp_rate_C_min": 10
            }
        },
        {
            "material_id": "69c148d4a3603e6d7d9ad786",
            "doi" : "10.1016/j.ijhydene.2022.12.183",
            "h2_tpr_peaks": {
                "temps": [134, 153, 160],
                "h2_vol%": 5,
                "flow_rate_mL_min": null,
                "mass_catalyst_g": null,
                "pretreatment_temp": 200,
                "pretreatment_time": 0.5,
                "pretreatment_oxidising": false,
                "start_temp": 25,
                "ramp_rate_C_min": 10
            }
        },
        {
            "material_id": "69c148d5a3603e6d7d9ad788",
            "doi" : "10.1016/j.ijhydene.2022.12.183",
            "h2_tpr_peaks": {
                "temps": [127, 147],
                "h2_vol%": 5,
                "flow_rate_mL_min": null,
                "mass_catalyst_g": null,
                "pretreatment_temp": 200,
                "pretreatment_time": 0.5,
                "pretreatment_oxidising": false,
                "start_temp": 25,
                "ramp_rate_C_min": 10
            }
        },
        {
            "material_id": "69c148d6a3603e6d7d9ad78a",
            "doi" : "10.1016/j.ijhydene.2022.12.183",
            "h2_tpr_peaks": {
                "temps": [223, 294],
                "h2_vol%": 5,
                "flow_rate_mL_min": null,
                "mass_catalyst_g": null,
                "pretreatment_temp": 200,
                "pretreatment_time": 0.5,
                "pretreatment_oxidising": false,
                "start_temp": 25,
                "ramp_rate_C_min": 10
            }
        },
        {
            "material_id": "69c148d6a3603e6d7d9ad78c",
            "doi" : "10.1016/j.ijhydene.2022.12.183",
            "h2_tpr_peaks": {
                "temps": [132, 154],
                "h2_vol%": 5,
                "flow_rate_mL_min": null,
                "mass_catalyst_g": null,
                "pretreatment_temp": 200,
                "pretreatment_time": 0.5,
                "pretreatment_oxidising": false,
                "start_temp": 25,
                "ramp_rate_C_min": 10
            }
        },
        {
            "material_id": "69b7d5469605ebc57c75317b",
            "doi" : "10.1016/j.jre.2018.11.018",
            "h2_tpr_peaks": {
                "temps": [197, 230],
                "h2_vol%": 5,
                "flow_rate_mL_min": 30,
                "mass_catalyst_g": 0.05,
                "pretreatment_temp": 500,
                "pretreatment_time": 0.5,
                "pretreatment_oxidising": false,
                "start_temp": 25,
                "ramp_rate_C_min": 10
            },
            "osc_entries": [
                {
                    "value_raw": 1.26,
                    "temperature": 500,
                    "units_raw": "mmol g^-1 of H2",
                    "measurement_class": "b",
                    "method": "H2_TPR",
                    "pulse_duration_min": null,
                    "pulse_volume_ml": null,
                    "basis": "g_catalyst",
                    "species_basis": "H2_equiv",
                    "measure": "red_cons",
                    "h2_vol%": 5,
                    "co_vol%": null,
                    "o2_vol%": null,
                    "value_O_umol_per_g_catalyst": 1260
                }
            ]
        },
        {
            "material_id": "69b7d5479605ebc57c75317d",
            "doi" : "10.1016/j.jre.2018.11.018",
            "h2_tpr_peaks": {
                "temps": [440, 528],
                "h2_vol%": 5,
                "flow_rate_mL_min": 30,
                "mass_catalyst_g": 0.05,
                "pretreatment_temp": 500,
                "pretreatment_time": 0.5,
                "pretreatment_oxidising": false,
                "start_temp": 25,
                "ramp_rate_C_min": 10
            },
            "osc_entries": [
                {
                    "value_raw": 0.367,
                    "temperature": 500,
                    "units_raw": "mmol g^-1 of H2",
                    "measurement_class": "b",
                    "method": "H2_TPR",
                    "pulse_duration_min": null,
                    "pulse_volume_ml": null,
                    "basis": "g_catalyst",
                    "species_basis": "H2_equiv",
                    "measure": "red_cons",
                    "h2_vol%": 5,
                    "co_vol%": null,
                    "o2_vol%": null,
                    "value_O_umol_per_g_catalyst": 367
                }
            ]
        },
        {
            "material_id": "69c148c9a3603e6d7d9ad766",
            "doi" : "10.1016/j.jre.2023.08.015",
            "osc_entries": [
                {
                    "value_raw": 1.51,
                    "temperature": 100,
                    "units_raw": "mmol H2 g^-1",
                    "measurement_class": "b",
                    "method": "H2_TPR",
                    "pulse_duration_min": null,
                    "pulse_volume_ml": null,
                    "basis": "g_catalyst",
                    "species_basis": "H2",
                    "measure": "red_cons",
                    "h2_vol%": 5,
                    "co_vol%": null,
                    "o2_vol%": null,
                    "value_O_umol_per_g_catalyst": 1510
                }
            ],
            "h2_tpr_peaks": {
                "temps": [475, 611],
                "h2_vol%": 5,
                "flow_rate_mL_min": 35,
                "mass_catalyst_g": 0.02,
                "pretreatment_temp": 500,
                "pretreatment_time": 1,
                "pretreatment_oxidising": true,
                "start_temp": 20,
                "ramp_rate_C_min": 10
            }
        },
        {
            "material_id": "69c148caa3603e6d7d9ad768",
            "doi" : "10.1016/j.jre.2023.08.015",
            "osc_entries": [
                {
                    "value_raw": 688,
                    "temperature": 150,
                    "units_raw": "umol O g^-1",
                    "measurement_class": "b",
                    "method": "CO_TPR",
                    "pulse_duration_min": null,
                    "pulse_volume_ml": null,
                    "basis": "g_catalyst",
                    "species_basis": "CO2",
                    "measure": "red_cons",
                    "h2_vol%": null,
                    "co_vol%": 5,
                    "o2_vol%": null,
                    "value_O_umol_per_g_catalyst": 688
                },
                {
                    "value_raw": 1.79,
                    "temperature": 100,
                    "units_raw": "mmol H2 g^-1",
                    "measurement_class": "b",
                    "method": "H2_TPR",
                    "pulse_duration_min": null,
                    "pulse_volume_ml": null,
                    "basis": "g_catalyst",
                    "species_basis": "H2",
                    "measure": "red_cons",
                    "h2_vol%": 5,
                    "co_vol%": null,
                    "o2_vol%": null,
                    "value_O_umol_per_g_catalyst": 1790
                }
            ],
            "h2_tpr_peaks": {
                "temps": [296, 529],
                "h2_vol%": 5,
                "flow_rate_mL_min": 35,
                "mass_catalyst_g": 0.02,
                "pretreatment_temp": 500,
                "pretreatment_time": 1,
                "pretreatment_oxidising": true,
                "start_temp": 20,
                "ramp_rate_C_min": 10
            }
        },
        {
            "material_id": "6967aef55220ac46b014123a",
            "doi" : "10.1016/j.surfcoat.2018.09.035",
            "h2_tpr_peaks": {
                "temps": [81, 109, 174],
                "h2_vol%": 10,
                "flow_rate_mL_min": 30,
                "mass_catalyst_g": 0.2,
                "pretreatment_temp": 500,
                "pretreatment_time": 2,
                "pretreatment_oxidising": true,
                "start_temp": null,
                "ramp_rate_C_min": 30 
            },
            "co2_tpd_peaks": {
                "temps": [68],
                "mass_catalyst_g": 0.2,
                "pretreatment_temp": 500,
                "pretreatment_time": 2,
                "pretreatment_gas_type": "oxidising",
                "adsorption_co2_vol%": 5,
                "adsorption_flow_ml_min":30,
                "adsorption_temp": null,
                "adsorption_time": 0.5,
                "ramp_rate_C_min": 30
            }
        },
        {
            "material_id": "6967aef55c48023e106c0400",
            "doi" : "10.1016/j.surfcoat.2018.09.035",
            "h2_tpr_peaks": {
                "temps": [122, 204],
                "h2_vol%": 10,
                "flow_rate_mL_min": 30,
                "mass_catalyst_g": 0.2,
                "pretreatment_temp": 500,
                "pretreatment_time": 2,
                "pretreatment_oxidising": true,
                "start_temp": null,
                "ramp_rate_C_min": 30 
            },
            "co2_tpd_peaks": {
                "temps": [66],
                "mass_catalyst_g": 0.2,
                "pretreatment_temp": 500,
                "pretreatment_time": 2,
                "pretreatment_gas_type": "oxidising",
                "adsorption_co2_vol%": 5,
                "adsorption_flow_ml_min":30,
                "adsorption_temp": null,
                "adsorption_time": 0.5,
                "ramp_rate_C_min": 30
            }
        },
        {
            "material_id": "69b7d5389605ebc57c753153",
            "doi" : "10.1021/acs.chemmater.4c02109",
            "osc_entries": [
                {
                    "value_raw": 76,
                    "temperature": 400,
                    "units_raw": "umol O g^-1",
                    "measurement_class": "d",
                    "method": "H2_TPR",
                    "pulse_duration_min": null,
                    "pulse_volume_ml": null,
                    "basis": "g_catalyst",
                    "species_basis": "H2_equiv",
                    "measure": "weight_change",
                    "h2_vol%": 5,
                    "co_vol%": null,
                    "o2_vol%": null,
                    "value_O_umol_per_g_catalyst": 76
                },
                {
                    "value_raw": 118,
                    "temperature": 500,
                    "units_raw": "umol O g^-1",
                    "measurement_class": "d",
                    "method": "H2_TPR",
                    "pulse_duration_min": null,
                    "pulse_volume_ml": null,
                    "basis": "g_catalyst",
                    "species_basis": "H2_equiv",
                    "measure": "weight_change",
                    "h2_vol%": 5,
                    "co_vol%": null,
                    "o2_vol%": null,
                    "value_O_umol_per_g_catalyst": 118
                },
                {
                    "value_raw": 213,
                    "temperature": 600,
                    "units_raw": "umol O g^-1",
                    "measurement_class": "d",
                    "method": "H2_TPR",
                    "pulse_duration_min": null,
                    "pulse_volume_ml": null,
                    "basis": "g_catalyst",
                    "species_basis": "H2_equiv",
                    "measure": "weight_change",
                    "h2_vol%": 5,
                    "co_vol%": null,
                    "o2_vol%": null,
                    "value_O_umol_per_g_catalyst": 213
                }
            ]
        },
        {
            "material_id": "69b7d5399605ebc57c753155",
            "doi" : "10.1021/acs.chemmater.4c02109",
            "osc_entries": [
                {
                    "value_raw": 108,
                    "temperature": 400,
                    "units_raw": "umol O g^-1",
                    "measurement_class": "d",
                    "method": "H2_TPR",
                    "pulse_duration_min": null,
                    "pulse_volume_ml": null,
                    "basis": "g_catalyst",
                    "species_basis": "H2_equiv",
                    "measure": "weight_change",
                    "h2_vol%": 5,
                    "co_vol%": null,
                    "o2_vol%": null,
                    "value_O_umol_per_g_catalyst": 108
                },
                {
                    "value_raw": 189,
                    "temperature": 500,
                    "units_raw": "umol O g^-1",
                    "measurement_class": "d",
                    "method": "H2_TPR",
                    "pulse_duration_min": null,
                    "pulse_volume_ml": null,
                    "basis": "g_catalyst",
                    "species_basis": "H2_equiv",
                    "measure": "weight_change",
                    "h2_vol%": 5,
                    "co_vol%": null,
                    "o2_vol%": null,
                    "value_O_umol_per_g_catalyst": 189
                },
                {
                    "value_raw": 369,
                    "temperature": 600,
                    "units_raw": "umol O g^-1",
                    "measurement_class": "d",
                    "method": "H2_TPR",
                    "pulse_duration_min": null,
                    "pulse_volume_ml": null,
                    "basis": "g_catalyst",
                    "species_basis": "H2_equiv",
                    "measure": "weight_change",
                    "h2_vol%": 5,
                    "co_vol%": null,
                    "o2_vol%": null,
                    "value_O_umol_per_g_catalyst": 369
                }
            ]
        },
        {
            "material_id": "69b7d53a9605ebc57c753158",
            "doi" : "10.1021/acs.chemmater.4c02109",
            "osc_entries": [
                {
                    "value_raw": 156,
                    "temperature": 400,
                    "units_raw": "umol O g^-1",
                    "measurement_class": "d",
                    "method": "H2_TPR",
                    "pulse_duration_min": null,
                    "pulse_volume_ml": null,
                    "basis": "g_catalyst",
                    "species_basis": "H2_equiv",
                    "measure": "weight_change",
                    "h2_vol%": 5,
                    "co_vol%": null,
                    "o2_vol%": null,
                    "value_O_umol_per_g_catalyst": 156
                },
                {
                    "value_raw": 286,
                    "temperature": 500,
                    "units_raw": "umol O g^-1",
                    "measurement_class": "d",
                    "method": "H2_TPR",
                    "pulse_duration_min": null,
                    "pulse_volume_ml": null,
                    "basis": "g_catalyst",
                    "species_basis": "H2_equiv",
                    "measure": "weight_change",
                    "h2_vol%": 5,
                    "co_vol%": null,
                    "o2_vol%": null,
                    "value_O_umol_per_g_catalyst": 286
                },
                {
                    "value_raw": 448,
                    "temperature": 600,
                    "units_raw": "umol O g^-1",
                    "measurement_class": "d",
