Repository: Iwanap1/co_oxidation

# Training an Extrapolatable Model for CO Oxidation Light-Off Prediction over Cerium-Based Catalysts
Extrapolatable NNs for CO Oxidation light-off prediction



The exact architecture can be dictated by the provided model configs. In the most physically-informed scenario, the archictecture includes latent states for both the H<sub>2</sub>-TPR and dynamic oxygen storage capacity (OSC), which are trained both on those experimental measurements and the conversion itself. The weight-hourly space velocity is not included in the features for the conversion net, rather is used to calculate conversion using the solution for a simple first-order kinetic model in a PFR.

File: src/db/migrations/23-3-26.json (part 17 of 17)
{
                    "method": "H2_TPR",
                    "pulse_duration_min": null,
                    "pulse_volume_ml": null,
                    "basis": "g_catalyst",
                    "species_basis": "H2_equiv",
                    "measure": "weight_change",
                    "h2_vol%": 5,
                    "co_vol%": null,
                    "o2_vol%": null,
                    "value_O_umol_per_g_catalyst": 448
                }
            ]
        },
        {
            "material_id": "69b7d4f69605ebc57c753089",
            "doi" : "10.1021/acs.chemmater.6b05098",
            "h2_tpr_peaks": {
                "temps": [101, 219, 294, 357],
                "h2_vol%": 2,
                "flow_rate_mL_min": null,
                "mass_catalyst_g": 0.05,
                "pretreatment_temp": 350,
                "pretreatment_time": 0.5,
                "pretreatment_oxidising": true,
                "start_temp": 25,
                "ramp_rate_C_min": 10
            }
        },
        {
            "material_id": "6967af305c48023e106c0458",
            "doi" : "10.1021/acsami.1c02934",
            "co2_tpd_peaks": {
                "temps": [110, 194, 346, 418, 501],
                "mass_catalyst_g": 0.2,
                "pretreatment_temp": 500,
                "pretreatment_time": 2,
                "pretreatment_gas_type": "oxidising",
                "adsorption_co2_vol%": 5,
                "adsorption_flow_ml_min": 30,
                "adsorption_temp": null,
                "adsorption_time": 0.5,
                "ramp_rate_C_min": 30
            }
        },
        {
            "material_id": "6967af305c48023e106c0459",
            "doi" : "10.1021/acsami.1c02934",
            "h2_tpr_peaks": {
                "temps": [163, 265],
                "h2_vol%": 10,
                "flow_rate_mL_min": 30,
                "mass_catalyst_g": 0.2,
                "pretreatment_temp": 500,
                "pretreatment_time": 2,
                "pretreatment_oxidising": true,
                "start_temp": 25,
                "ramp_rate_C_min": 30
            }
        },
        {
            "material_id": "6967af305c48023e106c045a",
            "doi" : "10.1021/acsami.1c02934",
            "h2_tpr_peaks": {
                "temps": [162, 236, 326],
                "h2_vol%": 10,
                "flow_rate_mL_min": 30,
                "mass_catalyst_g": 0.2,
                "pretreatment_temp": 500,
                "pretreatment_time": 2,
                "pretreatment_oxidising": true,
                "start_temp": 25,
                "ramp_rate_C_min": 30
            }
        },
        {
            "material_id": "6967af305c48023e106c045b",
            "doi" : "10.1021/acsami.1c02934",
            "co2_tpd_peaks": {
                "temps": [104, 214, 391, 492],
                "mass_catalyst_g": 0.2,
                "pretreatment_temp": 500,
                "pretreatment_time": 2,
                "pretreatment_gas_type": "oxidising",
                "adsorption_co2_vol%": 5,
                "adsorption_flow_ml_min": 30,
                "adsorption_temp": null,
                "adsorption_time": 0.5,
                "ramp_rate_C_min": 30
            }
        },
        {
            "material_id": "6967af315c48023e106c045c",
            "doi" : "10.1021/acsami.1c02934",
            "co2_tpd_peaks": {
                "temps": [94, 262],
                "mass_catalyst_g": 0.2,
                "pretreatment_temp": 500,
                "pretreatment_time": 2,
                "pretreatment_gas_type": "oxidising",
                "adsorption_co2_vol%": 5,
                "adsorption_flow_ml_min": 30,
                "adsorption_temp": null,
                "adsorption_time": 0.5,
                "ramp_rate_C_min": 30
            }
        },
        {
            "material_id": "6967af315220ac46b0141267",
            "doi" : "10.1021/acsami.1c02934",
            "co2_tpd_peaks": {
                "temps": [113, 253, 307, 370, 434],
                "mass_catalyst_g": 0.2,
                "pretreatment_temp": 500,
                "pretreatment_time": 2,
                "pretreatment_gas_type": "oxidising",
                "adsorption_co2_vol%": 5,
                "adsorption_flow_ml_min": 30,
                "adsorption_temp": null,
                "adsorption_time": 0.5,
                "ramp_rate_C_min": 30
            }
        },
        {
            "material_id": "69b96144f753f624649ce49d",
            "doi" : "10.1021/acsami.1c02934",
            "h2_tpr_peaks": {
                "temps": [201, 298],
                "h2_vol%": 100,
                "flow_rate_mL_min": 40,
                "mass_catalyst_g": 0.02,
                "pretreatment_temp": 120,
                "pretreatment_time": 1,
                "pretreatment_oxidising": false,
                "start_temp": 25,
                "ramp_rate_C_min": 10
            }
        },
        {
            "material_id": "69b96146f753f624649ce4a1",
            "doi" : "10.1021/acsami.1c02934",
            "h2_tpr_peaks": {
                "temps": [278, 361],
                "h2_vol%": 100,
                "flow_rate_mL_min": 40,
                "mass_catalyst_g": 0.02,
                "pretreatment_temp": 120,
                "pretreatment_time": 1,
                "pretreatment_oxidising": false,
                "start_temp": 25,
                "ramp_rate_C_min": 10
            }
        },
        {
            "material_id": "69b96146f753f624649ce4a3",
            "doi" : "10.1021/acsami.1c02934",
            "h2_tpr_peaks": {
                "temps": [216, 388],
                "h2_vol%": 100,
                "flow_rate_mL_min": 40,
                "mass_catalyst_g": 0.02,
                "pretreatment_temp": 120,
                "pretreatment_time": 1,
                "pretreatment_oxidising": false,
                "start_temp": 25,
                "ramp_rate_C_min": 10
            }
        },
        {
            "material_id": "69b96144f753f624649ce49b",
            "doi" : "10.1021/ja407616p",
            "h2_tpr_peaks": {
                "temps": [400],
                "h2_vol%": 5,
                "flow_rate_mL_min": 40,
                "mass_catalyst_g": 0.03,
                "pretreatment_temp": 300,
                "pretreatment_time": 0.5,
                "pretreatment_oxidising": true,
                "start_temp": 25,
                "ramp_rate_C_min": 10
            }
        },
        {
            "material_id": "69b7d4fe9605ebc57c7530a1",
            "doi" : "10.1021/jp207107j",
            "h2_tpr_peaks": {
                "temps": [404, 492, 559],
                "h2_vol%": 5,
                "flow_rate_mL_min": 30,
                "mass_catalyst_g": 0.03,
                "pretreatment_temp": 300,
                "pretreatment_time": 0.5,
                "pretreatment_oxidising": false,
                "start_temp": 25,
                "ramp_rate_C_min": 5
            }
        },
        {
            "material_id": "69b7d4fe9605ebc57c7530a3",
            "doi" : "10.1021/jp207107j",
            "h2_tpr_peaks": {
                "temps": [418, 502, 584],
                "h2_vol%": 5,
                "flow_rate_mL_min": 30,
                "mass_catalyst_g": 0.03,
                "pretreatment_temp": 300,
                "pretreatment_time": 0.5,
                "pretreatment_oxidising": false,
                "start_temp": 25,
                "ramp_rate_C_min": 5
            }
        },
        {
            "material_id": "69b7d4ff9605ebc57c7530a5",
            "doi" : "10.1021/jp207107j",
            "h2_tpr_peaks": {
                "temps": [437, 506, 589],
                "h2_vol%": 5,
                "flow_rate_mL_min": 30,
                "mass_catalyst_g": 0.03,
                "pretreatment_temp": 300,
                "pretreatment_time": 0.5,
                "pretreatment_oxidising": false,
                "start_temp": 25,
                "ramp_rate_C_min": 5
            }
        },
        {
            "material_id": "69b7d5009605ebc57c7530a7",
            "doi" : "10.1021/jp207107j",
            "h2_tpr_peaks": {
                "temps": [413, 510, 569],
                "h2_vol%": 5,
                "flow_rate_mL_min": 30,
                "mass_catalyst_g": 0.03,
                "pretreatment_temp": 300,
                "pretreatment_time": 0.5,
                "pretreatment_oxidising": false,
                "start_temp": 25,
                "ramp_rate_C_min": 5
            }
        },
        {
            "material_id": "69b7d5009605ebc57c7530a9",
            "doi" : "10.1021/jp207107j",
            "h2_tpr_peaks": {
                "temps": [427, 517, 582],
                "h2_vol%": 5,
                "flow_rate_mL_min": 30,
                "mass_catalyst_g": 0.03,
                "pretreatment_temp": 300,
                "pretreatment_time": 0.5,
                "pretreatment_oxidising": false,
                "start_temp": 25,
                "ramp_rate_C_min": 5
            }
        },
        {
            "material_id": "69b7d5019605ebc57c7530ab",
            "doi" : "10.1021/jp207107j",
            "h2_tpr_peaks": {
                "temps": [395, 574],
                "h2_vol%": 5,
                "flow_rate_mL_min": 30,
                "mass_catalyst_g": 0.03,
                "pretreatment_temp": 300,
                "pretreatment_time": 0.5,
                "pretreatment_oxidising": false,
                "start_temp": 25,
                "ramp_rate_C_min": 5
            }
        },
        {
            "material_id": "69b7d5029605ebc57c7530ad",
            "doi" : "10.1021/jp207107j",
            "h2_tpr_peaks": {
                "temps": [572],
                "h2_vol%": 5,
                "flow_rate_mL_min": 30,
                "mass_catalyst_g": 0.03,
                "pretreatment_temp": 300,
                "pretreatment_time": 0.5,
                "pretreatment_oxidising": false,
                "start_temp": 25,
                "ramp_rate_C_min": 5
            }
        },
        {
            "material_id": "6967aef85c48023e106c0406",
            "doi" : "10.1039/C5RA00557D",
            "h2_tpr_peaks": {
                "temps": [310, 515, 630],
                "h2_vol%": 5,
                "flow_rate_mL_min": 20,
                "mass_catalyst_g": 0.03,
                "pretreatment_temp": 200,
                "pretreatment_time": null,
                "pretreatment_oxidising": false,
                "start_temp": 25,
                "ramp_rate_C_min": 10
            },
            "o2_tpd_peaks": {
                "temps": [311, 504],
                "mass_catalyst_g": 0.1,
                "pretreatment_temp": 300,
                "pretreatment_time": 1,
                "pretreatment_gas_type": "inert",
                "adsorption_o2_vol%": 5,
                "adsorption_flow_ml_min": null,
                "adsorption_temp": 100,
                "adsorption_time": 2,
                "ramp_rate_C_min": 5
            }
        },
        {
            "material_id": "6967aef85c48023e106c0407",
            "doi" : "10.1039/C5RA00557D",
            "h2_tpr_peaks": {
                "temps": [345, 486],
                "h2_vol%": 5,
                "flow_rate_mL_min": 20,
                "mass_catalyst_g": 0.03,
                "pretreatment_temp": 200,
                "pretreatment_time": null,
                "pretreatment_oxidising": false,
                "start_temp": 25,
                "ramp_rate_C_min": 10
            },
            "o2_tpd_peaks": {
                "temps": [339, 509],
                "mass_catalyst_g": 0.1,
                "pretreatment_temp": 300,
                "pretreatment_time": 1,
                "pretreatment_gas_type": "inert",
                "adsorption_o2_vol%": 5,
                "adsorption_flow_ml_min": null,
                "adsorption_temp": 100,
                "adsorption_time": 2,
                "ramp_rate_C_min": 5
            }
        },
        {
            "material_id": "6967aef95c48023e106c0408",
            "doi" : "10.1039/C5RA00557D",
            "h2_tpr_peaks": {
                "temps": [361, 497],
                "h2_vol%": 5,
                "flow_rate_mL_min": 20,
                "mass_catalyst_g": 0.03,
                "pretreatment_temp": 200,
                "pretreatment_time": null,
                "pretreatment_oxidising": false,
                "start_temp": 25,
                "ramp_rate_C_min": 10
            },
            "o2_tpd_peaks": {
                "temps": [343, 450],
                "mass_catalyst_g": 0.1,
                "pretreatment_temp": 300,
                "pretreatment_time": 1,
                "pretreatment_gas_type": "inert",
                "adsorption_o2_vol%": 5,
                "adsorption_flow_ml_min": null,
                "adsorption_temp": 100,
                "adsorption_time": 2,
                "ramp_rate_C_min": 5
            }
        },
        {
            "material_id": "6967aef95c48023e106c0409",
            "doi" : "10.1039/C5RA00557D",
            "h2_tpr_peaks": {
                "temps": [324, 566],
                "h2_vol%": 5,
                "flow_rate_mL_min": 20,
                "mass_catalyst_g": 0.03,
                "pretreatment_temp": 200,
                "pretreatment_time": null,
                "pretreatment_oxidising": false,
                "start_temp": 25,
                "ramp_rate_C_min": 10
            },
            "o2_tpd_peaks": {
                "temps": [320, 541],
                "mass_catalyst_g": 0.1,
                "pretreatment_temp": 300,
                "pretreatment_time": 1,
                "pretreatment_gas_type": "inert",
                "adsorption_o2_vol%": 5,
                "adsorption_flow_ml_min": null,
                "adsorption_temp": 100,
                "adsorption_time": 2,
                "ramp_rate_C_min": 5
            }
        },
        {
            "material_id": "6967af475c48023e106c047c",
            "doi" : "10.1039/D0CY01729A",
            "h2_tpr_peaks": {
                "temps": [165.6, 191.6, 211.9],
                "h2_vol%": 10,
                "flow_rate_mL_min": null,
                "mass_catalyst_g": 0.02,
                "pretreatment_temp": 400,
                "pretreatment_time": 1,
                "pretreatment_oxidising": false,
                "start_temp": null,
                "ramp_rate_C_min": 10
            }
        },
        {
            "material_id": "6967af475c48023e106c047d",
            "doi" : "10.1039/D0CY01729A",
            "h2_tpr_peaks": {
                "temps": [165.2, 191.7, 216.7],
                "h2_vol%": 10,
                "flow_rate_mL_min": null,
                "mass_catalyst_g": 0.02,
                "pretreatment_temp": 400,
                "pretreatment_time": 1,
                "pretreatment_oxidising": false,
                "start_temp": null,
                "ramp_rate_C_min": 10
            }
        },
        {
            "material_id": "6967af489890fdd35aa2c57a",
            "doi" : "10.1039/D0CY01729A",
            "h2_tpr_peaks": {
                "temps": [162.4, 190.9, 217.3],
                "h2_vol%": 10,
                "flow_rate_mL_min": null,
                "mass_catalyst_g": 0.02,
                "pretreatment_temp": 400,
                "pretreatment_time": 1,
                "pretreatment_oxidising": false,
                "start_temp": null,
                "ramp_rate_C_min": 10
            }
        },
        {
            "material_id": "69b96125f753f624649ce443",
            "doi" : "10.2174/2405461503666180821130801",
            "h2_tpr_peaks": {
                "temps": [241, 331],
                "h2_vol%": 5,
                "flow_rate_mL_min": 30,
                "mass_catalyst_g": 0.03,
                "pretreatment_temp": 200,
                "pretreatment_time": 0.5,
                "pretreatment_oxidising": false,
                "start_temp": 50,
                "ramp_rate_C_min": 5 
            },
            "o2_tpd_peaks": {
                "temps": [347, 552],
                "mass_catalyst_g": 0.1,
                "pretreatment_temp": null,
                "pretreatment_time": null,
                "pretreatment_gas_type": "inert / reducing",
                "adsorption_o2_vol%": 100,
                "adsorption_flow_ml_min": 50,
                "adsorption_temp": 500,
                "adsorption_time": 0.5,
                "ramp_rate_C_min": 10
            }
        },
        {
            "material_id": "69b96126f753f624649ce445",
            "doi" : "10.2174/2405461503666180821130801",
            "h2_tpr_peaks": {
                "temps": [202, 280],
                "h2_vol%": 5,
                "flow_rate_mL_min": 30,
                "mass_catalyst_g": 0.03,
                "pretreatment_temp": 200,
                "pretreatment_time": 0.5,
                "pretreatment_oxidising": false,
                "start_temp": 50,
                "ramp_rate_C_min": 5 
            },
            "o2_tpd_peaks": {
                "temps": [312, 472],
                "mass_catalyst_g": 0.1,
                "pretreatment_temp": null,
                "pretreatment_time": null,
                "pretreatment_gas_type": "inert / reducing",
                "adsorption_o2_vol%": 100,
                "adsorption_flow_ml_min": 50,
                "adsorption_temp": 500,
                "adsorption_time": 0.5,
                "ramp_rate_C_min": 10
            }
        }
    ],
    "update": [
        {
            "collection": "materials",
            "_id": "6967af299890fdd35aa2c569",
            "name": "CeO2"
        }
    ]
}
